Repository: jessk816/pinn

**data**
- **fatigue database**
    - FatigueData-AM2022.xlsx
        - raw fatigue database for additive manufacturing materials (2022)
    - data_fatigue2022.ipynb
        - data cleaning and exploration of fatigue database
    - 316l_fatiguedata_clean.csv
        - cleaned fatigue data for 316L stainless steel
    - fatigue_database_clean.csv
        - cleaned full fatigue database
    - other_fatiguedata_clean.csv
        - cleaned fatigue data for other materials
    - ti64_fatiguedata_clean.csv
        - cleaned fatigue data for Ti-6Al-4V
- **zhou**
    - data_zhou.xlsx
        - datasets from Zhou, S. et al. (2025). A general physics-informed neural network framework for fatigue life prediction of metallic materials. Engineering Fracture Mechanics, 322, 111136.
    - data_zhou_cleaned.xlsx
        - cleaned version of Zhou dataset
    - data_zhou_metadata.json
        - metadata for Zhou dataset
    - data_zhou.ipynb
        - data cleaning and exploration of Zhou

**models**
- **workflows**
    - *workflow_2.ipynb*
        - current working directory
        - generates synthetic data from VED
        - **please see** notes, variable, equation, function lists, and citations here: [https://docs.google.com/document/d/1CRuVP2ta7WAxRMIw37ggpHAKsiX_LRi3ehZopM3fYvU/edit?usp=sharing]
    - pinn_zhou_slm.ipynb
        - PINN model using SLM data from Zhou, S. et al. (2025)
    - *pinn_zhou_ti.ipynb*
        - PINN model using Ti-6Al-4V data from Zhou, S. et al. (2025)
    - *pinn_database_ti.ipynb*
        - PINN model using Ti-6Al-4V data from the fatigue database
    - zhou_slm_graphs
        - folder containing graphs from pinn_zhou_slm.ipynb
    - zhou_ti_graphs
        - folder containing graphs from pinn_zhou_ti.ipynb
    - database_ti_graphs
        - folder containing graphs from pinn_database_ti.ipynb
    - graphs
        - folder containing general workflow 2 graphs
- **pinn**
    - *pinn_zhou_slm.ipynb*
        - a first attempt at a pinn model using the SLM data from Zhou, S. et al. (2025)
        - parameters, techniques from literature sources are combined
    - zhou_slm_graphs
        - folder containing all the graphs from pinn_zhou_slm.ipynb
- **practice_paris**
    - workflow.ipynb
        - a first draft of the workflow
        - contains:
            - generated inputs
            - volume, defect density, PDF
            - max defects
    - inputs.py
        - inputs manipulation
        - same as workflow.ipynb
        - easier to reference later in other notebooks
    - density.py
        - volume, defect density, PDF
        - same as workflow.ipynb
        - easier to reference later in other notebooks
- **practice_basquin**
    - deterministic.ipynb
        - deterministic model
        - predicts a single fatigue life for a given defect and stress using Basquin's law
        - S-N, Shozawa curves
    - probabilistic.ipynb
        - probabilistic model
        - predicts a distribution of fatigue lives using Basquin's law
        - PDFs, GEV, S-N, Shiozawa, reliability curves under fixed and varying stress levels
    - probabilistic_ved.ipynb
        - probabilistic model using the defect density and VED as a process input that controls defect statistics
        - predicts a distribution of fatigue lives using Basquin's law
        - PDFs, GEV, S-N, Shiozawa, reliability curves under fixed and varying stress levels
- **practice**
    - shiozawa.ipynb
        - the first deterministic/probabilistic model
    - practice.ipynb
        - neural network basics
    - practice_parislaw.ipynb
        - neural network basics with the Paris law

File: data/fatigue database/316l_fatiguedata_clean.csv (part 1 of 33)
dataset_id,Nf,stress_amp,strain_amp,deltaK,dadN,fatigue_data_type,material,am_process,am_machine,power_w,scan_speed,hatch_spacing,layer_thickness,preheat_temp,build_direction,am_environment,scan_pattern,scan_rotation,fatigue_temp,fatigue_environment,r_ratio,frequency_hz,load_control,specimen_description,specimen_size_mm,Kt,E_gpa,yield_strength,uts,elongation,material_group
1,20047.798627110165,233.96526529844243,,,,sn,316l,lpbf,aconitymini,250,800.0,100.0,50,25,0,n2,simplehatch,90.0,25,air,0.1,10.0,force,circularcrosssectionwithdrawing,3.0,1.0,,490.0,656.0,48.2,316L
1,50630.18728897715,215.90585444167965,,,,sn,316l,lpbf,aconitymini,250,800.0,100.0,50,25,0,n2,simplehatch,90.0,25,air,0.1,10.0,force,circularcrosssectionwithdrawing,3.0,1.0,,490.0,656.0,48.2,316L
1,94372.34334864018,197.99943902472384,,,,sn,316l,lpbf,aconitymini,250,800.0,100.0,50,25,0,n2,simplehatch,90.0,25,air,0.1,10.0,force,circularcrosssectionwithdrawing,3.0,1.0,,490.0,656.0,48.2,316L
1,152595.8138920629,180.01666143330715,,,,sn,316l,lpbf,aconitymini,250,800.0,100.0,50,25,0,n2,simplehatch,90.0,25,air,0.1,10.0,force,circularcrosssectionwithdrawing,3.0,1.0,,490.0,656.0,48.2,316L
1,270549.9721398766,161.84502629528197,,,,sn,316l,lpbf,aconitymini,250,800.0,100.0,50,25,0,n2,simplehatch,90.0,25,air,0.1,10.0,force,circularcrosssectionwithdrawing,3.0,1.0,,490.0,656.0,48.2,316L
1,973129.9141024948,143.9245563892888,,,,sn,316l,lpbf,aconitymini,250,800.0,100.0,50,25,0,n2,simplehatch,90.0,25,air,0.1,10.0,force,circularcrosssectionwithdrawing,3.0,1.0,,490.0,656.0,48.2,316L
2,83135.1772792321,233.6810444376202,,,,sn,316lnitrogen,lpbf,aconitymini,250,800.0,100.0,50,25,0,n2,simplehatch,90.0,25,air,0.1,10.0,force,circularcrosssectionwithdrawing,3.0,1.0,,569.0,714.0,42.4,316L
2,150230.15520403552,216.05888470393913,,,,sn,316lnitrogen,lpbf,aconitymini,250,800.0,100.0,50,25,0,n2,simplehatch,90.0,25,air,0.1,10.0,force,circularcrosssectionwithdrawing,3.0,1.0,,569.0,714.0,42.4,316L
2,238948.94160953406,197.88507929476887,,,,sn,316lnitrogen,lpbf,aconitymini,250,800.0,100.0,50,25,0,n2,simplehatch,90.0,25,air,0.1,10.0,force,circularcrosssectionwithdrawing,3.0,1.0,,569.0,714.0,42.4,316L
2,290290.94535479776,179.88468042678284,,,,sn,316lnitrogen,lpbf,aconitymini,250,800.0,100.0,50,25,0,n2,simplehatch,90.0,25,air,0.1,10.0,force,circularcrosssectionwithdrawing,3.0,1.0,,569.0,714.0,42.4,316L
2,400571.67133967037,161.87097949982328,,,,sn,316lnitrogen,lpbf,aconitymini,250,800.0,100.0,50,25,0,n2,simplehatch,90.0,25,air,0.1,10.0,force,circularcrosssectionwithdrawing,3.0,1.0,,569.0,714.0,42.4,316L
2,765621.8692674527,144.1259876141602,,,,sn,316lnitrogen,lpbf,aconitymini,250,800.0,100.0,50,25,0,n2,simplehatch,90.0,25,air,0.1,10.0,force,circularcrosssectionwithdrawing,3.0,1.0,,569.0,714.0,42.4,316L
6,27539.89704775377,350.0166295243219,,,,sn,316l,lpbf,3dsystemsproxdmp320,,,,60,,90,,,,25,air,-1.0,60.0,force,circularcrosssectionwithdrawing,2.5,1.0,,453.0,573.0,46.0,316L
6,27801.7919895904,350.0653229398506,,,,sn,316l,lpbf,3dsystemsproxdmp320,,,,60,,90,,,,25,air,-1.0,60.0,force,circularcrosssectionwithdrawing,2.5,1.0,,453.0,573.0,46.0,316L
6,30277.179669350284,349.91603790414547,,,,sn,316l,lpbf,3dsystemsproxdmp320,,,,60,,90,,,,25,air,-1.0,60.0,force,circularcrosssectionwithdrawing,2.5,1.0,,453.0,573.0,46.0,316L
6,70246.524605721,299.6249682642295,,,,sn,316l,lpbf,3dsystemsproxdmp320,,,,60,,90,,,,25,air,-1.0,60.0,force,circularcrosssectionwithdrawing,2.5,1.0,,453.0,573.0,46.0,316L
6,88904.67756739048,299.9069696318654,,,,sn,316l,lpbf,3dsystemsproxdmp320,,,,60,,90,,,,25,air,-1.0,60.0,force,circularcrosssectionwithdrawing,2.5,1.0,,453.0,573.0,46.0,316L
6,125396.12086219573,249.8759176767658,,,,sn,316l,lpbf,3dsystemsproxdmp320,,,,60,,90,,,,25,air,-1.0,60.0,force,circularcrosssectionwithdrawing,2.5,1.0,,453.0,573.0,46.0,316L
6,131132.64545048657,249.8759176767658,,,,sn,316l,lpbf,3dsystemsproxdmp320,,,,60,,90,,,,25,air,-1.0,60.0,force,circularcrosssectionwithdrawing,2.5,1.0,,453.0,573.0,46.0,316L
6,170306.4247738563,250.24895572604746,,,,sn,316l,lpbf,3dsystemsproxdmp320,,,,60,,90,,,,25,air,-1.0,60.0,force,circularcrosssectionwithdrawing,2.5,1.0,,453.0,573.0,46.0,316L
6,325612.63679156324,199.5735489695895,,,,sn,316l,lpbf,3dsystemsproxdmp320,,,,60,,90,,,,25,air,-1.0,60.0,force,circularcrosssectionwithdrawing,2.5,1.0,,453.0,573.0,46.0,316L
6,450376.5063951429,199.94658701887113,,,,sn,316l,lpbf,3dsystemsproxdmp320,,,,60,,90,,,,25,air,-1.0,60.0,force,circularcrosssectionwithdrawing,2.5,1.0,,453.0,573.0,46.0,316L
6,478147.93186678324,199.71232682273276,,,,sn,316l,lpbf,3dsystemsproxdmp320,,,,60,,90,,,,25,air,-1.0,60.0,force,circularcrosssectionwithdrawing,2.5,1.0,,453.0,573.0,46.0,316L
7,33152.455879482106,349.85688033292024,,,,sn,316l,lpbf,3dsystemsproxdmp320,,,,60,,90,,,,25,air,-1.0,60.0,force,circularcrosssectionwithdrawing,2.5,1.0,,440.0,570.0,49.0,316L
7,35010.91478966822,349.72701541399374,,,,sn,316l,lpbf,3dsystemsproxdmp320,,,,60,,90,,,,25,air,-1.0,60.0,force,circularcrosssectionwithdrawing,2.5,1.0,,440.0,570.0,49.0,316L
7,71289.74776063296,299.6078548317354,,,,sn,316l,lpbf,3dsystemsproxdmp320,,,,60,,90,,,,25,air,-1.0,60.0,force,circularcrosssectionwithdrawing,2.5,1.0,,440.0,570.0,49.0,316L
7,81170.76515578441,299.70969205644093,,,,sn,316l,lpbf,3dsystemsproxdmp320,,,,60,,90,,,,25,air,-1.0,60.0,force,circularcrosssectionwithdrawing,2.5,1.0,,440.0,570.0,49.0,316L
7,107453.46096194032,299.92265587111217,,,,sn,316l,lpbf,3dsystemsproxdmp320,,,,60,,90,,,,25,air,-1.0,60.0,force,circularcrosssectionwithdrawing,2.5,1.0,,440.0,570.0,49.0,316L
7,135657.69839810205,249.85014985014985,,,,sn,316l,lpbf,3dsystemsproxdmp320,,,,60,,90,,,,25,air,-1.0,60.0,force,circularcrosssectionwithdrawing,2.5,1.0,,440.0,570.0,49.0,316L
7,149669.30763338527,249.85014985014985,,,,sn,316l,lpbf,3dsystemsproxdmp320,,,,60,,90,,,,25,air,-1.0,60.0,force,circularcrosssectionwithdrawing,2.5,1.0,,440.0,570.0,49.0,316L
7,251479.74807672438,200.15282366333156,,,,sn,316l,lpbf,3dsystemsproxdmp320,,,,60,,90,,,,25,air,-1.0,60.0,force,circularcrosssectionwithdrawing,2.5,1.0,,440.0,570.0,49.0,316L
7,332024.84693832305,199.9450082572236,,,,sn,316l,lpbf,3dsystemsproxdmp320,,,,60,,90,,,,25,air,-1.0,60.0,force,circularcrosssectionwithdrawing,2.5,1.0,,440.0,570.0,49.0,316L
7,364847.8657644711,199.9398598486603,,,,sn,316l,lpbf,3dsystemsproxdmp320,,,,60,,90,,,,25,air,-1.0,60.0,force,circularcrosssectionwithdrawing,2.5,1.0,,440.0,570.0,49.0,316L
10,367638.492226152,236.41402576991572,,,,sn,316l,lpbf,renishawam400,200,750.0,,50,,90,,stripe,67.0,25,air,0.0,10.0,force,circularcrosssectionwithdrawingastme606,2.8,1.0,,,676.0,,316L
10,379469.4275577406,236.41402576991572,,,,sn,316l,lpbf,renishawam400,200,750.0,,50,,90,,stripe,67.0,25,air,0.0,10.0,force,circularcrosssectionwithdrawingastme606,2.8,1.0,,,676.0,,316L
10,474037.96674682846,236.41402576991572,,,,sn,316l,lpbf,renishawam400,200,750.0,,50,,90,,stripe,67.0,25,air,0.0,10.0,force,circularcrosssectionwithdrawingastme606,2.8,1.0,,,676.0,,316L
10,642009.9644081912,202.99719911571498,,,,sn,316l,lpbf,renishawam400,200,750.0,,50,,90,,stripe,67.0,25,air,0.0,10.0,force,circularcrosssectionwithdrawingastme606,2.8,1.0,,,676.0,,316L
10,731089.5356068338,202.99719911571498,,,,sn,316l,lpbf,renishawam400,200,750.0,,50,,90,,stripe,67.0,25,air,0.0,10.0,force,circularcrosssectionwithdrawingastme606,2.8,1.0,,,676.0,,316L
10,1045482.6174395002,202.78184486550387,,,,sn,316l,lpbf,renishawam400,200,750.0,,50,,90,,stripe,67.0,25,air,0.0,10.0,force,circularcrosssectionwithdrawingastme606,2.8,1.0,,,676.0,,316L
10,1618404.8351043786,169.03583385740882,,,,sn,316l,lpbf,renishawam400,200,750.0,,50,,90,,stripe,67.0,25,air,0.0,10.0,force,circularcrosssectionwithdrawingastme606,2.8,1.0,,,676.0,,316L
10,2440478.486748888,169.3527122541482,,,,sn,316l,lpbf,renishawam400,200,750.0,,50,,90,,stripe,67.0,25,air,0.0,10.0,force,circularcrosssectionwithdrawingastme606,2.8,1.0,,,676.0,,316L
10,2913316.954423695,169.3527122541482,,,,sn,316l,lpbf,renishawam400,200,750.0,,50,,90,,stripe,67.0,25,air,0.0,10.0,force,circularcrosssectionwithdrawingastme606,2.8,1.0,,,676.0,,316L
10,8603777.538039813,135.50517709952518,,,,sn,316l,lpbf,renishawam400,200,750.0,,50,,90,,stripe,67.0,25,air,0.0,10.0,force,circularcrosssectionwithdrawingastme606,2.8,1.0,,,676.0,,316L
10,9965849.282218775,135.17599274563088,,,,sn,316l,lpbf,renishawam400,200,750.0,,50,,90,,stripe,67.0,25,air,0.0,10.0,force,circularcrosssectionwithdrawingastme606,2.8,1.0,,,676.0,,316L
10,14969147.067933623,135.4928711423701,,,,sn,316l,lpbf,renishawam400,200,750.0,,50,,90,,stripe,67.0,25,air,0.0,10.0,force,circularcrosssectionwithdrawingastme606,2.8,1.0,,,676.0,,316L
24,107723.25230532797,175.42204958937015,,,,sn,316l,binderjetting,hpmetaljetalpha,,,,,,90,,,,25,air,-1.0,,force,rectangularcrosssectionwithdrawing,,1.0,187.0,144.7,494.7,66.5,316L
24,117517.8025499369,165.56399545208276,,,,sn,316l,binderjetting,hpmetaljetalpha,,,,,,90,,,,25,air,-1.0,,force,rectangularcrosssectionwithdrawing,,1.0,187.0,144.7,494.7,66.5,316L
24,222445.07189206404,175.20971154401192,,,,sn,316l,binderjetting,hpmetaljetalpha,,,,,,90,,,,25,air,-1.0,,force,rectangularcrosssectionwithdrawing,,1.0,187.0,144.7,494.7,66.5,316L
24,310500.4237618536,160.25978238819812,,,,sn,316l,binderjetting,hpmetaljetalpha,,,,,,90,,,,25,air,-1.0,,force,rectangularcrosssectionwithdrawing,,1.0,187.0,144.7,494.7,66.5,316L
24,498925.2884479556,160.31286689953765,,,,sn,316l,binderjetting,hpmetaljetalpha,,,,,,90,,,,25,air,-1.0,,force,rectangularcrosssectionwithdrawing,,1.0,187.0,144.7,494.7,66.5,316L
24,733025.2752358099,170.3552712893383,,,,sn,316l,binderjetting,hpmetaljetalpha,,,,,,90,,,,25,air,-1.0,,force,rectangularcrosssectionwithdrawing,,1.0,187.0,144.7,494.7,66.5,316L
24,849080.6302786692,155.63276568909995,,,,sn,316l,binderjetting,hpmetaljetalpha,,,,,,90,,,,25,air,-1.0,,force,rectangularcrosssectionwithdrawing,,1.0,187.0,144.7,494.7,66.5,316L
24,3277867.4243668905,155.40033652938584,,,,sn,316l,binderjetting,hpmetaljetalpha,,,,,,90,,,,25,air,-1.0,,force,rectangularcrosssectionwithdrawing,,1.0,187.0,144.7,494.7,66.5,316L
24,9937170.107246479,140.62975202194653,,,,sn,316l,binderjetting,hpmetaljetalpha,,,,,,90,,,,25,air,-1.0,,force,rectangularcrosssectionwithdrawing,,1.0,187.0,144.7,494.7,66.5,316L
24,9958871.498263486,158.87239626164146,,,,sn,316l,binderjetting,hpmetaljetalpha,,,,,,90,,,,25,air,-1.0,,force,rectangularcrosssectionwithdrawing,,1.0,187.0,144.7,494.7,66.5,316L
24,9969739.959610675,155.7590258261349,,,,sn,316l,binderjetting,hpmetaljetalpha,,,,,,90,,,,25,air,-1.0,,force,rectangularcrosssectionwithdrawing,,1.0,187.0,144.7,494.7,66.5,316L
25,19027.54248187518,239.82869179736775,,,,sn,316l,binderjetting,hpmetaljetalpha,,,,,,90,,,,25,air,-1.0,,force,rectangularcrosssectionwithdrawing,,1.0,187.0,144.7,494.7,66.5,316L
25,53012.287640035436,249.98763037967163,,,,sn,316l,binderjetting,hpmetaljetalpha,,,,,,90,,,,25,air,-1.0,,force,rectangularcrosssectionwithdrawing,,1.0,187.0,144.7,494.7,66.5,316L
25,55795.547206637784,230.0768066827595,,,,sn,316l,binderjetting,hpmetaljetalpha,,,,,,90,,,,25,air,-1.0,,force,rectangularcrosssectionwithdrawing,,1.0,187.0,144.7,494.7,66.5,316L
25,211266.42672981205,220.14557691977663,,,,sn,316l,binderjetting,hpmetaljetalpha,,,,,,90,,,,25,air,-1.0,,force,rectangularcrosssectionwithdrawing,,1.0,187.0,144.7,494.7,66.5,316L
25,318435.51395049924,210.1081781341146,,,,sn,316l,binderjetting,hpmetaljetalpha,,,,,,90,,,,25,air,-1.0,,force,rectangularcrosssectionwithdrawing,,1.0,187.0,144.7,494.7,66.5,316L
25,598344.624735723,200.32193650741772,,,,sn,316l,binderjetting,hpmetaljetalpha,,,,,,90,,,,25,air,-1.0,,force,rectangularcrosssectionwithdrawing,,1.0,187.0,144.7,494.7,66.5,316L
25,2464467.9297583653,190.71057692757722,,,,sn,316l,binderjetting,hpmetaljetalpha,,,,,,90,,,,25,air,-1.0,,force,rectangularcrosssectionwithdrawing,,1.0,187.0,144.7,494.7,66.5,316L
25,9948014.88511416,198.2917105281633,,,,sn,316l,binderjetting,hpmetaljetalpha,,,,,,90,,,,25,air,-1.0,,force,rectangularcrosssectionwithdrawing,,1.0,187.0,144.7,494.7,66.5,316L
25,10017467.070111327,214.57594129919417,,,,sn,316l,binderjetting,hpmetaljetalpha,,,,,,90,,,,25,air,-1.0,,force,rectangularcrosssectionwithdrawing,,1.0,187.0,144.7,494.7,66.5,316L
81,86687.68209350691,348.7447888761801,,,,sn,316l,lpbf,slm500,190,750.0,120.0,30,100,90,ar,,67.0,25,air,-1.0,,force,circularcrosssectionwithdrawingastme466,6.35,1.0,,408.0,601.0,60.0,316L
81,374796.7893253531,298.7838631035351,,,,sn,316l,lpbf,slm500,190,750.0,120.0,30,100,90,ar,,67.0,25,air,-1.0,,force,circularcrosssectionwithdrawingastme466,6.35,1.0,,408.0,601.0,60.0,316L
81,596324.076634362,252.95982335473718,,,,sn,316l,lpbf,slm500,190,750.0,120.0,30,100,90,ar,,67.0,25,air,-1.0,,force,circularcrosssectionwithdrawingastme466,6.35,1.0,,408.0,601.0,60.0,316L
81,658317.5457036402,322.0721640928736,,,,sn,316l,lpbf,slm500,190,750.0,120.0,30,100,90,ar,,67.0,25,air,-1.0,,force,circularcrosssectionwithdrawingastme466,6.35,1.0,,408.0,601.0,60.0,316L
81,684637.7685292922,308.6191056465305,,,,sn,316l,lpbf,slm500,190,750.0,120.0,30,100,90,ar,,67.0,25,air,-1.0,,force,circularcrosssectionwithdrawingastme466,6.35,1.0,,408.0,601.0,60.0,316L
81,899677.5217651485,305.0288589320863,,,,sn,316l,lpbf,slm500,190,750.0,120.0,30,100,90,ar,,67.0,25,air,-1.0,,force,circularcrosssectionwithdrawingastme466,6.35,1.0,,408.0,601.0,60.0,316L
81,9996126.08716166,306.1182242201376,,,,sn,316l,lpbf,slm500,190,750.0,120.0,30,100,90,ar,,67.0,25,air,-1.0,,force,circularcrosssectionwithdrawingastme466,6.35,1.0,,408.0,601.0,60.0,316L
81,9996126.08716166,265.00960821093054,,,,sn,316l,lpbf,slm500,190,750.0,120.0,30,100,90,ar,,67.0,25,air,-1.0,,force,circularcrosssectionwithdrawingastme466,6.35,1.0,,408.0,601.0,60.0,316L
81,9996126.08716166,239.8410677971303,,,,sn,316l,lpbf,slm500,190,750.0,120.0,30,100,90,ar,,67.0,25,air,-1.0,,force,circularcrosssectionwithdrawingastme466,6.35,1.0,,408.0,601.0,60.0,316L
81,10000000.0,292.02913631633714,,,,sn,316l,lpbf,slm500,190,750.0,120.0,30,100,90,ar,,67.0,25,air,-1.0,,force,circularcrosssectionwithdrawingastme466,6.35,1.0,,408.0,601.0,60.0,316L
81,10000000.0,252.33090530697189,,,,sn,316l,lpbf,slm500,190,750.0,120.0,30,100,90,ar,,67.0,25,air,-1.0,,force,circularcrosssectionwithdrawingastme466,6.35,1.0,,408.0,601.0,60.0,316L
81,10029153.15014217,277.8036162546123,,,,sn,316l,lpbf,slm500,190,750.0,120.0,30,100,90,ar,,67.0,25,air,-1.0,,force,circularcrosssectionwithdrawingastme466,6.35,1.0,,408.0,601.0,60.0,316L
81,10029153.15014217,228.90547668645476,,,,sn,316l,lpbf,slm500,190,750.0,120.0,30,100,90,ar,,67.0,25,air,-1.0,,force,circularcrosssectionwithdrawingastme466,6.35,1.0,,408.0,601.0,60.0,316L
82,241386.85970249164,299.4354154115778,,,,sn,316l,lpbf,slm500,190,750.0,120.0,30,100,90,ar,,67.0,25,air,-1.0,,force,circularcrosssectionwithdrawingastme466,6.35,1.0,,408.0,601.0,60.0,316L
82,472189.239841492,254.3626777662157,,,,sn,316l,lpbf,slm500,190,750.0,120.0,30,100,90,ar,,67.0,25,air,-1.0,,force,circularcrosssectionwithdrawingastme466,6.35,1.0,,408.0,601.0,60.0,316L
82,630826.1319073365,239.62269354000756,,,,sn,316l,lpbf,slm500,190,750.0,120.0,30,100,90,ar,,67.0,25,air,-1.0,,force,circularcrosssectionwithdrawingastme466,6.35,1.0,,408.0,601.0,60.0,316L
82,735019.0945396156,229.65131111720436,,,,sn,316l,lpbf,slm500,190,750.0,120.0,30,100,90,ar,,67.0,25,air,-1.0,,force,circularcrosssectionwithdrawingastme466,6.35,1.0,,408.0,601.0,60.0,316L
82,804446.4598623782,241.03998469027712,,,,sn,316l,lpbf,slm500,190,750.0,120.0,30,100,90,ar,,67.0,25,air,-1.0,,force,circularcrosssectionwithdrawingastme466,6.35,1.0,,408.0,601.0,60.0,316L
82,1428419.7140450478,229.65131111720436,,,,sn,316l,lpbf,slm500,190,750.0,120.0,30,100,90,ar,,67.0,25,air,-1.0,,force,circularcrosssectionwithdrawingastme466,6.35,1.0,,408.0,601.0,60.0,316L
82,2096392.690687635,249.8659729448491,,,,sn,316l,lpbf,slm500,190,750.0,120.0,30,100,90,ar,,67.0,25,air,-1.0,,force,circularcrosssectionwithdrawingastme466,6.35,1.0,,408.0,601.0,60.0,316L
82,9998688.565679226,242.70207698924833,,,,sn,316l,lpbf,slm500,190,750.0,120.0,30,100,90,ar,,67.0,25,air,-1.0,,force,circularcrosssectionwithdrawingastme466,6.35,1.0,,408.0,601.0,60.0,316L
82,9998688.565679226,230.8510837342348,,,,sn,316l,lpbf,slm500,190,750.0,120.0,30,100,90,ar,,67.0,25,air,-1.0,,force,circularcrosssectionwithdrawingastme466,6.35,1.0,,408.0,601.0,60.0,316L
82,10019872.666627102,219.92650465518213,,,,sn,316l,lpbf,slm500,190,750.0,120.0,30,100,90,ar,,67.0,25,air,-1.0,,force,circularcrosssectionwithdrawingastme466,6.35,1.0,,408.0,601.0,60.0,316L
83,71503.2376127416,369.9674346131243,,,,sn,316l,lpbf,slm500,190,750.0,120.0,30,100,90,ar,,67.0,25,air,-1.0,,force,circularcrosssectionwithdrawingastme466,6.35,1.0,,516.0,633.0,63.0,316L
83,176150.36724283776,249.99177112404703,,,,sn,316l,lpbf,slm500,190,750.0,120.0,30,100,90,ar,,67.0,25,air,-1.0,,force,circularcrosssectionwithdrawingastme466,6.35,1.0,,516.0,633.0,63.0,316L
83,1071366.55768075,230.11304327822802,,,,sn,316l,lpbf,slm500,190,750.0,120.0,30,100,90,ar,,67.0,25,air,-1.0,,force,circularcrosssectionwithdrawingastme466,6.35,1.0,,516.0,633.0,63.0,316L
83,1315449.1959939543,299.971925266319,,,,sn,316l,lpbf,slm500,190,750.0,120.0,30,100,90,ar,,67.0,25,air,-1.0,,force,circularcrosssectionwithdrawingastme466,6.35,1.0,,516.0,633.0,63.0,316L
83,2118141.3292725557,320.4348297774816,,,,sn,316l,lpbf,slm500,190,750.0,120.0,30,100,90,ar,,67.0,25,air,-1.0,,force,circularcrosssectionwithdrawingastme466,6.35,1.0,,516.0,633.0,63.0,316L
83,2184913.1988277864,250.14568158168575,,,,sn,316l,lpbf,slm500,190,750.0,120.0,30,100,90,ar,,67.0,25,air,-1.0,,force,circularcrosssectionwithdrawingastme466,6.35,1.0,,516.0,633.0,63.0,316L
83,2772646.157865191,280.15019365201357,,,,sn,316l,lpbf,slm500,190,750.0,120.0,30,100,90,ar,,67.0,25,air,-1.0,,force,circularcrosssectionwithdrawingastme466,6.35,1.0,,516.0,633.0,63.0,316L
83,4485719.409678997,300.04019878250466,,,,sn,316l,lpbf,slm500,190,750.0,120.0,30,100,90,ar,,67.0,25,air,-1.0,,force,circularcrosssectionwithdrawingastme466,6.35,1.0,,516.0,633.0,63.0,316L
83,10011537.886542454,199.5510884216988,,,,sn,316l,lpbf,slm500,190,750.0,120.0,30,100,90,ar,,67.0,25,air,-1.0,,force,circularcrosssectionwithdrawingastme466,6.35,1.0,,516.0,633.0,63.0,316L
83,10030972.498116175,219.76218905702325,,,,sn,316l,lpbf,slm500,190,750.0,120.0,30,100,90,ar,,67.0,25,air,-1.0,,force,circularcrosssectionwithdrawingastme466,6.35,1.0,,516.0,633.0,63.0,316L
83,10050444.836573727,209.84730950007167,,,,sn,316l,lpbf,slm500,190,750.0,120.0,30,100,90,ar,,67.0,25,air,-1.0,,force,circularcrosssectionwithdrawingastme466,6.35,1.0,,516.0,633.0,63.0,316L
84,99664.710731778,299.83235600171395,,,,sn,316l,lpbf,slm500,190,750.0,120.0,30,100,90,ar,,67.0,25,air,-1.0,,force,circularcrosssectionwithdrawingastme466,6.35,1.0,,516.0,633.0,63.0,316L
84,191295.7046632871,249.61834351770705,,,,sn,316l,lpbf,slm500,190,750.0,120.0,30,100,90,ar,,67.0,25,air,-1.0,,force,circularcrosssectionwithdrawingastme466,6.35,1.0,,516.0,633.0,63.0,316L
84,272680.83858473785,219.80583819726223,,,,sn,316l,lpbf,slm500,190,750.0,120.0,30,100,90,ar,,67.0,25,air,-1.0,,force,circularcrosssectionwithdrawingastme466,6.35,1.0,,516.0,633.0,63.0,316L
84,337760.631405758,199.90003157987374,,,,sn,316l,lpbf,slm500,190,750.0,120.0,30,100,90,ar,,67.0,25,air,-1.0,,force,circularcrosssectionwithdrawingastme466,6.35,1.0,,516.0,633.0,63.0,316L
84,577881.6430167526,179.84893330148148,,,,sn,316l,lpbf,slm500,190,750.0,120.0,30,100,90,ar,,67.0,25,air,-1.0,,force,circularcrosssectionwithdrawingastme466,6.35,1.0,,516.0,633.0,63.0,316L
84,948800.9494372474,149.6965927216819,,,,sn,316l,lpbf,slm500,190,750.0,120.0,30,100,90,ar,,67.0,25,air,-1.0,,force,circularcrosssectionwithdrawingastme466,6.35,1.0,,516.0,633.0,63.0,316L
84,2666557.9581869664,129.95399089320424,,,,sn,316l,lpbf,slm500,190,750.0,120.0,30,100,90,ar,,67.0,25,air,-1.0,,force,circularcrosssectionwithdrawingastme466,6.35,1.0,,516.0,633.0,63.0,316L
84,2684199.740004702,99.2305389648339,,,,sn,316l,lpbf,slm500,190,750.0,120.0,30,100,90,ar,,67.0,25,air,-1.0,,force,circularcrosssectionwithdrawingastme466,6.35,1.0,,516.0,633.0,63.0,316L
84,2997560.8416030006,90.02448429944286,,,,sn,316l,lpbf,slm500,190,750.0,120.0,30,100,90,ar,,67.0,25,air,-1.0,,force,circularcrosssectionwithdrawingastme466,6.35,1.0,,516.0,633.0,63.0,316L
84,4073296.467801766,107.17654237647851,,,,sn,316l,lpbf,slm500,190,750.0,120.0,30,100,90,ar,,67.0,25,air,-1.0,,force,circularcrosssectionwithdrawingastme466,6.35,1.0,,516.0,633.0,63.0,316L
84,4642121.920907325,100.09000127790853,,,,sn,316l,lpbf,slm500,190,750.0,120.0,30,100,90,ar,,67.0,25,air,-1.0,,force,circularcrosssectionwithdrawingastme466,6.35,1.0,,516.0,633.0,63.0,316L
84,6428386.954924211,95.03830969425658,,,,sn,316l,lpbf,slm500,190,750.0,120.0,30,100,90,ar,,67.0,25,air,-1.0,,force,circularcrosssectionwithdrawingastme466,6.35,1.0,,516.0,633.0,63.0,316L
84,9984587.119519833,97.31167139430141,,,,sn,316l,lpbf,slm500,190,750.0,120.0,30,100,90,ar,,67.0,25,air,-1.0,,force,circularcrosssectionwithdrawingastme466,6.35,1.0,,516.0,633.0,63.0,316L
84,9998564.362370765,93.57580007770989,,,,sn,316l,lpbf,slm500,190,750.0,120.0,30,100,90,ar,,67.0,25,air,-1.0,,force,circularcrosssectionwithdrawingastme466,6.35,1.0,,516.0,633.0,63.0,316L
84,10012561.171711065,79.25496003077578,,,,sn,316l,lpbf,slm500,190,750.0,120.0,30,100,90,ar,,67.0,25,air,-1.0,,force,circularcrosssectionwithdrawingastme466,6.35,1.0,,516.0,633.0,63.0,316L
84,10026577.574931506,83.88032451798432,,,,sn,316l,lpbf,slm500,190,750.0,120.0,30,100,90,ar,,67.0,25,air,-1.0,,force,circularcrosssectionwithdrawingastme466,6.35,1.0,,516.0,633.0,63.0,316L
84,10027200.884139461,102.02598519857162,,,,sn,316l,lpbf,slm500,190,750.0,120.0,30,100,90,ar,,67.0,25,air,-1.0,,force,circularcrosssectionwithdrawingastme466,6.35,1.0,,516.0,633.0,63.0,316L
84,10044038.620891672,88.65029847794851,,,,sn,316l,lpbf,slm500,190,750.0,120.0,30,100,90,ar,,67.0,25,air,-1.0,,force,circularcrosssectionwithdrawingastme466,6.35,1.0,,516.0,633.0,63.0,316L
97,150175.85435487417,228.1241247376535,,,,sn,316l,lpbf,conceptlaser,90,1000.0,150.0,30,,90,,,90.0,25,air,-1.0,50.0,force,circularcrosssection,5.0,1.0,,511.0,621.0,20.0,316L
97,251145.9452078302,303.8104441150257,,,,sn,316l,lpbf,conceptlaser,90,1000.0,150.0,30,,90,,,90.0,25,air,-1.0,50.0,force,circularcrosssection,5.0,1.0,,511.0,621.0,20.0,316L
97,450909.9644266602,252.92684478371504,,,,sn,316l,lpbf,conceptlaser,90,1000.0,150.0,30,,90,,,90.0,25,air,-1.0,50.0,force,circularcrosssection,5.0,1.0,,511.0,621.0,20.0,316L
97,526844.394053975,252.84482030147245,,,,sn,316l,lpbf,conceptlaser,90,1000.0,150.0,30,,90,,,90.0,25,air,-1.0,50.0,force,circularcrosssection,5.0,1.0,,511.0,621.0,20.0,316L
97,549125.6975348727,227.64674678644906,,,,sn,316l,lpbf,conceptlaser,90,1000.0,150.0,30,,90,,,90.0,25,air,-1.0,50.0,force,circularcrosssection,5.0,1.0,,511.0,621.0,20.0,316L
97,597015.5651099007,227.67251261402745,,,,sn,316l,lpbf,conceptlaser,90,1000.0,150.0,30,,90,,,90.0,25,air,-1.0,50.0,force,circularcrosssection,5.0,1.0,,511.0,621.0,20.0,316L
97,1362080.742246684,201.68809426076447,,,,sn,316l,lpbf,conceptlaser,90,1000.0,150.0,30,,90,,,90.0,25,air,-1.0,50.0,force,circularcrosssection,5.0,1.0,,511.0,621.0,20.0,316L
97,2428248.3520897166,176.90984240752618,,,,sn,316l,lpbf,conceptlaser,90,1000.0,150.0,30,,90,,,90.0,25,air,-1.0,50.0,force,circularcrosssection,5.0,1.0,,511.0,621.0,20.0,316L
97,2467174.2848840016,151.77884032845864,,,,sn,316l,lpbf,conceptlaser,90,1000.0,150.0,30,,90,,,90.0,25,air,-1.0,50.0,force,circularcrosssection,5.0,1.0,,511.0,621.0,20.0,316L
97,2544280.104436087,176.53862555520635,,,,sn,316l,lpbf,conceptlaser,90,1000.0,150.0,30,,90,,,90.0,25,air,-1.0,50.0,force,circularcrosssection,5.0,1.0,,511.0,621.0,20.0,316L
97,2810760.205535838,126.65993657115456,,,,sn,316l,lpbf,conceptlaser,90,1000.0,150.0,30,,90,,,90.0,25,air,-1.0,50.0,force,circularcrosssection,5.0,1.0,,511.0,621.0,20.0,316L
97,4710967.653136118,151.77652718188745,,,,sn,316l,lpbf,conceptlaser,90,1000.0,150.0,30,,90,,,90.0,25,air,-1.0,50.0,force,circularcrosssection,5.0,1.0,,511.0,621.0,20.0,316L
97,9946608.75107384,176.59033078880407,,,,sn,316l,lpbf,conceptlaser,90,1000.0,150.0,30,,90,,,90.0,25,air,-1.0,50.0,force,circularcrosssection,5.0,1.0,,511.0,621.0,20.0,316L
97,9947126.997793986,126.95697432338655,,,,sn,316l,lpbf,conceptlaser,90,1000.0,150.0,30,,90,,,90.0,25,air,-1.0,50.0,force,circularcrosssection,5.0,1.0,,511.0,621.0,20.0,316L
97,9948194.801669221,151.77652718188745,,,,sn,316l,lpbf,conceptlaser,90,1000.0,150.0,30,,90,,,90.0,25,air,-1.0,50.0,force,circularcrosssection,5.0,1.0,,511.0,621.0,20.0,316L
97,9948599.724028904,100.88351710489115,,,,sn,316l,lpbf,conceptlaser,90,1000.0,150.0,30,,90,,,90.0,25,air,-1.0,50.0,force,circularcrosssection,5.0,1.0,,511.0,621.0,20.0,316L
97,9976332.330148846,100.7129444649118,,,,sn,316l,lpbf,conceptlaser,90,1000.0,150.0,30,,90,,,90.0,25,air,-1.0,50.0,force,circularcrosssection,5.0,1.0,,511.0,621.0,20.0,316L
97,9979709.91660826,100.72877547170529,,,,sn,316l,lpbf,conceptlaser,90,1000.0,150.0,30,,90,,,90.0,25,air,-1.0,50.0,force,circularcrosssection,5.0,1.0,,511.0,621.0,20.0,316L
97,9987612.821905492,176.65605144412183,,,,sn,316l,lpbf,conceptlaser,90,1000.0,150.0,30,,90,,,90.0,25,air,-1.0,50.0,force,circularcrosssection,5.0,1.0,,511.0,621.0,20.0,316L
98,99987.26273006848,299.95117163538214,,,,sn,316l,binderjetting,hpmetaljet,,,,,,,,,,25,air,-1.0,50.0,force,circularcrosssection,5.0,1.0,,198.0,556.0,66.0,316L
98,148683.49928602192,270.0,,,,sn,316l,binderjetting,hpmetaljet,,,,,,,,,,25,air,-1.0,50.0,force,circularcrosssection,5.0,1.0,,198.0,556.0,66.0,316L
98,201204.35069759306,299.9528902470079,,,,sn,316l,binderjetting,hpmetaljet,,,,,,,,,,25,air,-1.0,50.0,force,circularcrosssection,5.0,1.0,,198.0,556.0,66.0,316L
98,370685.57363638363,269.8837754424347,,,,sn,316l,binderjetting,hpmetaljet,,,,,,,,,,25,air,-1.0,50.0,force,circularcrosssection,5.0,1.0,,198.0,556.0,66.0,316L
98,418734.459619283,269.8837763543646,,,,sn,316l,binderjetting,hpmetaljet,,,,,,,,,,25,air,-1.0,50.0,force,circularcrosssection,5.0,1.0,,198.0,556.0,66.0,316L
98,463106.80533098395,279.90724961313197,,,,sn,316l,binderjetting,hpmetaljet,,,,,,,,,,25,air,-1.0,50.0,force,circularcrosssection,5.0,1.0,,198.0,556.0,66.0,316L
98,621193.1410864601,299.8612024839422,,,,sn,316l,binderjetting,hpmetaljet,,,,,,,,,,25,air,-1.0,50.0,force,circularcrosssection,5.0,1.0,,198.0,556.0,66.0,316L
98,10129227.746066019,269.9744944075632,,,,sn,316l,binderjetting,hpmetaljet,,,,,,,,,,25,air,-1.0,50.0,force,circularcrosssection,5.0,1.0,,198.0,556.0,66.0,316L
98,10455003.430799622,249.7853635805291,,,,sn,316l,binderjetting,hpmetaljet,,,,,,,,,,25,air,-1.0,50.0,force,circularcrosssection,5.0,1.0,,198.0,556.0,66.0,316L
98,10481554.299350053,249.8373195432019,,,,sn,316l,binderjetting,hpmetaljet,,,,,,,,,,25,air,-1.0,50.0,force,circularcrosssection,5.0,1.0,,198.0,556.0,66.0,316L
98,10793218.67278246,269.93107125061834,,,,sn,316l,binderjetting,hpmetaljet,,,,,,,,,,25,air,-1.0,50.0,force,circularcrosssection,5.0,1.0,,198.0,556.0,66.0,316L
98,10957975.133123852,269.93107125061834,,,,sn,316l,binderjetting,hpmetaljet,,,,,,,,,,25,air,-1.0,50.0,force,circularcrosssection,5.0,1.0,,198.0,556.0,66.0,316L
98,12349638.201395875,270.0578026629471,,,,sn,316l,binderjetting,hpmetaljet,,,,,,,,,,25,air,-1.0,50.0,force,circularcrosssection,5.0,1.0,,198.0,556.0,66.0,316L
178,27600.26101375374,350.0004481841173,,,,sn,316l,lpbf,3dsystemsproxdmp320,,,,60,,90,,,,25,air,-1.0,60.0,force,circularcrosssectionwithdrawing,2.5,1.0,,453.0,573.0,46.0,316L
178,28259.158791859325,349.9149710225584,,,,sn,316l,lpbf,3dsystemsproxdmp320,,,,60,,90,,,,25,air,-1.0,60.0,force,circularcrosssectionwithdrawing,2.5,1.0,,453.0,573.0,46.0,316L
178,30391.18205505336,350.257004971264,,,,sn,316l,lpbf,3dsystemsproxdmp320,,,,60,,90,,,,25,air,-1.0,60.0,force,circularcrosssectionwithdrawing,2.5,1.0,,453.0,573.0,46.0,316L
178,69340.76171957843,300.20553397271965,,,,sn,316l,lpbf,3dsystemsproxdmp320,,,,60,,90,,,,25,air,-1.0,60.0,force,circularcrosssectionwithdrawing,2.5,1.0,,453.0,573.0,46.0,316L
178,71424.34714073122,300.18008204063455,,,,sn,316l,lpbf,3dsystemsproxdmp320,,,,60,,90,,,,25,air,-1.0,60.0,force,circularcrosssectionwithdrawing,2.5,1.0,,453.0,573.0,46.0,316L
178,89128.06942911548,299.9945902571381,,,,sn,316l,lpbf,3dsystemsproxdmp320,,,,60,,90,,,,25,air,-1.0,60.0,force,circularcrosssectionwithdrawing,2.5,1.0,,453.0,573.0,46.0,316L
178,126171.08932562404,249.90280291763892,,,,sn,316l,lpbf,3dsystemsproxdmp320,,,,60,,90,,,,25,air,-1.0,60.0,force,circularcrosssectionwithdrawing,2.5,1.0,,453.0,573.0,46.0,316L
178,131197.3729122682,249.97667072435007,,,,sn,316l,lpbf,3dsystemsproxdmp320,,,,60,,90,,,,25,air,-1.0,60.0,force,circularcrosssectionwithdrawing,2.5,1.0,,453.0,573.0,46.0,316L
178,170089.46749232485,250.05554825547776,,,,sn,316l,lpbf,3dsystemsproxdmp320,,,,60,,90,,,,25,air,-1.0,60.0,force,circularcrosssectionwithdrawing,2.5,1.0,,453.0,573.0,46.0,316L
178,325386.7725678346,200.12205502256268,,,,sn,316l,lpbf,3dsystemsproxdmp320,,,,60,,90,,,,25,air,-1.0,60.0,force,circularcrosssectionwithdrawing,2.5,1.0,,453.0,573.0,46.0,316L
178,451195.8317770492,199.89949885787613,,,,sn,316l,lpbf,3dsystemsproxdmp320,,,,60,,90,,,,25,air,-1.0,60.0,force,circularcrosssectionwithdrawing,2.5,1.0,,453.0,573.0,46.0,316L
178,478064.78348864266,199.9644960933744,,,,sn,316l,lpbf,3dsystemsproxdmp320,,,,60,,90,,,,25,air,-1.0,60.0,force,circularcrosssectionwithdrawing,2.5,1.0,,453.0,573.0,46.0,316L
179,25539.71440384153,350.07339156274986,,,,sn,316l,lpbf,3dsystemsproxdmp320,,,,60,,50,,,,25,air,-1.0,60.0,force,circularcrosssectionwithdrawing,2.5,1.0,,453.0,573.0,46.0,316L
179,32780.87047118321,350.21675086292254,,,,sn,316l,lpbf,3dsystemsproxdmp320,,,,60,,50,,,,25,air,-1.0,60.0,force,circularcrosssectionwithdrawing,2.5,1.0,,453.0,573.0,46.0,316L
179,54322.66733473308,300.08958943685394,,,,sn,316l,lpbf,3dsystemsproxdmp320,,,,60,,50,,,,25,air,-1.0,60.0,force,circularcrosssectionwithdrawing,2.5,1.0,,453.0,573.0,46.0,316L
179,55644.37419843672,300.09557548181624,,,,sn,316l,lpbf,3dsystemsproxdmp320,,,,60,,50,,,,25,air,-1.0,60.0,force,circularcrosssectionwithdrawing,2.5,1.0,,453.0,573.0,46.0,316L
179,117585.18615790582,250.05840986117335,,,,sn,316l,lpbf,3dsystemsproxdmp320,,,,60,,50,,,,25,air,-1.0,60.0,force,circularcrosssectionwithdrawing,2.5,1.0,,453.0,573.0,46.0,316L
179,196671.6197544241,207.01684780926826,,,,sn,316l,lpbf,3dsystemsproxdmp320,,,,60,,50,,,,25,air,-1.0,60.0,force,circularcrosssectionwithdrawing,2.5,1.0,,453.0,573.0,46.0,316L
179,205642.6118427873,199.88750917911233,,,,sn,316l,lpbf,3dsystemsproxdmp320,,,,60,,50,,,,25,air,-1.0,60.0,force,circularcrosssectionwithdrawing,2.5,1.0,,453.0,573.0,46.0,316L
179,247990.79337166244,200.03052241622078,,,,sn,316l,lpbf,3dsystemsproxdmp320,,,,60,,50,,,,25,air,-1.0,60.0,force,circularcrosssectionwithdrawing,2.5,1.0,,453.0,573.0,46.0,316L
180,4083.573427669367,349.9510972394536,,,,sn,316l,lpbf,3dsystemsproxdmp320,,,,60,,0,,,,25,air,-1.0,60.0,force,circularcrosssectionwithdrawing,2.5,1.0,,453.0,573.0,46.0,316L
180,15393.338116580386,350.27758804360997,,,,sn,316l,lpbf,3dsystemsproxdmp320,,,,60,,0,,,,25,air,-1.0,60.0,force,circularcrosssectionwithdrawing,2.5,1.0,,453.0,573.0,46.0,316L
180,23670.36329368889,300.1550832485154,,,,sn,316l,lpbf,3dsystemsproxdmp320,,,,60,,0,,,,25,air,-1.0,60.0,force,circularcrosssectionwithdrawing,2.5,1.0,,453.0,573.0,46.0,316L
180,47035.3766975114,350.09962455516035,,,,sn,316l,lpbf,3dsystemsproxdmp320,,,,60,,0,,,,25,air,-1.0,60.0,force,circularcrosssectionwithdrawing,2.5,1.0,,453.0,573.0,46.0,316L
180,52740.94596093118,350.21518149413134,,,,sn,316l,lpbf,3dsystemsproxdmp320,,,,60,,0,,,,25,air,-1.0,60.0,force,circularcrosssectionwithdrawing,2.5,1.0,,453.0,573.0,46.0,316L
180,98689.39095095276,299.9740237018289,,,,sn,316l,lpbf,3dsystemsproxdmp320,,,,60,,0,,,,25,air,-1.0,60.0,force,circularcrosssectionwithdrawing,2.5,1.0,,453.0,573.0,46.0,316L
180,136128.48130296904,249.76506731794362,,,,sn,316l,lpbf,3dsystemsproxdmp320,,,,60,,0,,,,25,air,-1.0,60.0,force,circularcrosssectionwithdrawing,2.5,1.0,,453.0,573.0,46.0,316L
180,166246.50882877634,300.17709820003876,,,,sn,316l,lpbf,3dsystemsproxdmp320,,,,60,,0,,,,25,air,-1.0,60.0,force,circularcrosssectionwithdrawing,2.5,1.0,,453.0,573.0,46.0,316L
180,177479.27778082556,200.0509147646244,,,,sn,316l,lpbf,3dsystemsproxdmp320,,,,60,,0,,,,25,air,-1.0,60.0,force,circularcrosssectionwithdrawing,2.5,1.0,,453.0,573.0,46.0,316L
180,179901.32901095942,249.85511594257713,,,,sn,316l,lpbf,3dsystemsproxdmp320,,,,60,,0,,,,25,air,-1.0,60.0,force,circularcrosssectionwithdrawing,2.5,1.0,,453.0,573.0,46.0,316L
180,211627.935189215,249.8769580122321,,,,sn,316l,lpbf,3dsystemsproxdmp320,,,,60,,0,,,,25,air,-1.0,60.0,force,circularcrosssectionwithdrawing,2.5,1.0,,453.0,573.0,46.0,316L
180,282075.7336505833,199.92336380237288,,,,sn,316l,lpbf,3dsystemsproxdmp320,,,,60,,0,,,,25,air,-1.0,60.0,force,circularcrosssectionwithdrawing,2.5,1.0,,453.0,573.0,46.0,316L
180,541878.2968624425,200.0449909609547,,,,sn,316l,lpbf,3dsystemsproxdmp320,,,,60,,0,,,,25,air,-1.0,60.0,force,circularcrosssectionwithdrawing,2.5,1.0,,453.0,573.0,46.0,316L
181,33378.12890802817,350.18796089998494,,,,sn,316l,lpbf,3dsystemsproxdmp320,,,,60,,90,,,,25,air,-1.0,60.0,force,circularcrosssectionwithdrawing,2.5,1.0,,449.0,570.0,48.0,316L
181,35165.04115309361,350.3590694915657,,,,sn,316l,lpbf,3dsystemsproxdmp320,,,,60,,90,,,,25,air,-1.0,60.0,force,circularcrosssectionwithdrawing,2.5,1.0,,449.0,570.0,48.0,316L
181,70888.67444877348,300.1355079280837,,,,sn,316l,lpbf,3dsystemsproxdmp320,,,,60,,90,,,,25,air,-1.0,60.0,force,circularcrosssectionwithdrawing,2.5,1.0,,449.0,570.0,48.0,316L
181,81155.07883510544,300.09885403790196,,,,sn,316l,lpbf,3dsystemsproxdmp320,,,,60,,90,,,,25,air,-1.0,60.0,force,circularcrosssectionwithdrawing,2.5,1.0,,449.0,570.0,48.0,316L
181,107581.9212359025,300.0441059257345,,,,sn,316l,lpbf,3dsystemsproxdmp320,,,,60,,90,,,,25,air,-1.0,60.0,force,circularcrosssectionwithdrawing,2.5,1.0,,449.0,570.0,48.0,316L
181,136007.47631467535,250.04867323952817,,,,sn,316l,lpbf,3dsystemsproxdmp320,,,,60,,90,,,,25,air,-1.0,60.0,force,circularcrosssectionwithdrawing,2.5,1.0,,449.0,570.0,48.0,316L
181,149021.4661217497,250.14705349147653,,,,sn,316l,lpbf,3dsystemsproxdmp320,,,,60,,90,,,,25,air,-1.0,60.0,force,circularcrosssectionwithdrawing,2.5,1.0,,449.0,570.0,48.0,316L
181,251680.4553653738,200.00651576207034,,,,sn,316l,lpbf,3dsystemsproxdmp320,,,,60,,90,,,,25,air,-1.0,60.0,force,circularcrosssectionwithdrawing,2.5,1.0,,449.0,570.0,48.0,316L
181,334759.0247140187,199.8078100858469,,,,sn,316l,lpbf,3dsystemsproxdmp320,,,,60,,90,,,,25,air,-1.0,60.0,force,circularcrosssectionwithdrawing,2.5,1.0,,449.0,570.0,48.0,316L
181,363836.18798002426,199.95191079709178,,,,sn,316l,lpbf,3dsystemsproxdmp320,,,,60,,90,,,,25,air,-1.0,60.0,force,circularcrosssectionwithdrawing,2.5,1.0,,449.0,570.0,48.0,316L
182,6239.140471475097,300.0209498629541,,,,sn,316l,lpbf,3dsystemsproxdmp320,,,,60,,0,,,,25,air,-1.0,60.0,force,circularcrosssectionwithdrawing,2.5,1.0,,449.0,570.0,48.0,316L
182,125013.1956419575,300.0573362211228,,,,sn,316l,lpbf,3dsystemsproxdmp320,,,,60,,0,,,,25,air,-1.0,60.0,force,circularcrosssectionwithdrawing,2.5,1.0,,449.0,570.0,48.0,316L
182,222162.0678054426,250.0539773453978,,,,sn,316l,lpbf,3dsystemsproxdmp320,,,,60,,0,,,,25,air,-1.0,60.0,force,circularcrosssectionwithdrawing,2.5,1.0,,449.0,570.0,48.0,316L
182,232633.1159167201,249.94912616973986,,,,sn,316l,lpbf,3dsystemsproxdmp320,,,,60,,0,,,,25,air,-1.0,60.0,force,circularcrosssectionwithdrawing,2.5,1.0,,449.0,570.0,48.0,316L
182,559257.0649571768,199.98537095565766,,,,sn,316l,lpbf,3dsystemsproxdmp320,,,,60,,0,,,,25,air,-1.0,60.0,force,circularcrosssectionwithdrawing,2.5,1.0,,449.0,570.0,48.0,316L
182,842014.092461721,200.0081141901356,,,,sn,316l,lpbf,3dsystemsproxdmp320,,,,60,,0,,,,25,air,-1.0,60.0,force,circularcrosssectionwithdrawing,2.5,1.0,,449.0,570.0,48.0,316L
183,6195.701192002105,400.1290401636026,,,,sn,316l,lpbf,3dsystemsproxdmp320,,,,60,,90,,,,25,air,-1.0,60.0,force,circularcrosssectionwithdrawing,2.5,1.0,,453.0,573.0,46.0,316L
183,44295.904952752826,375.0529373735575,,,,sn,316l,lpbf,3dsystemsproxdmp320,,,,60,,90,,,,25,air,-1.0,60.0,force,circularcrosssectionwithdrawing,2.5,1.0,,453.0,573.0,46.0,316L
183,79923.0098998464,375.17418254721434,,,,sn,316l,lpbf,3dsystemsproxdmp320,,,,60,,90,,,,25,air,-1.0,60.0,force,circularcrosssectionwithdrawing,2.5,1.0,,453.0,573.0,46.0,316L
183,215617.26881635885,350.3170142966963,,,,sn,316l,lpbf,3dsystemsproxdmp320,,,,60,,90,,,,25,air,-1.0,60.0,force,circularcrosssectionwithdrawing,2.5,1.0,,453.0,573.0,46.0,316L
183,253884.0138001309,350.110961403735,,,,sn,316l,lpbf,3dsystemsproxdmp320,,,,60,,90,,,,25,air,-1.0,60.0,force,circularcrosssectionwithdrawing,2.5,1.0,,453.0,573.0,46.0,316L
183,311882.1043228024,350.3170142966963,,,,sn,316l,lpbf,3dsystemsproxdmp320,,,,60,,90,,,,25,air,-1.0,60.0,force,circularcrosssectionwithdrawing,2.5,1.0,,453.0,573.0,46.0,316L
184,139641.33847815747,375.11514398039105,,,,sn,316l,lpbf,3dsystemsproxdmp320,,,,60,,50,,,,25,air,-1.0,60.0,force,circularcrosssectionwithdrawing,2.5,1.0,,453.0,573.0,46.0,316L
184,176185.5353156379,375.27068084273856,,,,sn,316l,lpbf,3dsystemsproxdmp320,,,,60,,50,,,,25,air,-1.0,60.0,force,circularcrosssectionwithdrawing,2.5,1.0,,453.0,573.0,46.0,316L
184,276781.8514621964,350.19480302186184,,,,sn,316l,lpbf,3dsystemsproxdmp320,,,,60,,50,,,,25,air,-1.0,60.0,force,circularcrosssectionwithdrawing,2.5,1.0,,453.0,573.0,46.0,316L
184,543235.9165896534,300.1514929496469,,,,sn,316l,lpbf,3dsystemsproxdmp320,,,,60,,50,,,,25,air,-1.0,60.0,force,circularcrosssectionwithdrawing,2.5,1.0,,453.0,573.0,46.0,316L
184,798325.8691198665,350.19480302186184,,,,sn,316l,lpbf,3dsystemsproxdmp320,,,,60,,50,,,,25,air,-1.0,60.0,force,circularcrosssectionwithdrawing,2.5,1.0,,453.0,573.0,46.0,316L
185,9571.250331762762,399.8936916441745,,,,sn,316l,lpbf,3dsystemsproxdmp320,,,,60,,0,,,,25,air,-1.0,60.0,force,circularcrosssectionwithdrawing,2.5,1.0,,453.0,573.0,46.0,316L
185,24420.33369556206,400.0705020133368,,,,sn,316l,lpbf,3dsystemsproxdmp320,,,,60,,0,,,,25,air,-1.0,60.0,force,circularcrosssectionwithdrawing,2.5,1.0,,453.0,573.0,46.0,316L
185,64641.06575050925,375.1422622845745,,,,sn,316l,lpbf,3dsystemsproxdmp320,,,,60,,0,,,,25,air,-1.0,60.0,force,circularcrosssectionwithdrawing,2.5,1.0,,453.0,573.0,46.0,316L
185,68186.84186929037,374.9875723212059,,,,sn,316l,lpbf,3dsystemsproxdmp320,,,,60,,0,,,,25,air,-1.0,60.0,force,circularcrosssectionwithdrawing,2.5,1.0,,453.0,573.0,46.0,316L
185,200219.00302874745,350.11076303133063,,,,sn,316l,lpbf,3dsystemsproxdmp320,,,,60,,0,,,,25,air,-1.0,60.0,force,circularcrosssectionwithdrawing,2.5,1.0,,453.0,573.0,46.0,316L
185,249030.28409443414,349.9110013559936,,,,sn,316l,lpbf,3dsystemsproxdmp320,,,,60,,0,,,,25,air,-1.0,60.0,force,circularcrosssectionwithdrawing,2.5,1.0,,453.0,573.0,46.0,316L
185,374315.2022941752,349.9361826153893,,,,sn,316l,lpbf,3dsystemsproxdmp320,,,,60,,0,,,,25,air,-1.0,60.0,force,circularcrosssectionwithdrawing,2.5,1.0,,453.0,573.0,46.0,316L
186,24106.118386316928,399.9729182083888,,,,sn,316l,lpbf,3dsystemsproxdmp320,,,,60,,90,,,,25,air,-1.0,60.0,force,circularcrosssectionwithdrawing,2.5,1.0,,449.0,570.0,48.0,316L
186,49437.01287557397,375.18754278681206,,,,sn,316l,lpbf,3dsystemsproxdmp320,,,,60,,90,,,,25,air,-1.0,60.0,force,circularcrosssectionwithdrawing,2.5,1.0,,449.0,570.0,48.0,316L
186,51874.12866854695,375.03283415202174,,,,sn,316l,lpbf,3dsystemsproxdmp320,,,,60,,90,,,,25,air,-1.0,60.0,force,circularcrosssectionwithdrawing,2.5,1.0,,449.0,570.0,48.0,316L
186,71930.96087416593,374.8584525619098,,,,sn,316l,lpbf,3dsystemsproxdmp320,,,,60,,90,,,,25,air,-1.0,60.0,force,circularcrosssectionwithdrawing,2.5,1.0,,449.0,570.0,48.0,316L
