Repository: jessk816/pinn

**data**
- **fatigue database**
    - FatigueData-AM2022.xlsx
        - raw fatigue database for additive manufacturing materials (2022)
    - data_fatigue2022.ipynb
        - data cleaning and exploration of fatigue database
    - 316l_fatiguedata_clean.csv
        - cleaned fatigue data for 316L stainless steel
    - fatigue_database_clean.csv
        - cleaned full fatigue database
    - other_fatiguedata_clean.csv
        - cleaned fatigue data for other materials
    - ti64_fatiguedata_clean.csv
        - cleaned fatigue data for Ti-6Al-4V
- **zhou**
    - data_zhou.xlsx
        - datasets from Zhou, S. et al. (2025).

File: data/fatigue database/316l_fatiguedata_clean.csv (part 2 of 33)
dataset_id,Nf,stress_amp,strain_amp,deltaK,dadN,fatigue_data_type,material,am_process,am_machine,power_w,scan_speed,hatch_spacing,layer_thickness,preheat_temp,build_direction,am_environment,scan_pattern,scan_rotation,fatigue_temp,fatigue_environment,r_ratio,frequency_hz,load_control,specimen_description,specimen_size_mm,Kt,E_gpa,yield_strength,uts,elongation,material_group
186,200687.7112903617,350.20442503970344,,,,sn,316l,lpbf,3dsystemsproxdmp320,,,,60,,90,,,,25,air,-1.0,60.0,force,circularcrosssectionwithdrawing,2.5,1.0,,449.0,570.0,48.0,316L
186,217117.4637264674,350.20442503970344,,,,sn,316l,lpbf,3dsystemsproxdmp320,,,,60,,90,,,,25,air,-1.0,60.0,force,circularcrosssectionwithdrawing,2.5,1.0,,449.0,570.0,48.0,316L
186,264561.7601495243,350.1083156568526,,,,sn,316l,lpbf,3dsystemsproxdmp320,,,,60,,90,,,,25,air,-1.0,60.0,force,circularcrosssectionwithdrawing,2.5,1.0,,449.0,570.0,48.0,316L
187,36111.33451658611,399.9584259151933,,,,sn,316l,lpbf,3dsystemsproxdmp320,,,,60,,0,,,,25,air,-1.0,60.0,force,circularcrosssectionwithdrawing,2.5,1.0,,449.0,570.0,48.0,316L
187,37958.24484829834,399.7753241821389,,,,sn,316l,lpbf,3dsystemsproxdmp320,,,,60,,0,,,,25,air,-1.0,60.0,force,circularcrosssectionwithdrawing,2.5,1.0,,449.0,570.0,48.0,316L
187,163856.3417225481,375.14765067793354,,,,sn,316l,lpbf,3dsystemsproxdmp320,,,,60,,0,,,,25,air,-1.0,60.0,force,circularcrosssectionwithdrawing,2.5,1.0,,449.0,570.0,48.0,316L
187,232838.0939002826,375.0446959274892,,,,sn,316l,lpbf,3dsystemsproxdmp320,,,,60,,0,,,,25,air,-1.0,60.0,force,circularcrosssectionwithdrawing,2.5,1.0,,449.0,570.0,48.0,316L
187,825990.2432285189,349.9957199615292,,,,sn,316l,lpbf,3dsystemsproxdmp320,,,,60,,0,,,,25,air,-1.0,60.0,force,circularcrosssectionwithdrawing,2.5,1.0,,449.0,570.0,48.0,316L
188,4383.288086280578,350.16522057296027,,,,sn,316l,lpbf,3dsystemsproxdmp320,,,,60,,90,,,,25,air,-1.0,60.0,force,circularcrosssectionwithdrawing,2.5,1.0,,338.0,560.0,57.0,316L
188,4699.516769991475,350.16522057296027,,,,sn,316l,lpbf,3dsystemsproxdmp320,,,,60,,90,,,,25,air,-1.0,60.0,force,circularcrosssectionwithdrawing,2.5,1.0,,338.0,560.0,57.0,316L
188,14161.540242070074,325.3318533594819,,,,sn,316l,lpbf,3dsystemsproxdmp320,,,,60,,90,,,,25,air,-1.0,60.0,force,circularcrosssectionwithdrawing,2.5,1.0,,338.0,560.0,57.0,316L
188,16043.442343063542,325.25068561470323,,,,sn,316l,lpbf,3dsystemsproxdmp320,,,,60,,90,,,,25,air,-1.0,60.0,force,circularcrosssectionwithdrawing,2.5,1.0,,338.0,560.0,57.0,316L
188,32522.06668199984,324.9925496708766,,,,sn,316l,lpbf,3dsystemsproxdmp320,,,,60,,90,,,,25,air,-1.0,60.0,force,circularcrosssectionwithdrawing,2.5,1.0,,338.0,560.0,57.0,316L
188,75262.97204405468,312.53995291677813,,,,sn,316l,lpbf,3dsystemsproxdmp320,,,,60,,90,,,,25,air,-1.0,60.0,force,circularcrosssectionwithdrawing,2.5,1.0,,338.0,560.0,57.0,316L
188,80789.2987018571,312.5664452487922,,,,sn,316l,lpbf,3dsystemsproxdmp320,,,,60,,90,,,,25,air,-1.0,60.0,force,circularcrosssectionwithdrawing,2.5,1.0,,338.0,560.0,57.0,316L
189,8831.35885934543,362.7852883667895,,,,sn,316l,lpbf,3dsystemsproxdmp320,,,,60,,50,,,,25,air,-1.0,60.0,force,circularcrosssectionwithdrawing,2.5,1.0,,338.0,560.0,57.0,316L
189,18234.481185856428,350.18007071932516,,,,sn,316l,lpbf,3dsystemsproxdmp320,,,,60,,50,,,,25,air,-1.0,60.0,force,circularcrosssectionwithdrawing,2.5,1.0,,338.0,560.0,57.0,316L
189,30806.58685682613,362.8052377542165,,,,sn,316l,lpbf,3dsystemsproxdmp320,,,,60,,50,,,,25,air,-1.0,60.0,force,circularcrosssectionwithdrawing,2.5,1.0,,338.0,560.0,57.0,316L
189,34981.65349520377,362.79526292338085,,,,sn,316l,lpbf,3dsystemsproxdmp320,,,,60,,50,,,,25,air,-1.0,60.0,force,circularcrosssectionwithdrawing,2.5,1.0,,338.0,560.0,57.0,316L
189,38321.18632740069,362.8052377542165,,,,sn,316l,lpbf,3dsystemsproxdmp320,,,,60,,50,,,,25,air,-1.0,60.0,force,circularcrosssectionwithdrawing,2.5,1.0,,338.0,560.0,57.0,316L
189,44282.86809317958,350.19932695193404,,,,sn,316l,lpbf,3dsystemsproxdmp320,,,,60,,50,,,,25,air,-1.0,60.0,force,circularcrosssectionwithdrawing,2.5,1.0,,338.0,560.0,57.0,316L
189,81025.920481508,350.3392629320576,,,,sn,316l,lpbf,3dsystemsproxdmp320,,,,60,,50,,,,25,air,-1.0,60.0,force,circularcrosssectionwithdrawing,2.5,1.0,,338.0,560.0,57.0,316L
189,108157.92526901995,337.4198909089798,,,,sn,316l,lpbf,3dsystemsproxdmp320,,,,60,,50,,,,25,air,-1.0,60.0,force,circularcrosssectionwithdrawing,2.5,1.0,,338.0,560.0,57.0,316L
189,111352.13699748683,350.3585279185692,,,,sn,316l,lpbf,3dsystemsproxdmp320,,,,60,,50,,,,25,air,-1.0,60.0,force,circularcrosssectionwithdrawing,2.5,1.0,,338.0,560.0,57.0,316L
189,116427.85940007656,337.28004190450184,,,,sn,316l,lpbf,3dsystemsproxdmp320,,,,60,,50,,,,25,air,-1.0,60.0,force,circularcrosssectionwithdrawing,2.5,1.0,,338.0,560.0,57.0,316L
189,285206.5281165643,337.58431659344006,,,,sn,316l,lpbf,3dsystemsproxdmp320,,,,60,,50,,,,25,air,-1.0,60.0,force,circularcrosssectionwithdrawing,2.5,1.0,,338.0,560.0,57.0,316L
190,6836.2857196580135,350.09055302417033,,,,sn,316l,lpbf,3dsystemsproxdmp320,,,,60,,0,,,,25,air,-1.0,60.0,force,circularcrosssectionwithdrawing,2.5,1.0,,338.0,560.0,57.0,316L
190,16302.475992136684,350.3590570042791,,,,sn,316l,lpbf,3dsystemsproxdmp320,,,,60,,0,,,,25,air,-1.0,60.0,force,circularcrosssectionwithdrawing,2.5,1.0,,338.0,560.0,57.0,316L
190,22876.230364164174,350.3590570042791,,,,sn,316l,lpbf,3dsystemsproxdmp320,,,,60,,0,,,,25,air,-1.0,60.0,force,circularcrosssectionwithdrawing,2.5,1.0,,338.0,560.0,57.0,316L
190,61240.35621504466,325.2534076163269,,,,sn,316l,lpbf,3dsystemsproxdmp320,,,,60,,0,,,,25,air,-1.0,60.0,force,circularcrosssectionwithdrawing,2.5,1.0,,338.0,560.0,57.0,316L
190,112051.51405189895,350.0762035018487,,,,sn,316l,lpbf,3dsystemsproxdmp320,,,,60,,0,,,,25,air,-1.0,60.0,force,circularcrosssectionwithdrawing,2.5,1.0,,338.0,560.0,57.0,316L
190,188754.00311718325,312.5785384161733,,,,sn,316l,lpbf,3dsystemsproxdmp320,,,,60,,0,,,,25,air,-1.0,60.0,force,circularcrosssectionwithdrawing,2.5,1.0,,338.0,560.0,57.0,316L
190,195584.7957973888,312.5527573744708,,,,sn,316l,lpbf,3dsystemsproxdmp320,,,,60,,0,,,,25,air,-1.0,60.0,force,circularcrosssectionwithdrawing,2.5,1.0,,338.0,560.0,57.0,316L
190,323746.64376633737,312.5613508187647,,,,sn,316l,lpbf,3dsystemsproxdmp320,,,,60,,0,,,,25,air,-1.0,60.0,force,circularcrosssectionwithdrawing,2.5,1.0,,338.0,560.0,57.0,316L
190,645225.9745894992,299.86099954822436,,,,sn,316l,lpbf,3dsystemsproxdmp320,,,,60,,0,,,,25,air,-1.0,60.0,force,circularcrosssectionwithdrawing,2.5,1.0,,338.0,560.0,57.0,316L
190,1600082.4626335439,299.871711630666,,,,sn,316l,lpbf,3dsystemsproxdmp320,,,,60,,0,,,,25,air,-1.0,60.0,force,circularcrosssectionwithdrawing,2.5,1.0,,338.0,560.0,57.0,316L
191,14590.888275814526,324.9990577369685,,,,sn,316l,lpbf,3dsystemsproxdmp320,,,,60,,90,,,,25,air,-1.0,60.0,force,circularcrosssectionwithdrawing,2.5,1.0,,320.0,560.0,59.0,316L
191,26434.783246419094,312.60694521473135,,,,sn,316l,lpbf,3dsystemsproxdmp320,,,,60,,90,,,,25,air,-1.0,60.0,force,circularcrosssectionwithdrawing,2.5,1.0,,320.0,560.0,59.0,316L
191,33678.02405058133,324.9990577369685,,,,sn,316l,lpbf,3dsystemsproxdmp320,,,,60,,90,,,,25,air,-1.0,60.0,force,circularcrosssectionwithdrawing,2.5,1.0,,320.0,560.0,59.0,316L
191,43970.97419676351,312.32308119754606,,,,sn,316l,lpbf,3dsystemsproxdmp320,,,,60,,90,,,,25,air,-1.0,60.0,force,circularcrosssectionwithdrawing,2.5,1.0,,320.0,560.0,59.0,316L
191,273557.00801380165,312.4921783237365,,,,sn,316l,lpbf,3dsystemsproxdmp320,,,,60,,90,,,,25,air,-1.0,60.0,force,circularcrosssectionwithdrawing,2.5,1.0,,320.0,560.0,59.0,316L
191,363616.17527227465,300.04255684360646,,,,sn,316l,lpbf,3dsystemsproxdmp320,,,,60,,90,,,,25,air,-1.0,60.0,force,circularcrosssectionwithdrawing,2.5,1.0,,320.0,560.0,59.0,316L
192,13083.38455371369,350.1615437191268,,,,sn,316l,lpbf,3dsystemsproxdmp320,,,,60,,50,,,,25,air,-1.0,60.0,force,circularcrosssectionwithdrawing,2.5,1.0,,320.0,560.0,59.0,316L
192,20656.336665590447,350.41869812944435,,,,sn,316l,lpbf,3dsystemsproxdmp320,,,,60,,50,,,,25,air,-1.0,60.0,force,circularcrosssectionwithdrawing,2.5,1.0,,320.0,560.0,59.0,316L
192,80637.20914159456,337.57349411252244,,,,sn,316l,lpbf,3dsystemsproxdmp320,,,,60,,50,,,,25,air,-1.0,60.0,force,circularcrosssectionwithdrawing,2.5,1.0,,320.0,560.0,59.0,316L
192,108216.49918294478,337.5653829334192,,,,sn,316l,lpbf,3dsystemsproxdmp320,,,,60,,50,,,,25,air,-1.0,60.0,force,circularcrosssectionwithdrawing,2.5,1.0,,320.0,560.0,59.0,316L
192,125568.93071114781,325.1011199046744,,,,sn,316l,lpbf,3dsystemsproxdmp320,,,,60,,50,,,,25,air,-1.0,60.0,force,circularcrosssectionwithdrawing,2.5,1.0,,320.0,560.0,59.0,316L
192,136611.907140993,325.1011199046744,,,,sn,316l,lpbf,3dsystemsproxdmp320,,,,60,,50,,,,25,air,-1.0,60.0,force,circularcrosssectionwithdrawing,2.5,1.0,,320.0,560.0,59.0,316L
192,207596.93894471537,324.9998016602034,,,,sn,316l,lpbf,3dsystemsproxdmp320,,,,60,,50,,,,25,air,-1.0,60.0,force,circularcrosssectionwithdrawing,2.5,1.0,,320.0,560.0,59.0,316L
192,470803.3747887284,325.0479065768793,,,,sn,316l,lpbf,3dsystemsproxdmp320,,,,60,,50,,,,25,air,-1.0,60.0,force,circularcrosssectionwithdrawing,2.5,1.0,,320.0,560.0,59.0,316L
193,18044.110877757088,325.2265716306864,,,,sn,316l,lpbf,3dsystemsproxdmp320,,,,60,,0,,,,25,air,-1.0,60.0,force,circularcrosssectionwithdrawing,2.5,1.0,,320.0,560.0,59.0,316L
193,70928.57287970991,325.08157824644127,,,,sn,316l,lpbf,3dsystemsproxdmp320,,,,60,,0,,,,25,air,-1.0,60.0,force,circularcrosssectionwithdrawing,2.5,1.0,,320.0,560.0,59.0,316L
193,80322.72999740584,312.7318715290987,,,,sn,316l,lpbf,3dsystemsproxdmp320,,,,60,,0,,,,25,air,-1.0,60.0,force,circularcrosssectionwithdrawing,2.5,1.0,,320.0,560.0,59.0,316L
193,87388.29093190127,312.7684851627379,,,,sn,316l,lpbf,3dsystemsproxdmp320,,,,60,,0,,,,25,air,-1.0,60.0,force,circularcrosssectionwithdrawing,2.5,1.0,,320.0,560.0,59.0,316L
193,114744.65285350486,325.08157824644127,,,,sn,316l,lpbf,3dsystemsproxdmp320,,,,60,,0,,,,25,air,-1.0,60.0,force,circularcrosssectionwithdrawing,2.5,1.0,,320.0,560.0,59.0,316L
193,201171.95591032607,312.5537142114567,,,,sn,316l,lpbf,3dsystemsproxdmp320,,,,60,,0,,,,25,air,-1.0,60.0,force,circularcrosssectionwithdrawing,2.5,1.0,,320.0,560.0,59.0,316L
236,23197.388369336306,391.3260327779609,,,,sn,316l,lpbf,slm280hl,175,750.0,100.0,30,,0,ar,meander,67.0,25,air,-1.0,5.0,force,rectangularcrosssectionwithdrawing,,1.0,,502.0,696.0,,316L
236,53462.015289991716,344.2025581223005,,,,sn,316l,lpbf,slm280hl,175,750.0,100.0,30,,0,ar,meander,67.0,25,air,-1.0,5.0,force,rectangularcrosssectionwithdrawing,,1.0,,502.0,696.0,,316L
236,131622.10431078906,290.8012003399706,,,,sn,316l,lpbf,slm280hl,175,750.0,100.0,30,,0,ar,meander,67.0,25,air,-1.0,5.0,force,rectangularcrosssectionwithdrawing,,1.0,,502.0,696.0,,316L
236,360381.6699475454,234.83413216342024,,,,sn,316l,lpbf,slm280hl,175,750.0,100.0,30,,0,ar,meander,67.0,25,air,-1.0,5.0,force,rectangularcrosssectionwithdrawing,,1.0,,502.0,696.0,,316L
236,1038878.6685767791,187.8006855459168,,,,sn,316l,lpbf,slm280hl,175,750.0,100.0,30,,0,ar,meander,67.0,25,air,-1.0,5.0,force,rectangularcrosssectionwithdrawing,,1.0,,502.0,696.0,,316L
236,1995995.2888014475,141.47677754912283,,,,sn,316l,lpbf,slm280hl,175,750.0,100.0,30,,0,ar,meander,67.0,25,air,-1.0,5.0,force,rectangularcrosssectionwithdrawing,,1.0,,502.0,696.0,,316L
237,27845.768407281408,372.2544658566852,,,,sn,316l,lpbf,slm280hl,175,550.0,100.0,50,,0,ar,meander,67.0,25,air,-1.0,5.0,force,rectangularcrosssectionwithdrawing,,1.0,,,624.0,,316L
237,48573.82080201797,316.8974562687771,,,,sn,316l,lpbf,slm280hl,175,550.0,100.0,50,,0,ar,meander,67.0,25,air,-1.0,5.0,force,rectangularcrosssectionwithdrawing,,1.0,,,624.0,,316L
237,100000.0,290.0778481930581,,,,sn,316l,lpbf,slm280hl,175,550.0,100.0,50,,0,ar,meander,67.0,25,air,-1.0,5.0,force,rectangularcrosssectionwithdrawing,,1.0,,,624.0,,316L
237,419980.82444130856,201.70593458104173,,,,sn,316l,lpbf,slm280hl,175,550.0,100.0,50,,0,ar,meander,67.0,25,air,-1.0,5.0,force,rectangularcrosssectionwithdrawing,,1.0,,,624.0,,316L
237,1074388.80178147,148.8491653862165,,,,sn,316l,lpbf,slm280hl,175,550.0,100.0,50,,0,ar,meander,67.0,25,air,-1.0,5.0,force,rectangularcrosssectionwithdrawing,,1.0,,,624.0,,316L
237,1974546.7563972608,96.50546100570776,,,,sn,316l,lpbf,slm280hl,175,550.0,100.0,50,,0,ar,meander,67.0,25,air,-1.0,5.0,force,rectangularcrosssectionwithdrawing,,1.0,,,624.0,,316L
238,32114.155319409223,376.296001870983,,,,sn,316l,lpbf,slm280hl,175,750.0,100.0,30,,45,ar,meander,67.0,25,air,-1.0,5.0,force,rectangularcrosssectionwithdrawing,,1.0,,,631.0,,316L
238,43730.88793208833,346.1825563058586,,,,sn,316l,lpbf,slm280hl,175,750.0,100.0,30,,45,ar,meander,67.0,25,air,-1.0,5.0,force,rectangularcrosssectionwithdrawing,,1.0,,,631.0,,316L
238,85138.67940920749,291.3053850097196,,,,sn,316l,lpbf,slm280hl,175,750.0,100.0,30,,45,ar,meander,67.0,25,air,-1.0,5.0,force,rectangularcrosssectionwithdrawing,,1.0,,,631.0,,316L
238,182028.69692140818,240.57644663036234,,,,sn,316l,lpbf,slm280hl,175,750.0,100.0,30,,45,ar,meander,67.0,25,air,-1.0,5.0,force,rectangularcrosssectionwithdrawing,,1.0,,,631.0,,316L
238,694957.1731694058,183.63442028460344,,,,sn,316l,lpbf,slm280hl,175,750.0,100.0,30,,45,ar,meander,67.0,25,air,-1.0,5.0,force,rectangularcrosssectionwithdrawing,,1.0,,,631.0,,316L
238,854020.9636959244,144.9831221397316,,,,sn,316l,lpbf,slm280hl,175,750.0,100.0,30,,45,ar,meander,67.0,25,air,-1.0,5.0,force,rectangularcrosssectionwithdrawing,,1.0,,,631.0,,316L
238,2450493.7217060933,112.79076262332946,,,,sn,316l,lpbf,slm280hl,175,750.0,100.0,30,,45,ar,meander,67.0,25,air,-1.0,5.0,force,rectangularcrosssectionwithdrawing,,1.0,,,631.0,,316L
239,1953.9304046896111,89.61455913853746,,,,sn,316l,lpbf,slm280hl,175,550.0,100.0,50,,45,ar,meander,67.0,25,air,-1.0,5.0,force,rectangularcrosssectionwithdrawing,,1.0,,,610.0,,316L
239,19856.4724658934,341.0241293508061,,,,sn,316l,lpbf,slm280hl,175,550.0,100.0,50,,45,ar,meander,67.0,25,air,-1.0,5.0,force,rectangularcrosssectionwithdrawing,,1.0,,,610.0,,316L
239,28232.70222287176,292.12032484609676,,,,sn,316l,lpbf,slm280hl,175,550.0,100.0,50,,45,ar,meander,67.0,25,air,-1.0,5.0,force,rectangularcrosssectionwithdrawing,,1.0,,,610.0,,316L
239,32002.915682639556,278.4907954035971,,,,sn,316l,lpbf,slm280hl,175,550.0,100.0,50,,45,ar,meander,67.0,25,air,-1.0,5.0,force,rectangularcrosssectionwithdrawing,,1.0,,,610.0,,316L
239,134733.9130450032,236.54943624822315,,,,sn,316l,lpbf,slm280hl,175,550.0,100.0,50,,45,ar,meander,67.0,25,air,-1.0,5.0,force,rectangularcrosssectionwithdrawing,,1.0,,,610.0,,316L
239,138943.36331300356,199.80669275081672,,,,sn,316l,lpbf,slm280hl,175,550.0,100.0,50,,45,ar,meander,67.0,25,air,-1.0,5.0,force,rectangularcrosssectionwithdrawing,,1.0,,,610.0,,316L
239,433277.7960633189,160.00157513763824,,,,sn,316l,lpbf,slm280hl,175,550.0,100.0,50,,45,ar,meander,67.0,25,air,-1.0,5.0,force,rectangularcrosssectionwithdrawing,,1.0,,,610.0,,316L
239,1123964.11990269,140.5716385335247,,,,sn,316l,lpbf,slm280hl,175,550.0,100.0,50,,45,ar,meander,67.0,25,air,-1.0,5.0,force,rectangularcrosssectionwithdrawing,,1.0,,,610.0,,316L
239,1981099.5243499926,110.05137481216995,,,,sn,316l,lpbf,slm280hl,175,550.0,100.0,50,,45,ar,meander,67.0,25,air,-1.0,5.0,force,rectangularcrosssectionwithdrawing,,1.0,,,610.0,,316L
240,22489.385608832665,400.2847525758152,,,,sn,316l,lpbf,slm280hl,175,750.0,100.0,30,,45,ar,meander,67.0,25,air,-1.0,5.0,force,rectangularcrosssectionwithdrawing,,1.0,,,584.0,,316L
240,27173.388054342464,389.1517900876232,,,,sn,316l,lpbf,slm280hl,175,750.0,100.0,30,,45,ar,meander,67.0,25,air,-1.0,5.0,force,rectangularcrosssectionwithdrawing,,1.0,,,584.0,,316L
240,33404.849835132445,367.8310235389084,,,,sn,316l,lpbf,slm280hl,175,750.0,100.0,30,,45,ar,meander,67.0,25,air,-1.0,5.0,force,rectangularcrosssectionwithdrawing,,1.0,,,584.0,,316L
240,52234.90200825939,287.9011986886981,,,,sn,316l,lpbf,slm280hl,175,750.0,100.0,30,,45,ar,meander,67.0,25,air,-1.0,5.0,force,rectangularcrosssectionwithdrawing,,1.0,,,584.0,,316L
240,60180.821323091965,287.9011986886981,,,,sn,316l,lpbf,slm280hl,175,750.0,100.0,30,,45,ar,meander,67.0,25,air,-1.0,5.0,force,rectangularcrosssectionwithdrawing,,1.0,,,584.0,,316L
240,123444.96740817076,235.07888005340794,,,,sn,316l,lpbf,slm280hl,175,750.0,100.0,30,,45,ar,meander,67.0,25,air,-1.0,5.0,force,rectangularcrosssectionwithdrawing,,1.0,,,584.0,,316L
240,189751.3498037749,199.08310761492856,,,,sn,316l,lpbf,slm280hl,175,750.0,100.0,30,,45,ar,meander,67.0,25,air,-1.0,5.0,force,rectangularcrosssectionwithdrawing,,1.0,,,584.0,,316L
240,448432.9115517373,161.6362973084985,,,,sn,316l,lpbf,slm280hl,175,750.0,100.0,30,,45,ar,meander,67.0,25,air,-1.0,5.0,force,rectangularcrosssectionwithdrawing,,1.0,,,584.0,,316L
240,578054.9912476381,144.4133437686745,,,,sn,316l,lpbf,slm280hl,175,750.0,100.0,30,,45,ar,meander,67.0,25,air,-1.0,5.0,force,rectangularcrosssectionwithdrawing,,1.0,,,584.0,,316L
240,2002430.3679781433,115.93373908477041,,,,sn,316l,lpbf,slm280hl,175,750.0,100.0,30,,45,ar,meander,67.0,25,air,-1.0,5.0,force,rectangularcrosssectionwithdrawing,,1.0,,,584.0,,316L
241,8147.058135834026,414.305481562946,,,,sn,316l,lpbf,slm280hl,175,550.0,100.0,50,,45,ar,meander,67.0,25,air,-1.0,5.0,force,rectangularcrosssectionwithdrawing,,1.0,,442.0,580.0,,316L
241,11109.43255590527,354.62417968561886,,,,sn,316l,lpbf,slm280hl,175,550.0,100.0,50,,45,ar,meander,67.0,25,air,-1.0,5.0,force,rectangularcrosssectionwithdrawing,,1.0,,442.0,580.0,,316L
241,30916.90976583089,303.7323884861866,,,,sn,316l,lpbf,slm280hl,175,550.0,100.0,50,,45,ar,meander,67.0,25,air,-1.0,5.0,force,rectangularcrosssectionwithdrawing,,1.0,,442.0,580.0,,316L
241,31994.522300800712,317.738326443578,,,,sn,316l,lpbf,slm280hl,175,550.0,100.0,50,,45,ar,meander,67.0,25,air,-1.0,5.0,force,rectangularcrosssectionwithdrawing,,1.0,,442.0,580.0,,316L
241,82234.28242578305,279.6442840853168,,,,sn,316l,lpbf,slm280hl,175,550.0,100.0,50,,45,ar,meander,67.0,25,air,-1.0,5.0,force,rectangularcrosssectionwithdrawing,,1.0,,442.0,580.0,,316L
241,129085.17374114147,192.29667969268877,,,,sn,316l,lpbf,slm280hl,175,550.0,100.0,50,,45,ar,meander,67.0,25,air,-1.0,5.0,force,rectangularcrosssectionwithdrawing,,1.0,,442.0,580.0,,316L
241,1775414.3258483068,101.85195248982663,,,,sn,316l,lpbf,slm280hl,175,550.0,100.0,50,,45,ar,meander,67.0,25,air,-1.0,5.0,force,rectangularcrosssectionwithdrawing,,1.0,,442.0,580.0,,316L
241,2682695.7952797273,64.1756788372046,,,,sn,316l,lpbf,slm280hl,175,550.0,100.0,50,,45,ar,meander,67.0,25,air,-1.0,5.0,force,rectangularcrosssectionwithdrawing,,1.0,,442.0,580.0,,316L
252,87285.91656092602,422.7340553010805,,,,sn,316l,lpbf,farsoonfs271m,225,1000.0,,30,,90,n2,,67.0,25,air,-1.0,15.0,force,circularcrosssectionwithdrawingnotch,6.0,1.0,,484.0,642.0,67.0,316L
252,130315.3812108437,448.16560680042863,,,,sn,316l,lpbf,farsoonfs271m,225,1000.0,,30,,90,n2,,67.0,25,air,-1.0,15.0,force,circularcrosssectionwithdrawingnotch,6.0,1.0,,484.0,642.0,67.0,316L
252,217550.0930012133,324.6564751388289,,,,sn,316l,lpbf,farsoonfs271m,225,1000.0,,30,,90,n2,,67.0,25,air,-1.0,15.0,force,circularcrosssectionwithdrawingnotch,6.0,1.0,,484.0,642.0,67.0,316L
252,226859.16324454872,398.6779927195943,,,,sn,316l,lpbf,farsoonfs271m,225,1000.0,,30,,90,n2,,67.0,25,air,-1.0,15.0,force,circularcrosssectionwithdrawingnotch,6.0,1.0,,484.0,642.0,67.0,316L
252,330425.5277406261,399.3970279216803,,,,sn,316l,lpbf,farsoonfs271m,225,1000.0,,30,,90,n2,,67.0,25,air,-1.0,15.0,force,circularcrosssectionwithdrawingnotch,6.0,1.0,,484.0,642.0,67.0,316L
252,333748.6987290561,373.2229731628798,,,,sn,316l,lpbf,farsoonfs271m,225,1000.0,,30,,90,n2,,67.0,25,air,-1.0,15.0,force,circularcrosssectionwithdrawingnotch,6.0,1.0,,484.0,642.0,67.0,316L
252,380318.5442599342,349.69960370421325,,,,sn,316l,lpbf,farsoonfs271m,225,1000.0,,30,,90,n2,,67.0,25,air,-1.0,15.0,force,circularcrosssectionwithdrawingnotch,6.0,1.0,,484.0,642.0,67.0,316L
252,393743.41277359356,349.69960370421325,,,,sn,316l,lpbf,farsoonfs271m,225,1000.0,,30,,90,n2,,67.0,25,air,-1.0,15.0,force,circularcrosssectionwithdrawingnotch,6.0,1.0,,484.0,642.0,67.0,316L
252,515826.639584138,499.13040471437887,,,,sn,316l,lpbf,farsoonfs271m,225,1000.0,,30,,90,n2,,67.0,25,air,-1.0,15.0,force,circularcrosssectionwithdrawingnotch,6.0,1.0,,484.0,642.0,67.0,316L
252,582972.1979490559,324.0076572618442,,,,sn,316l,lpbf,farsoonfs271m,225,1000.0,,30,,90,n2,,67.0,25,air,-1.0,15.0,force,circularcrosssectionwithdrawingnotch,6.0,1.0,,484.0,642.0,67.0,316L
253,22.05999669585614,368.01884691227855,,,,sn,316l,lpbf,renishawam250,,,,50,25,,,,,250,air,-1.0,0.5,strain,circularcrosssectionastme606,,1.0,,,,,316L
253,52.33910198007399,348.3731170073606,,,,sn,316l,lpbf,renishawam250,,,,50,25,,,,,250,air,-1.0,0.5,strain,circularcrosssectionastme606,,1.0,,,,,316L
253,91.45556439240562,299.04761904761904,,,,sn,316l,lpbf,renishawam250,,,,50,25,,,,,250,air,-1.0,0.5,strain,circularcrosssectionastme606,,1.0,,,,,316L
253,109.49372014647486,362.92729326437194,,,,sn,316l,lpbf,renishawam250,,,,50,25,,,,,250,air,-1.0,0.5,strain,circularcrosssectionastme606,,1.0,,,,,316L
253,941.7673667396131,301.12341123411227,,,,sn,316l,lpbf,renishawam250,,,,50,25,,,,,250,air,-1.0,0.5,strain,circularcrosssectionastme606,,1.0,,,,,316L
253,1007.461168744242,321.5820105820106,,,,sn,316l,lpbf,renishawam250,,,,50,25,,,,,250,air,-1.0,0.5,strain,circularcrosssectionastme606,,1.0,,,,,316L
253,1023.6805829166607,289.23329233292327,,,,sn,316l,lpbf,renishawam250,,,,50,25,,,,,250,air,-1.0,0.5,strain,circularcrosssectionastme606,,1.0,,,,,316L
253,3159.6817336424742,278.75738768816257,,,,sn,316l,lpbf,renishawam250,,,,50,25,,,,,250,air,-1.0,0.5,strain,circularcrosssectionastme606,,1.0,,,,,316L
253,4725.602884966558,271.0017766844334,,,,sn,316l,lpbf,renishawam250,,,,50,25,,,,,250,air,-1.0,0.5,strain,circularcrosssectionastme606,,1.0,,,,,316L
253,8710.549701775335,227.92139077853366,,,,sn,316l,lpbf,renishawam250,,,,50,25,,,,,250,air,-1.0,0.5,strain,circularcrosssectionastme606,,1.0,,,,,316L
254,790.1112800373112,226.36300897170463,,,,sn,316l,epbf,arcama2,,,,100,800,,,,,250,air,-1.0,0.5,strain,circularcrosssectionastme606,,1.0,,,,,316L
254,2235.6099054820634,220.8921423690426,,,,sn,316l,epbf,arcama2,,,,100,800,,,,,250,air,-1.0,0.5,strain,circularcrosssectionastme606,,1.0,,,,,316L
254,2447.3513135337635,217.92407895507523,,,,sn,316l,epbf,arcama2,,,,100,800,,,,,250,air,-1.0,0.5,strain,circularcrosssectionastme606,,1.0,,,,,316L
254,3848.9423372030387,189.08916586768933,,,,sn,316l,epbf,arcama2,,,,100,800,,,,,250,air,-1.0,0.5,strain,circularcrosssectionastme606,,1.0,,,,,316L
254,7810.350386439883,196.8549738736074,,,,sn,316l,epbf,arcama2,,,,100,800,,,,,250,air,-1.0,0.5,strain,circularcrosssectionastme606,,1.0,,,,,316L
254,11004.400256110524,184.460611101349,,,,sn,316l,epbf,arcama2,,,,100,800,,,,,250,air,-1.0,0.5,strain,circularcrosssectionastme606,,1.0,,,,,316L
254,11030.440744264519,192.66662683769678,,,,sn,316l,epbf,arcama2,,,,100,800,,,,,250,air,-1.0,0.5,strain,circularcrosssectionastme606,,1.0,,,,,316L
254,17930.357685212522,215.28773072747015,,,,sn,316l,epbf,arcama2,,,,100,800,,,,,250,air,-1.0,0.5,strain,circularcrosssectionastme606,,1.0,,,,,316L
254,80350.29302517648,204.004400440044,,,,sn,316l,epbf,arcama2,,,,100,800,,,,,250,air,-1.0,0.5,strain,circularcrosssectionastme606,,1.0,,,,,316L
254,87983.66183014482,162.23405972558515,,,,sn,316l,epbf,arcama2,,,,100,800,,,,,250,air,-1.0,0.5,strain,circularcrosssectionastme606,,1.0,,,,,316L
364,126550.56200432131,356.5735450357545,,,,sn,316l,lpbf,eosm290,,,,20,,90,,,,25,air,-1.0,5.0,force,rectangularcrosssectionastme466,,1.0,,500.0,620.0,67.7,316L
364,265781.34136956895,328.1818869865028,,,,sn,316l,lpbf,eosm290,,,,20,,90,,,,25,air,-1.0,5.0,force,rectangularcrosssectionastme466,,1.0,,500.0,620.0,67.7,316L
364,755815.547625534,292.83344208098845,,,,sn,316l,lpbf,eosm290,,,,20,,90,,,,25,air,-1.0,5.0,force,rectangularcrosssectionastme466,,1.0,,500.0,620.0,67.7,316L
365,117258.73225395771,356.08398390289375,,,,sn,316l,lpbf,eosm290,,,,20,,0,,,,25,air,-1.0,5.0,force,rectangularcrosssectionastme466,,1.0,,586.0,723.0,42.7,316L
365,144321.91124040497,356.9786489603604,,,,sn,316l,lpbf,eosm290,,,,20,,0,,,,25,air,-1.0,5.0,force,rectangularcrosssectionastme466,,1.0,,586.0,723.0,42.7,316L
365,193016.38587881444,329.4341362367153,,,,sn,316l,lpbf,eosm290,,,,20,,0,,,,25,air,-1.0,5.0,force,rectangularcrosssectionastme466,,1.0,,586.0,723.0,42.7,316L
365,584863.3690372304,292.0506219560151,,,,sn,316l,lpbf,eosm290,,,,20,,0,,,,25,air,-1.0,5.0,force,rectangularcrosssectionastme466,,1.0,,586.0,723.0,42.7,316L
366,36186.58409465967,294.66373104415993,,,,sn,316l,lpbf,eosm290,,,,20,,0,,,,25,air,0.1,5.0,force,rectangularcrosssectionastme466,,1.0,,586.0,723.0,42.7,316L
366,55878.75277821529,296.5180851784477,,,,sn,316l,lpbf,eosm290,,,,20,,0,,,,25,air,0.1,5.0,force,rectangularcrosssectionastme466,,1.0,,586.0,723.0,42.7,316L
366,84378.80387396926,262.21100913643784,,,,sn,316l,lpbf,eosm290,,,,20,,0,,,,25,air,0.1,5.0,force,rectangularcrosssectionastme466,,1.0,,586.0,723.0,42.7,316L
366,116884.70928239512,262.54020655870755,,,,sn,316l,lpbf,eosm290,,,,20,,0,,,,25,air,0.1,5.0,force,rectangularcrosssectionastme466,,1.0,,586.0,723.0,42.7,316L
366,217235.82054514354,230.42317349325842,,,,sn,316l,lpbf,eosm290,,,,20,,0,,,,25,air,0.1,5.0,force,rectangularcrosssectionastme466,,1.0,,586.0,723.0,42.7,316L
366,356593.8840557551,196.7474770059234,,,,sn,316l,lpbf,eosm290,,,,20,,0,,,,25,air,0.1,5.0,force,rectangularcrosssectionastme466,,1.0,,586.0,723.0,42.7,316L
366,410586.4039615184,196.53293433890502,,,,sn,316l,lpbf,eosm290,,,,20,,0,,,,25,air,0.1,5.0,force,rectangularcrosssectionastme466,,1.0,,586.0,723.0,42.7,316L
366,475190.0567672376,196.7474770059234,,,,sn,316l,lpbf,eosm290,,,,20,,0,,,,25,air,0.1,5.0,force,rectangularcrosssectionastme466,,1.0,,586.0,723.0,42.7,316L
366,993567.5097450606,156.05820204691895,,,,sn,316l,lpbf,eosm290,,,,20,,0,,,,25,air,0.1,5.0,force,rectangularcrosssectionastme466,,1.0,,586.0,723.0,42.7,316L
366,993981.5918865141,180.47789160776355,,,,sn,316l,lpbf,eosm290,,,,20,,0,,,,25,air,0.1,5.0,force,rectangularcrosssectionastme466,,1.0,,586.0,723.0,42.7,316L
366,993981.5918865141,164.47555468796537,,,,sn,316l,lpbf,eosm290,,,,20,,0,,,,25,air,0.1,5.0,force,rectangularcrosssectionastme466,,1.0,,586.0,723.0,42.7,316L
367,56530.9485718205,279.15626038216817,,,,sn,316l,lpbf,eosm290,,,,20,,90,,,,25,air,0.1,5.0,force,rectangularcrosssectionastme466,,1.0,,500.0,620.0,67.7,316L
367,92243.27158045396,262.88342671855986,,,,sn,316l,lpbf,eosm290,,,,20,,90,,,,25,air,0.1,5.0,force,rectangularcrosssectionastme466,,1.0,,500.0,620.0,67.7,316L
367,178559.89852376777,230.1461620425035,,,,sn,316l,lpbf,eosm290,,,,20,,90,,,,25,air,0.1,5.0,force,rectangularcrosssectionastme466,,1.0,,500.0,620.0,67.7,316L
367,617982.2751295874,197.27001963570632,,,,sn,316l,lpbf,eosm290,,,,20,,90,,,,25,air,0.1,5.0,force,rectangularcrosssectionastme466,,1.0,,500.0,620.0,67.7,316L
367,761563.2462335556,197.02266406755774,,,,sn,316l,lpbf,eosm290,,,,20,,90,,,,25,air,0.1,5.0,force,rectangularcrosssectionastme466,,1.0,,500.0,620.0,67.7,316L
368,1336.0297512938946,98.36359731563185,,,,sn,316l,lpbf,eosm290,,,,20,,90,,,,25,air,0.7,5.0,force,rectangularcrosssectionastme466,,1.0,,500.0,620.0,67.7,316L
368,306640.45129809424,93.19980613859201,,,,sn,316l,lpbf,eosm290,,,,20,,90,,,,25,air,0.7,5.0,force,rectangularcrosssectionastme466,,1.0,,500.0,620.0,67.7,316L
368,999051.1362758821,87.64047487180359,,,,sn,316l,lpbf,eosm290,,,,20,,90,,,,25,air,0.7,5.0,force,rectangularcrosssectionastme466,,1.0,,500.0,620.0,67.7,316L
369,495860.9305176103,104.44162841533276,,,,sn,316l,lpbf,eosm290,,,,20,,0,,,,25,air,0.7,5.0,force,rectangularcrosssectionastme466,,1.0,,586.0,723.0,42.7,316L
369,1211678.8362674238,99.0849875940097,,,,sn,316l,lpbf,eosm290,,,,20,,0,,,,25,air,0.7,5.0,force,rectangularcrosssectionastme466,,1.0,,586.0,723.0,42.7,316L
370,43952.82093668378,243.05779877898297,,,,sn,316l,lpbf,eosm290,,,,20,,90,,,,25,air,0.1,5.0,force,rectangularcrosssectionastme466,,1.0,,,,,316L
370,49618.57007922458,242.95848069246233,,,,sn,316l,lpbf,eosm290,,,,20,,90,,,,25,air,0.1,5.0,force,rectangularcrosssectionastme466,,1.0,,,,,316L
370,66133.06145601114,242.73630688337207,,,,sn,316l,lpbf,eosm290,,,,20,,90,,,,25,air,0.1,5.0,force,rectangularcrosssectionastme466,,1.0,,,,,316L
370,136285.23725167697,216.05967859519882,,,,sn,316l,lpbf,eosm290,,,,20,,90,,,,25,air,0.1,5.0,force,rectangularcrosssectionastme466,,1.0,,,,,316L
370,204860.55690045343,189.08787551687357,,,,sn,316l,lpbf,eosm290,,,,20,,90,,,,25,air,0.1,5.0,force,rectangularcrosssectionastme466,,1.0,,,,,316L
370,249430.54931228244,188.95026490896862,,,,sn,316l,lpbf,eosm290,,,,20,,90,,,,25,air,0.1,5.0,force,rectangularcrosssectionastme466,,1.0,,,,,316L
370,345390.92057297006,161.922990615429,,,,sn,316l,lpbf,eosm290,,,,20,,90,,,,25,air,0.1,5.0,force,rectangularcrosssectionastme466,,1.0,,,,,316L
370,365327.6123376982,162.02380276331462,,,,sn,316l,lpbf,eosm290,,,,20,,90,,,,25,air,0.1,5.0,force,rectangularcrosssectionastme466,,1.0,,,,,316L
370,427622.8721181525,162.24275147436924,,,,sn,316l,lpbf,eosm290,,,,20,,90,,,,25,air,0.1,5.0,force,rectangularcrosssectionastme466,,1.0,,,,,316L
370,763945.3446179851,162.08279219092228,,,,sn,316l,lpbf,eosm290,,,,20,,90,,,,25,air,0.1,5.0,force,rectangularcrosssectionastme466,,1.0,,,,,316L
371,77178.49615603028,242.29902858996633,,,,sn,316l,lpbf,eosm290,,,,20,,0,,,,25,air,0.1,5.0,force,rectangularcrosssectionastme466,,1.0,,,,,316L
371,80831.77186286166,242.55930479074547,,,,sn,316l,lpbf,eosm290,,,,20,,0,,,,25,air,0.1,5.0,force,rectangularcrosssectionastme466,,1.0,,,,,316L
371,126794.52364292962,215.5691066981918,,,,sn,316l,lpbf,eosm290,,,,20,,0,,,,25,air,0.1,5.0,force,rectangularcrosssectionastme466,,1.0,,,,,316L
371,223961.8400637164,188.52494692435025,,,,sn,316l,lpbf,eosm290,,,,20,,0,,,,25,air,0.1,5.0,force,rectangularcrosssectionastme466,,1.0,,,,,316L
371,647606.5185294079,161.50330910945746,,,,sn,316l,lpbf,eosm290,,,,20,,0,,,,25,air,0.1,5.0,force,rectangularcrosssectionastme466,,1.0,,,,,316L
371,892828.9724915664,162.2963667950859,,,,sn,316l,lpbf,eosm290,,,,20,,0,,,,25,air,0.1,5.0,force,rectangularcrosssectionastme466,,1.0,,,,,316L
384,27488.90385217223,349.98615680214937,,,,sn,316l,lpbf,3dsystemsproxdmp320,,,,60,,90,,,,25,air,-1.0,60.0,force,circularcrosssectionwithdrawingastme466,6.0,1.0,,453.0,573.0,46.0,316L
384,28068.19746353823,349.74032089521734,,,,sn,316l,lpbf,3dsystemsproxdmp320,,,,60,,90,,,,25,air,-1.0,60.0,force,circularcrosssectionwithdrawingastme466,6.0,1.0,,453.0,573.0,46.0,316L
384,30296.724038308297,349.6103795568772,,,,sn,316l,lpbf,3dsystemsproxdmp320,,,,60,,90,,,,25,air,-1.0,60.0,force,circularcrosssectionwithdrawingastme466,6.0,1.0,,453.0,573.0,46.0,316L
384,69375.50862825126,299.5007468627515,,,,sn,316l,lpbf,3dsystemsproxdmp320,,,,60,,90,,,,25,air,-1.0,60.0,force,circularcrosssectionwithdrawingastme466,6.0,1.0,,453.0,573.0,46.0,316L
384,88790.75798019077,299.71734535128024,,,,sn,316l,lpbf,3dsystemsproxdmp320,,,,60,,90,,,,25,air,-1.0,60.0,force,circularcrosssectionwithdrawingastme466,6.0,1.0,,453.0,573.0,46.0,316L
384,125584.86547085829,250.0202690669587,,,,sn,316l,lpbf,3dsystemsproxdmp320,,,,60,,90,,,,25,air,-1.0,60.0,force,circularcrosssectionwithdrawingastme466,6.0,1.0,,453.0,573.0,46.0,316L
384,131009.74387414151,250.18825739124287,,,,sn,316l,lpbf,3dsystemsproxdmp320,,,,60,,90,,,,25,air,-1.0,60.0,force,circularcrosssectionwithdrawingastme466,6.0,1.0,,453.0,573.0,46.0,316L
384,170546.52986636502,249.8179210526115,,,,sn,316l,lpbf,3dsystemsproxdmp320,,,,60,,90,,,,25,air,-1.0,60.0,force,circularcrosssectionwithdrawingastme466,6.0,1.0,,453.0,573.0,46.0,316L
384,326320.8857176703,199.42492514856332,,,,sn,316l,lpbf,3dsystemsproxdmp320,,,,60,,90,,,,25,air,-1.0,60.0,force,circularcrosssectionwithdrawingastme466,6.0,1.0,,453.0,573.0,46.0,316L
384,450305.2372094423,199.58775389512186,,,,sn,316l,lpbf,3dsystemsproxdmp320,,,,60,,90,,,,25,air,-1.0,60.0,force,circularcrosssectionwithdrawingastme466,6.0,1.0,,453.0,573.0,46.0,316L
384,478603.71577199816,199.7836550136744,,,,sn,316l,lpbf,3dsystemsproxdmp320,,,,60,,90,,,,25,air,-1.0,60.0,force,circularcrosssectionwithdrawingastme466,6.0,1.0,,453.0,573.0,46.0,316L
385,33163.15148901868,349.9958331880025,,,,sn,316l,lpbf,3dsystemsproxdmp320,,,,60,,90,,,,25,air,-1.0,60.0,force,circularcrosssectionwithdrawingastme466,6.0,1.0,,449.0,570.0,48.0,316L
385,35271.911583239504,349.9958331880025,,,,sn,316l,lpbf,3dsystemsproxdmp320,,,,60,,90,,,,25,air,-1.0,60.0,force,circularcrosssectionwithdrawingastme466,6.0,1.0,,449.0,570.0,48.0,316L
385,70485.63305145968,300.28588140466644,,,,sn,316l,lpbf,3dsystemsproxdmp320,,,,60,,90,,,,25,air,-1.0,60.0,force,circularcrosssectionwithdrawingastme466,6.0,1.0,,449.0,570.0,48.0,316L
385,80906.285683791,300.1050831883124,,,,sn,316l,lpbf,3dsystemsproxdmp320,,,,60,,90,,,,25,air,-1.0,60.0,force,circularcrosssectionwithdrawingastme466,6.0,1.0,,449.0,570.0,48.0,316L
385,107431.98099545072,300.25805760641697,,,,sn,316l,lpbf,3dsystemsproxdmp320,,,,60,,90,,,,25,air,-1.0,60.0,force,circularcrosssectionwithdrawingastme466,6.0,1.0,,449.0,570.0,48.0,316L
385,137253.03045541316,250.1251682230753,,,,sn,316l,lpbf,3dsystemsproxdmp320,,,,60,,90,,,,25,air,-1.0,60.0,force,circularcrosssectionwithdrawingastme466,6.0,1.0,,449.0,570.0,48.0,316L
385,148753.1846414639,250.5738961210667,,,,sn,316l,lpbf,3dsystemsproxdmp320,,,,60,,90,,,,25,air,-1.0,60.0,force,circularcrosssectionwithdrawingastme466,6.0,1.0,,449.0,570.0,48.0,316L
385,251524.48989051618,199.5982137184101,,,,sn,316l,lpbf,3dsystemsproxdmp320,,,,60,,90,,,,25,air,-1.0,60.0,force,circularcrosssectionwithdrawingastme466,6.0,1.0,,449.0,570.0,48.0,316L
385,333120.19231891003,199.94598655029893,,,,sn,316l,lpbf,3dsystemsproxdmp320,,,,60,,90,,,,25,air,-1.0,60.0,force,circularcrosssectionwithdrawingastme466,6.0,1.0,,449.0,570.0,48.0,316L
385,363796.6412881816,199.94502688970437,,,,sn,316l,lpbf,3dsystemsproxdmp320,,,,60,,90,,,,25,air,-1.0,60.0,force,circularcrosssectionwithdrawingastme466,6.0,1.0,,449.0,570.0,48.0,316L
386,6224.301879002922,399.60584683373014,,,,sn,316l,lpbf,3dsystemsproxdmp320,,,,60,,90,,,,25,air,-1.0,60.0,force,circularcrosssectionwithdrawingastme466,6.0,1.0,,453.0,573.0,46.0,316L
386,44306.1975719644,375.1788990098049,,,,sn,316l,lpbf,3dsystemsproxdmp320,,,,60,,90,,,,25,air,-1.0,60.0,force,circularcrosssectionwithdrawingastme466,6.0,1.0,,453.0,573.0,46.0,316L
386,64510.91246806735,374.5588240382514,,,,sn,316l,lpbf,3dsystemsproxdmp320,,,,60,,90,,,,25,air,-1.0,60.0,force,circularcrosssectionwithdrawingastme466,6.0,1.0,,453.0,573.0,46.0,316L
386,79608.41046570882,375.21469117996145,,,,sn,316l,lpbf,3dsystemsproxdmp320,,,,60,,90,,,,25,air,-1.0,60.0,force,circularcrosssectionwithdrawingastme466,6.0,1.0,,453.0,573.0,46.0,316L
386,212330.83884829268,349.55816213194817,,,,sn,316l,lpbf,3dsystemsproxdmp320,,,,60,,90,,,,25,air,-1.0,60.0,force,circularcrosssectionwithdrawingastme466,6.0,1.0,,453.0,573.0,46.0,316L
386,255571.57187395493,350.1869549082603,,,,sn,316l,lpbf,3dsystemsproxdmp320,,,,60,,90,,,,25,air,-1.0,60.0,force,circularcrosssectionwithdrawingastme466,6.0,1.0,,453.0,573.0,46.0,316L
386,312693.52230955265,349.84738590723316,,,,sn,316l,lpbf,3dsystemsproxdmp320,,,,60,,90,,,,25,air,-1.0,60.0,force,circularcrosssectionwithdrawingastme466,6.0,1.0,,453.0,573.0,46.0,316L
386,1993330.9133008893,299.8505945174227,,,,sn,316l,lpbf,3dsystemsproxdmp320,,,,60,,90,,,,25,air,-1.0,60.0,force,circularcrosssectionwithdrawingastme466,6.0,1.0,,453.0,573.0,46.0,316L
387,24052.648832348114,399.01710845696806,,,,sn,316l,lpbf,3dsystemsproxdmp320,,,,60,,90,,,,25,air,-1.0,60.0,force,circularcrosssectionwithdrawingastme466,6.0,1.0,,449.0,570.0,48.0,316L
387,36175.50685642871,398.6345960746669,,,,sn,316l,lpbf,3dsystemsproxdmp320,,,,60,,90,,,,25,air,-1.0,60.0,force,circularcrosssectionwithdrawingastme466,6.0,1.0,,449.0,570.0,48.0,316L
387,49360.901652182365,374.7412974299757,,,,sn,316l,lpbf,3dsystemsproxdmp320,,,,60,,90,,,,25,air,-1.0,60.0,force,circularcrosssectionwithdrawingastme466,6.0,1.0,,449.0,570.0,48.0,316L
387,52007.652757460135,374.7412974299757,,,,sn,316l,lpbf,3dsystemsproxdmp320,,,,60,,90,,,,25,air,-1.0,60.0,force,circularcrosssectionwithdrawingastme466,6.0,1.0,,449.0,570.0,48.0,316L
387,71827.70227861938,374.1630743658669,,,,sn,316l,lpbf,3dsystemsproxdmp320,,,,60,,90,,,,25,air,-1.0,60.0,force,circularcrosssectionwithdrawingastme466,6.0,1.0,,449.0,570.0,48.0,316L
387,202974.4918658023,349.49549512336523,,,,sn,316l,lpbf,3dsystemsproxdmp320,,,,60,,90,,,,25,air,-1.0,60.0,force,circularcrosssectionwithdrawingastme466,6.0,1.0,,449.0,570.0,48.0,316L
387,217798.5716068772,349.0251598624533,,,,sn,316l,lpbf,3dsystemsproxdmp320,,,,60,,90,,,,25,air,-1.0,60.0,force,circularcrosssectionwithdrawingastme466,6.0,1.0,,449.0,570.0,48.0,316L
387,266402.2230991822,349.49491586957976,,,,sn,316l,lpbf,3dsystemsproxdmp320,,,,60,,90,,,,25,air,-1.0,60.0,force,circularcrosssectionwithdrawingastme466,6.0,1.0,,449.0,570.0,48.0,316L
387,2007353.5450825144,299.6428730407006,,,,sn,316l,lpbf,3dsystemsproxdmp320,,,,60,,90,,,,25,air,-1.0,60.0,force,circularcrosssectionwithdrawingastme466,6.0,1.0,,449.0,570.0,48.0,316L
410,21047.802642705858,444.1281182050827,,,,sn,316l,lpbf,3dsystemsproxdmp320,250,900.0,,30,,0,n2,,245.0,25,air,-1.0,2.0,force,circularcrosssectionwithdrawingdin50100,7.6,1.0,183.0,580.0,678.0,38.7,316L
410,37846.443669421344,435.786289842754,,,,sn,316l,lpbf,3dsystemsproxdmp320,250,900.0,,30,,0,n2,,245.0,25,air,-1.0,2.0,force,circularcrosssectionwithdrawingdin50100,7.6,1.0,183.0,580.0,678.0,38.7,316L
410,41742.72723942269,427.49598172545694,,,,sn,316l,lpbf,3dsystemsproxdmp320,250,900.0,,30,,0,n2,,245.0,25,air,-1.0,2.0,force,circularcrosssectionwithdrawingdin50100,7.6,1.0,183.0,580.0,678.0,38.7,316L
410,61808.8731705855,418.8037439737046,,,,sn,316l,lpbf,3dsystemsproxdmp320,250,900.0,,30,,0,n2,,245.0,25,air,-1.0,2.0,force,circularcrosssectionwithdrawingdin50100,7.6,1.0,183.0,580.0,678.0,38.7,316L
410,87276.3640578277,400.4271334466639,,,,sn,316l,lpbf,3dsystemsproxdmp320,250,900.0,,30,,0,n2,,245.0,25,air,-1.0,2.0,force,circularcrosssectionwithdrawingdin50100,7.6,1.0,183.0,580.0,678.0,38.7,316L
410,158822.163885797,390.8832675981,,,,sn,316l,lpbf,3dsystemsproxdmp320,250,900.0,,30,,0,n2,,245.0,25,air,-1.0,2.0,force,circularcrosssectionwithdrawingdin50100,7.6,1.0,183.0,580.0,678.0,38.7,316L
410,186075.0590126795,391.0545968907338,,,,sn,316l,lpbf,3dsystemsproxdmp320,250,900.0,,30,,0,n2,,245.0,25,air,-1.0,2.0,force,circularcrosssectionwithdrawingdin50100,7.6,1.0,183.0,580.0,678.0,38.7,316L
410,336974.80029316666,371.2551423714408,,,,sn,316l,lpbf,3dsystemsproxdmp320,250,900.0,,30,,0,n2,,245.0,25,air,-1.0,2.0,force,circularcrosssectionwithdrawingdin50100,7.6,1.0,183.0,580.0,678.0,38.7,316L
410,396388.12651797174,350.8075478113048,,,,sn,316l,lpbf,3dsystemsproxdmp320,250,900.0,,30,,0,n2,,245.0,25,air,-1.0,2.0,force,circularcrosssectionwithdrawingdin50100,7.6,1.0,183.0,580.0,678.0,38.7,316L
410,1305396.5488204479,328.54872715682114,,,,sn,316l,lpbf,3dsystemsproxdmp320,250,900.0,,30,,0,n2,,245.0,25,air,-1.0,2.0,force,circularcrosssectionwithdrawingdin50100,7.6,1.0,183.0,580.0,678.0,38.7,316L
411,27509.984860440014,444.2742340532395,,,,sn,316l,lpbf,3dsystemsproxdmp320,250,900.0,,30,,45,n2,,245.0,25,air,-1.0,2.0,force,circularcrosssectionwithdrawingdin50100,7.6,1.0,187.0,583.0,662.0,36.4,316L
411,38514.624161046864,435.58872567277524,,,,sn,316l,lpbf,3dsystemsproxdmp320,250,900.0,,30,,45,n2,,245.0,25,air,-1.0,2.0,force,circularcrosssectionwithdrawingdin50100,7.6,1.0,187.0,583.0,662.0,36.4,316L
411,73320.76298437215,418.86071150727196,,,,sn,316l,lpbf,3dsystemsproxdmp320,250,900.0,,30,,45,n2,,245.0,25,air,-1.0,2.0,force,circularcrosssectionwithdrawingdin50100,7.6,1.0,187.0,583.0,662.0,36.4,316L
411,98434.669031335,400.25747981300475,,,,sn,316l,lpbf,3dsystemsproxdmp320,250,900.0,,30,,45,n2,,245.0,25,air,-1.0,2.0,force,circularcrosssectionwithdrawingdin50100,7.6,1.0,187.0,583.0,662.0,36.4,316L
411,116325.61687695465,409.70788142796437,,,,sn,316l,lpbf,3dsystemsproxdmp320,250,900.0,,30,,45,n2,,245.0,25,air,-1.0,2.0,force,circularcrosssectionwithdrawingdin50100,7.6,1.0,187.0,583.0,662.0,36.4,316L
