Repository: jessk816/pinn

**data**
- **fatigue database**
    - FatigueData-AM2022.xlsx
        - raw fatigue database for additive manufacturing materials (2022)
    - data_fatigue2022.ipynb
        - data cleaning and exploration of fatigue database
    - 316l_fatiguedata_clean.csv
        - cleaned fatigue data for 316L stainless steel
    - fatigue_database_clean.csv
        - cleaned full fatigue database
    - other_fatiguedata_clean.csv
        - cleaned fatigue data for other materials
    - ti64_fatiguedata_clean.csv
        - cleaned fatigue data for Ti-6Al-4V
- **zhou**
    - data_zhou.xlsx
        - datasets from Zhou, S. et al. (2025).

File: data/fatigue database/316l_fatiguedata_clean.csv (part 3 of 33)
dataset_id,Nf,stress_amp,strain_amp,deltaK,dadN,fatigue_data_type,material,am_process,am_machine,power_w,scan_speed,hatch_spacing,layer_thickness,preheat_temp,build_direction,am_environment,scan_pattern,scan_rotation,fatigue_temp,fatigue_environment,r_ratio,frequency_hz,load_control,specimen_description,specimen_size_mm,Kt,E_gpa,yield_strength,uts,elongation,material_group
411,220173.70016953186,390.9656251634462,,,,sn,316l,lpbf,3dsystemsproxdmp320,250,900.0,,30,,45,n2,,245.0,25,air,-1.0,2.0,force,circularcrosssectionwithdrawingdin50100,7.6,1.0,187.0,583.0,662.0,36.4,316L
411,297017.54750052834,371.18026986825333,,,,sn,316l,lpbf,3dsystemsproxdmp320,250,900.0,,30,,45,n2,,245.0,25,air,-1.0,2.0,force,circularcrosssectionwithdrawingdin50100,7.6,1.0,187.0,583.0,662.0,36.4,316L
411,1091660.076843267,381.1870229494263,,,,sn,316l,lpbf,3dsystemsproxdmp320,250,900.0,,30,,45,n2,,245.0,25,air,-1.0,2.0,force,circularcrosssectionwithdrawingdin50100,7.6,1.0,187.0,583.0,662.0,36.4,316L
412,11750.231876512247,444.18470709470296,,,,sn,316l,lpbf,3dsystemsproxdmp320,250,900.0,,30,,90,n2,,245.0,25,air,-1.0,2.0,force,circularcrosssectionwithdrawingdin50100,7.6,1.0,178.0,519.0,600.0,41.2,316L
412,24505.038702184647,435.6529232370854,,,,sn,316l,lpbf,3dsystemsproxdmp320,250,900.0,,30,,90,n2,,245.0,25,air,-1.0,2.0,force,circularcrosssectionwithdrawingdin50100,7.6,1.0,178.0,519.0,600.0,41.2,316L
412,31796.118763366278,418.6019315767106,,,,sn,316l,lpbf,3dsystemsproxdmp320,250,900.0,,30,,90,n2,,245.0,25,air,-1.0,2.0,force,circularcrosssectionwithdrawingdin50100,7.6,1.0,178.0,519.0,600.0,41.2,316L
412,42717.69922891483,427.3975108092043,,,,sn,316l,lpbf,3dsystemsproxdmp320,250,900.0,,30,,90,n2,,245.0,25,air,-1.0,2.0,force,circularcrosssectionwithdrawingdin50100,7.6,1.0,178.0,519.0,600.0,41.2,316L
412,48489.93964023498,427.2789375265619,,,,sn,316l,lpbf,3dsystemsproxdmp320,250,900.0,,30,,90,n2,,245.0,25,air,-1.0,2.0,force,circularcrosssectionwithdrawingdin50100,7.6,1.0,178.0,519.0,600.0,41.2,316L
412,170090.9179815615,391.14638546536344,,,,sn,316l,lpbf,3dsystemsproxdmp320,250,900.0,,30,,90,n2,,245.0,25,air,-1.0,2.0,force,circularcrosssectionwithdrawingdin50100,7.6,1.0,178.0,519.0,600.0,41.2,316L
412,249213.36641866254,400.25747981300475,,,,sn,316l,lpbf,3dsystemsproxdmp320,250,900.0,,30,,90,n2,,245.0,25,air,-1.0,2.0,force,circularcrosssectionwithdrawingdin50100,7.6,1.0,178.0,519.0,600.0,41.2,316L
412,565647.9994882001,390.9767318317043,,,,sn,316l,lpbf,3dsystemsproxdmp320,250,900.0,,30,,90,n2,,245.0,25,air,-1.0,2.0,force,circularcrosssectionwithdrawingdin50100,7.6,1.0,178.0,519.0,600.0,41.2,316L
412,831535.3535346563,381.2145048873779,,,,sn,316l,lpbf,3dsystemsproxdmp320,250,900.0,,30,,90,n2,,245.0,25,air,-1.0,2.0,force,circularcrosssectionwithdrawingdin50100,7.6,1.0,178.0,519.0,600.0,41.2,316L
412,1788711.2324590327,371.2830728226769,,,,sn,316l,lpbf,3dsystemsproxdmp320,250,900.0,,30,,90,n2,,245.0,25,air,-1.0,2.0,force,circularcrosssectionwithdrawingdin50100,7.6,1.0,178.0,519.0,600.0,41.2,316L
422,55995.20783666494,295.9238826791617,,,,sn,316l,lpbf,eosm290,195,1083.0,,20,,0,,,,25,air,0.1,5.0,force,,,1.0,,,723.0,43.0,316L
422,84657.59389283691,263.19324430479185,,,,sn,316l,lpbf,eosm290,195,1083.0,,20,,0,,,,25,air,0.1,5.0,force,,,1.0,,,723.0,43.0,316L
422,212741.05884876513,230.34028340080968,,,,sn,316l,lpbf,eosm290,195,1083.0,,20,,0,,,,25,air,0.1,5.0,force,,,1.0,,,723.0,43.0,316L
422,353191.8740782581,197.22394220846238,,,,sn,316l,lpbf,eosm290,195,1083.0,,20,,0,,,,25,air,0.1,5.0,force,,,1.0,,,723.0,43.0,316L
422,396367.92200091504,197.041204973707,,,,sn,316l,lpbf,eosm290,195,1083.0,,20,,0,,,,25,air,0.1,5.0,force,,,1.0,,,723.0,43.0,316L
422,474417.0702433878,197.02983391891732,,,,sn,316l,lpbf,eosm290,195,1083.0,,20,,0,,,,25,air,0.1,5.0,force,,,1.0,,,723.0,43.0,316L
422,590973.8109273711,164.46968180908544,,,,sn,316l,lpbf,eosm290,195,1083.0,,20,,0,,,,25,air,0.1,5.0,force,,,1.0,,,723.0,43.0,316L
423,49380.890096761366,296.04503334673416,,,,sn,316l,lpbf,eosm290,195,758.0,,20,,0,,,,25,air,0.1,5.0,force,,,1.0,,,708.0,39.0,316L
423,52575.740922446064,296.1105467572185,,,,sn,316l,lpbf,eosm290,195,758.0,,20,,0,,,,25,air,0.1,5.0,force,,,1.0,,,708.0,39.0,316L
423,275338.5896562844,197.24708171206225,,,,sn,316l,lpbf,eosm290,195,758.0,,20,,0,,,,25,air,0.1,5.0,force,,,1.0,,,708.0,39.0,316L
423,439337.7875466608,197.10843611354397,,,,sn,316l,lpbf,eosm290,195,758.0,,20,,0,,,,25,air,0.1,5.0,force,,,1.0,,,708.0,39.0,316L
423,664041.3945846012,197.24708171206225,,,,sn,316l,lpbf,eosm290,195,758.0,,20,,0,,,,25,air,0.1,5.0,force,,,1.0,,,708.0,39.0,316L
423,973657.5363046352,181.03412714666044,,,,sn,316l,lpbf,eosm290,195,758.0,,20,,0,,,,25,air,0.1,5.0,force,,,1.0,,,708.0,39.0,316L
424,22325.79101235519,229.762764407819,,,,sn,316l,lpbf,eosm290,98,1083.0,,20,,0,,,,25,air,0.1,5.0,force,,,1.0,,,631.0,28.0,316L
424,36911.86753756396,196.88161350359852,,,,sn,316l,lpbf,eosm290,98,1083.0,,20,,0,,,,25,air,0.1,5.0,force,,,1.0,,,631.0,28.0,316L
424,61198.70944243204,197.02365561090002,,,,sn,316l,lpbf,eosm290,98,1083.0,,20,,0,,,,25,air,0.1,5.0,force,,,1.0,,,631.0,28.0,316L
424,83421.59481837865,197.21459108770554,,,,sn,316l,lpbf,eosm290,98,1083.0,,20,,0,,,,25,air,0.1,5.0,force,,,1.0,,,631.0,28.0,316L
424,101712.65421698085,164.57028774242616,,,,sn,316l,lpbf,eosm290,98,1083.0,,20,,0,,,,25,air,0.1,5.0,force,,,1.0,,,631.0,28.0,316L
424,198422.80493306613,164.07270491538733,,,,sn,316l,lpbf,eosm290,98,1083.0,,20,,0,,,,25,air,0.1,5.0,force,,,1.0,,,631.0,28.0,316L
424,255497.49332257573,147.4527449356126,,,,sn,316l,lpbf,eosm290,98,1083.0,,20,,0,,,,25,air,0.1,5.0,force,,,1.0,,,631.0,28.0,316L
424,460701.7318210602,139.32214947338971,,,,sn,316l,lpbf,eosm290,98,1083.0,,20,,0,,,,25,air,0.1,5.0,force,,,1.0,,,631.0,28.0,316L
424,920756.5635026667,131.57348653747215,,,,sn,316l,lpbf,eosm290,98,1083.0,,20,,0,,,,25,air,0.1,5.0,force,,,1.0,,,631.0,28.0,316L
425,11153.02224492245,295.92557624392975,,,,sn,316l,lpbf,eosm290,195,1083.0,,60,,0,,,,25,air,0.1,5.0,force,,,1.0,,,692.0,35.0,316L
425,11786.691017949623,295.97940934751006,,,,sn,316l,lpbf,eosm290,195,1083.0,,60,,0,,,,25,air,0.1,5.0,force,,,1.0,,,692.0,35.0,316L
425,36262.74799132686,263.11896855507445,,,,sn,316l,lpbf,eosm290,195,1083.0,,60,,0,,,,25,air,0.1,5.0,force,,,1.0,,,692.0,35.0,316L
425,80424.5296175919,263.1076988197722,,,,sn,316l,lpbf,eosm290,195,1083.0,,60,,0,,,,25,air,0.1,5.0,force,,,1.0,,,692.0,35.0,316L
425,123807.39559260297,229.97796331714142,,,,sn,316l,lpbf,eosm290,195,1083.0,,60,,0,,,,25,air,0.1,5.0,force,,,1.0,,,692.0,35.0,316L
425,143873.4526028414,197.22965612947246,,,,sn,316l,lpbf,eosm290,195,1083.0,,60,,0,,,,25,air,0.1,5.0,force,,,1.0,,,692.0,35.0,316L
425,166101.65231039666,197.2022867723099,,,,sn,316l,lpbf,eosm290,195,1083.0,,60,,0,,,,25,air,0.1,5.0,force,,,1.0,,,692.0,35.0,316L
425,369712.7427293276,164.35905817722903,,,,sn,316l,lpbf,eosm290,195,1083.0,,60,,0,,,,25,air,0.1,5.0,force,,,1.0,,,692.0,35.0,316L
425,875342.7525073215,147.73333317403365,,,,sn,316l,lpbf,eosm290,195,1083.0,,60,,0,,,,25,air,0.1,5.0,force,,,1.0,,,692.0,35.0,316L
426,77495.97836790842,243.35929892891923,,,,sn,316l,lpbf,eosm290,195,1083.0,,20,,0,,,,25,air,0.1,5.0,force,,,1.0,,,626.0,54.0,316L
426,80310.83339681766,243.34844421214737,,,,sn,316l,lpbf,eosm290,195,1083.0,,20,,0,,,,25,air,0.1,5.0,force,,,1.0,,,626.0,54.0,316L
426,124773.76001193428,216.2679664129714,,,,sn,316l,lpbf,eosm290,195,1083.0,,20,,0,,,,25,air,0.1,5.0,force,,,1.0,,,626.0,54.0,316L
426,223030.7469837584,188.9366444687027,,,,sn,316l,lpbf,eosm290,195,1083.0,,20,,0,,,,25,air,0.1,5.0,force,,,1.0,,,626.0,54.0,316L
426,651573.724941623,162.26363867502576,,,,sn,316l,lpbf,eosm290,195,1083.0,,20,,0,,,,25,air,0.1,5.0,force,,,1.0,,,626.0,54.0,316L
426,889528.8837710065,162.30124971630636,,,,sn,316l,lpbf,eosm290,195,1083.0,,20,,0,,,,25,air,0.1,5.0,force,,,1.0,,,626.0,54.0,316L
427,43145.5502593968,262.92645539061954,,,,sn,316l,lpbf,eosm290,195,1083.0,,20,,0,,,,25,air,0.1,5.0,force,,,1.0,,,673.0,52.0,316L
427,52225.3080895172,262.8007852175808,,,,sn,316l,lpbf,eosm290,195,1083.0,,20,,0,,,,25,air,0.1,5.0,force,,,1.0,,,673.0,52.0,316L
427,85742.17193495543,230.01179026884296,,,,sn,316l,lpbf,eosm290,195,1083.0,,20,,0,,,,25,air,0.1,5.0,force,,,1.0,,,673.0,52.0,316L
427,329637.4904056191,190.53296937704897,,,,sn,316l,lpbf,eosm290,195,1083.0,,20,,0,,,,25,air,0.1,5.0,force,,,1.0,,,673.0,52.0,316L
447,16986.458793271893,419.61571488114214,,,,sn,316l,lpbf,3dsystemsproxdmp320,250,900.0,,30,,0,n2,,245.0,25,air,-1.0,2.0,force,circularcrosssectionwithdrawing,7.6,1.0,171.0,509.0,681.0,38.6,316L
447,31907.41239433242,399.5970454808015,,,,sn,316l,lpbf,3dsystemsproxdmp320,250,900.0,,30,,0,n2,,245.0,25,air,-1.0,2.0,force,circularcrosssectionwithdrawing,7.6,1.0,171.0,509.0,681.0,38.6,316L
447,40023.608293672165,390.4141498560767,,,,sn,316l,lpbf,3dsystemsproxdmp320,250,900.0,,30,,0,n2,,245.0,25,air,-1.0,2.0,force,circularcrosssectionwithdrawing,7.6,1.0,171.0,509.0,681.0,38.6,316L
447,70898.16184078493,370.32401792953647,,,,sn,316l,lpbf,3dsystemsproxdmp320,250,900.0,,30,,0,n2,,245.0,25,air,-1.0,2.0,force,circularcrosssectionwithdrawing,7.6,1.0,171.0,509.0,681.0,38.6,316L
447,119604.42759135198,340.25328934242185,,,,sn,316l,lpbf,3dsystemsproxdmp320,250,900.0,,30,,0,n2,,245.0,25,air,-1.0,2.0,force,circularcrosssectionwithdrawing,7.6,1.0,171.0,509.0,681.0,38.6,316L
447,184353.4701582459,289.275486612532,,,,sn,316l,lpbf,3dsystemsproxdmp320,250,900.0,,30,,0,n2,,245.0,25,air,-1.0,2.0,force,circularcrosssectionwithdrawing,7.6,1.0,171.0,509.0,681.0,38.6,316L
447,358959.4015894724,270.7271397446567,,,,sn,316l,lpbf,3dsystemsproxdmp320,250,900.0,,30,,0,n2,,245.0,25,air,-1.0,2.0,force,circularcrosssectionwithdrawing,7.6,1.0,171.0,509.0,681.0,38.6,316L
447,421497.78754951595,250.0364155754406,,,,sn,316l,lpbf,3dsystemsproxdmp320,250,900.0,,30,,0,n2,,245.0,25,air,-1.0,2.0,force,circularcrosssectionwithdrawing,7.6,1.0,171.0,509.0,681.0,38.6,316L
447,422311.64776289026,210.50802918144416,,,,sn,316l,lpbf,3dsystemsproxdmp320,250,900.0,,30,,0,n2,,245.0,25,air,-1.0,2.0,force,circularcrosssectionwithdrawing,7.6,1.0,171.0,509.0,681.0,38.6,316L
447,2000782.0566373025,169.84905839962752,,,,sn,316l,lpbf,3dsystemsproxdmp320,250,900.0,,30,,0,n2,,245.0,25,air,-1.0,2.0,force,circularcrosssectionwithdrawing,7.6,1.0,171.0,509.0,681.0,38.6,316L
448,15231.578727437927,399.4535775067419,,,,sn,316l,lpbf,3dsystemsproxdmp320,250,900.0,,30,,90,n2,,245.0,25,air,-1.0,2.0,force,circularcrosssectionwithdrawing,7.6,1.0,170.0,461.0,600.0,45.1,316L
448,29952.50635274324,360.09410934127635,,,,sn,316l,lpbf,3dsystemsproxdmp320,250,900.0,,30,,90,n2,,245.0,25,air,-1.0,2.0,force,circularcrosssectionwithdrawing,7.6,1.0,170.0,461.0,600.0,45.1,316L
448,34290.263216460735,350.10554318384334,,,,sn,316l,lpbf,3dsystemsproxdmp320,250,900.0,,30,,90,n2,,245.0,25,air,-1.0,2.0,force,circularcrosssectionwithdrawing,7.6,1.0,170.0,461.0,600.0,45.1,316L
448,48810.76700761869,319.5167569180362,,,,sn,316l,lpbf,3dsystemsproxdmp320,250,900.0,,30,,90,n2,,245.0,25,air,-1.0,2.0,force,circularcrosssectionwithdrawing,7.6,1.0,170.0,461.0,600.0,45.1,316L
448,50917.31424655906,341.5930969533459,,,,sn,316l,lpbf,3dsystemsproxdmp320,250,900.0,,30,,90,n2,,245.0,25,air,-1.0,2.0,force,circularcrosssectionwithdrawing,7.6,1.0,170.0,461.0,600.0,45.1,316L
448,66578.24107060969,310.62968185290606,,,,sn,316l,lpbf,3dsystemsproxdmp320,250,900.0,,30,,90,n2,,245.0,25,air,-1.0,2.0,force,circularcrosssectionwithdrawing,7.6,1.0,170.0,461.0,600.0,45.1,316L
448,86107.04115306264,290.06651614601935,,,,sn,316l,lpbf,3dsystemsproxdmp320,250,900.0,,30,,90,n2,,245.0,25,air,-1.0,2.0,force,circularcrosssectionwithdrawing,7.6,1.0,170.0,461.0,600.0,45.1,316L
448,130136.0081600831,250.09269978133412,,,,sn,316l,lpbf,3dsystemsproxdmp320,250,900.0,,30,,90,n2,,245.0,25,air,-1.0,2.0,force,circularcrosssectionwithdrawing,7.6,1.0,170.0,461.0,600.0,45.1,316L
448,199675.70126956975,210.58298506830823,,,,sn,316l,lpbf,3dsystemsproxdmp320,250,900.0,,30,,90,n2,,245.0,25,air,-1.0,2.0,force,circularcrosssectionwithdrawing,7.6,1.0,170.0,461.0,600.0,45.1,316L
448,430106.6597994638,169.56364489946338,,,,sn,316l,lpbf,3dsystemsproxdmp320,250,900.0,,30,,90,n2,,245.0,25,air,-1.0,2.0,force,circularcrosssectionwithdrawing,7.6,1.0,170.0,461.0,600.0,45.1,316L
448,497950.5170299364,150.2428284727999,,,,sn,316l,lpbf,3dsystemsproxdmp320,250,900.0,,30,,90,n2,,245.0,25,air,-1.0,2.0,force,circularcrosssectionwithdrawing,7.6,1.0,170.0,461.0,600.0,45.1,316L
555,69783.11836322713,350.0205600850763,,,,sn,316l,lpbf,,200,1000.0,110.0,50,,90,ar,,,25,air,-1.0,50.0,force,circularcrosssectionwithdrawingiso1143,4.76,1.0,,,,,316L
555,97606.34909983251,324.8725038402458,,,,sn,316l,lpbf,,200,1000.0,110.0,50,,90,ar,,,25,air,-1.0,50.0,force,circularcrosssectionwithdrawingiso1143,4.76,1.0,,,,,316L
555,104311.99277527604,350.0205600850763,,,,sn,316l,lpbf,,200,1000.0,110.0,50,,90,ar,,,25,air,-1.0,50.0,force,circularcrosssectionwithdrawingiso1143,4.76,1.0,,,,,316L
555,126334.80211938673,324.8725038402458,,,,sn,316l,lpbf,,200,1000.0,110.0,50,,90,ar,,,25,air,-1.0,50.0,force,circularcrosssectionwithdrawingiso1143,4.76,1.0,,,,,316L
555,203873.5777865977,299.97943991492383,,,,sn,316l,lpbf,,200,1000.0,110.0,50,,90,ar,,,25,air,-1.0,50.0,force,circularcrosssectionwithdrawingiso1143,4.76,1.0,,,,,316L
555,376270.9414585504,249.67340186695031,,,,sn,316l,lpbf,,200,1000.0,110.0,50,,90,ar,,,25,air,-1.0,50.0,force,circularcrosssectionwithdrawingiso1143,4.76,1.0,,,,,316L
555,856896.4638372292,249.67009334751276,,,,sn,316l,lpbf,,200,1000.0,110.0,50,,90,ar,,,25,air,-1.0,50.0,force,circularcrosssectionwithdrawingiso1143,4.76,1.0,,,,,316L
556,3455.2105991796934,352.0704241994565,,,,sn,316l,lpbf,,200,1000.0,110.0,50,,90,ar,,,25,air,-1.0,,force,circularcrosssectionwithdrawingastme466,4.8,1.0,,,,,316L
556,5317.606798489028,352.0836582772067,,,,sn,316l,lpbf,,200,1000.0,110.0,50,,90,ar,,,25,air,-1.0,,force,circularcrosssectionwithdrawingastme466,4.8,1.0,,,,,316L
556,18803.88662259441,326.92236795462605,,,,sn,316l,lpbf,,200,1000.0,110.0,50,,90,ar,,,25,air,-1.0,,force,circularcrosssectionwithdrawingastme466,4.8,1.0,,,,,316L
556,22347.556347332396,326.9190594351885,,,,sn,316l,lpbf,,200,1000.0,110.0,50,,90,ar,,,25,air,-1.0,,force,circularcrosssectionwithdrawingastme466,4.8,1.0,,,,,316L
556,71149.3706119045,302.03592106817916,,,,sn,316l,lpbf,,200,1000.0,110.0,50,,90,ar,,,25,air,-1.0,,force,circularcrosssectionwithdrawingastme466,4.8,1.0,,,,,316L
556,83705.80607450713,302.0392295876167,,,,sn,316l,lpbf,,200,1000.0,110.0,50,,90,ar,,,25,air,-1.0,,force,circularcrosssectionwithdrawingastme466,4.8,1.0,,,,,316L
556,269145.6276385989,250.44499586435074,,,,sn,316l,lpbf,,200,1000.0,110.0,50,,90,ar,,,25,air,-1.0,,force,circularcrosssectionwithdrawingastme466,4.8,1.0,,,,,316L
556,394594.02836990485,250.44168734491322,,,,sn,316l,lpbf,,200,1000.0,110.0,50,,90,ar,,,25,air,-1.0,,force,circularcrosssectionwithdrawingastme466,4.8,1.0,,,,,316L
557,37193.259366914244,350.1975877780756,,,,sn,316l,lpbf,,195,1083.0,90.0,20,,90,ar,,,25,air,-1.0,50.0,force,circularcrosssectionwithdrawingiso1143,4.76,1.0,,,,,316L
557,45054.96059753947,350.19319217368,,,,sn,316l,lpbf,,195,1083.0,90.0,20,,90,ar,,,25,air,-1.0,50.0,force,circularcrosssectionwithdrawingiso1143,4.76,1.0,,,,,316L
557,49088.75103038156,325.20075046904316,,,,sn,316l,lpbf,,195,1083.0,90.0,20,,90,ar,,,25,air,-1.0,50.0,force,circularcrosssectionwithdrawingiso1143,4.76,1.0,,,,,316L
557,55052.55045054259,325.20075046904316,,,,sn,316l,lpbf,,195,1083.0,90.0,20,,90,ar,,,25,air,-1.0,50.0,force,circularcrosssectionwithdrawingiso1143,4.76,1.0,,,,,316L
557,119340.97416363402,299.9509514875369,,,,sn,316l,lpbf,,195,1083.0,90.0,20,,90,ar,,,25,air,-1.0,50.0,force,circularcrosssectionwithdrawingiso1143,4.76,1.0,,,,,316L
557,131371.2255612276,300.1995175556151,,,,sn,316l,lpbf,,195,1083.0,90.0,20,,90,ar,,,25,air,-1.0,50.0,force,circularcrosssectionwithdrawingiso1143,4.76,1.0,,,,,316L
557,166748.5564074511,250.18386491557226,,,,sn,316l,lpbf,,195,1083.0,90.0,20,,90,ar,,,25,air,-1.0,50.0,force,circularcrosssectionwithdrawingiso1143,4.76,1.0,,,,,316L
557,207680.7080017621,250.18386491557226,,,,sn,316l,lpbf,,195,1083.0,90.0,20,,90,ar,,,25,air,-1.0,50.0,force,circularcrosssectionwithdrawingiso1143,4.76,1.0,,,,,316L
558,3978.022194225248,349.95341731439294,,,,sn,316l,lpbf,,195,1083.0,90.0,20,,90,ar,,,25,air,-1.0,,force,circularcrosssectionwithdrawingastme466,4.8,1.0,,,,,316L
558,5884.295394530425,350.20637898686687,,,,sn,316l,lpbf,,195,1083.0,90.0,20,,90,ar,,,25,air,-1.0,,force,circularcrosssectionwithdrawingastme466,4.8,1.0,,,,,316L
558,33555.06157906425,324.7819332745274,,,,sn,316l,lpbf,,195,1083.0,90.0,20,,90,ar,,,25,air,-1.0,,force,circularcrosssectionwithdrawingastme466,4.8,1.0,,,,,316L
558,38192.18623887714,324.81703334497024,,,,sn,316l,lpbf,,195,1083.0,90.0,20,,90,ar,,,25,air,-1.0,,force,circularcrosssectionwithdrawingastme466,4.8,1.0,,,,,316L
558,110965.92716097929,299.61526142944155,,,,sn,316l,lpbf,,195,1083.0,90.0,20,,90,ar,,,25,air,-1.0,,force,circularcrosssectionwithdrawingastme466,4.8,1.0,,,,,316L
558,137865.18430035742,299.9033231723583,,,,sn,316l,lpbf,,195,1083.0,90.0,20,,90,ar,,,25,air,-1.0,,force,circularcrosssectionwithdrawingastme466,4.8,1.0,,,,,316L
558,414825.5589827779,249.89677309711973,,,,sn,316l,lpbf,,195,1083.0,90.0,20,,90,ar,,,25,air,-1.0,,force,circularcrosssectionwithdrawingastme466,4.8,1.0,,,,,316L
558,467086.46183878754,249.93187316756263,,,,sn,316l,lpbf,,195,1083.0,90.0,20,,90,ar,,,25,air,-1.0,,force,circularcrosssectionwithdrawingastme466,4.8,1.0,,,,,316L
559,132723.82226656415,349.9973917752716,,,,sn,316l,lpbf,,200,1000.0,110.0,50,,90,ar,,,25,air,-1.0,50.0,force,circularcrosssectionwithdrawingiso1143,4.76,1.0,,,,,316L
559,240416.51615618612,350.023345196007,,,,sn,316l,lpbf,,200,1000.0,110.0,50,,90,ar,,,25,air,-1.0,50.0,force,circularcrosssectionwithdrawingiso1143,4.76,1.0,,,,,316L
559,241671.96896319737,325.05656193947345,,,,sn,316l,lpbf,,200,1000.0,110.0,50,,90,ar,,,25,air,-1.0,50.0,force,circularcrosssectionwithdrawingiso1143,4.76,1.0,,,,,316L
559,313676.397153591,300.1681144865679,,,,sn,316l,lpbf,,200,1000.0,110.0,50,,90,ar,,,25,air,-1.0,50.0,force,circularcrosssectionwithdrawingiso1143,4.76,1.0,,,,,316L
559,409662.6821102792,300.1090272840535,,,,sn,316l,lpbf,,200,1000.0,110.0,50,,90,ar,,,25,air,-1.0,50.0,force,circularcrosssectionwithdrawingiso1143,4.76,1.0,,,,,316L
559,516687.7060763487,325.1299244967076,,,,sn,316l,lpbf,,200,1000.0,110.0,50,,90,ar,,,25,air,-1.0,50.0,force,circularcrosssectionwithdrawingiso1143,4.76,1.0,,,,,316L
559,734641.1269878515,249.9954923088182,,,,sn,316l,lpbf,,200,1000.0,110.0,50,,90,ar,,,25,air,-1.0,50.0,force,circularcrosssectionwithdrawingiso1143,4.76,1.0,,,,,316L
559,777656.1109762527,249.9420589056152,,,,sn,316l,lpbf,,200,1000.0,110.0,50,,90,ar,,,25,air,-1.0,50.0,force,circularcrosssectionwithdrawingiso1143,4.76,1.0,,,,,316L
560,42951.58758343456,348.81544053265804,,,,sn,316l,lpbf,,200,1000.0,110.0,50,,90,ar,,,25,air,-1.0,,force,circularcrosssectionwithdrawingastme466,4.8,1.0,,,,,316L
560,79234.52193258592,323.5958094155997,,,,sn,316l,lpbf,,200,1000.0,110.0,50,,90,ar,,,25,air,-1.0,,force,circularcrosssectionwithdrawingastme466,4.8,1.0,,,,,316L
560,158447.77806741407,323.6156745880135,,,,sn,316l,lpbf,,200,1000.0,110.0,50,,90,ar,,,25,air,-1.0,,force,circularcrosssectionwithdrawingastme466,4.8,1.0,,,,,316L
560,535154.4666094302,298.87343952612906,,,,sn,316l,lpbf,,200,1000.0,110.0,50,,90,ar,,,25,air,-1.0,,force,circularcrosssectionwithdrawingastme466,4.8,1.0,,,,,316L
560,1380318.8348155196,298.8722028701823,,,,sn,316l,lpbf,,200,1000.0,110.0,50,,90,ar,,,25,air,-1.0,,force,circularcrosssectionwithdrawingastme466,4.8,1.0,,,,,316L
560,1837665.0322432194,249.12344261923877,,,,sn,316l,lpbf,,200,1000.0,110.0,50,,90,ar,,,25,air,-1.0,,force,circularcrosssectionwithdrawingastme466,4.8,1.0,,,,,316L
560,2005542.2661412575,249.21337393839053,,,,sn,316l,lpbf,,200,1000.0,110.0,50,,90,ar,,,25,air,-1.0,,force,circularcrosssectionwithdrawingastme466,4.8,1.0,,,,,316L
561,843571.3045410629,350.1416427531891,,,,sn,316l,lpbf,,195,1083.0,90.0,20,,90,ar,,,25,air,-1.0,50.0,force,circularcrosssectionwithdrawingiso1143,4.76,1.0,,,,,316L
561,2009615.9920383699,350.1025583995947,,,,sn,316l,lpbf,,195,1083.0,90.0,20,,90,ar,,,25,air,-1.0,50.0,force,circularcrosssectionwithdrawingiso1143,4.76,1.0,,,,,316L
561,2010623.1568166246,325.02522891458085,,,,sn,316l,lpbf,,195,1083.0,90.0,20,,90,ar,,,25,air,-1.0,50.0,force,circularcrosssectionwithdrawingiso1143,4.76,1.0,,,,,316L
562,33050.30592261801,348.78689872854983,,,,sn,316l,lpbf,,195,1083.0,90.0,20,,90,ar,,,25,air,-1.0,,force,circularcrosssectionwithdrawingastme466,4.8,1.0,,,,,316L
562,40804.88385971032,348.93297238384866,,,,sn,316l,lpbf,,195,1083.0,90.0,20,,90,ar,,,25,air,-1.0,,force,circularcrosssectionwithdrawingastme466,4.8,1.0,,,,,316L
562,644771.9531122156,323.72993253143966,,,,sn,316l,lpbf,,195,1083.0,90.0,20,,90,ar,,,25,air,-1.0,,force,circularcrosssectionwithdrawingastme466,4.8,1.0,,,,,316L
562,712026.7519722534,323.57739685102763,,,,sn,316l,lpbf,,195,1083.0,90.0,20,,90,ar,,,25,air,-1.0,,force,circularcrosssectionwithdrawingastme466,4.8,1.0,,,,,316L
562,2017038.197183831,298.9982641879447,,,,sn,316l,lpbf,,195,1083.0,90.0,20,,90,ar,,,25,air,-1.0,,force,circularcrosssectionwithdrawingastme466,4.8,1.0,,,,,316L
582,20182.90039427134,419.1464655893291,,,,sn,316l,lpbf,eosm290,195,1083.0,90.0,20,,0,n2,stripe,66.0,25,air,-1.0,20.0,force,circularcrosssectionwithdrawing,5.0,1.0,180.8,573.0,673.0,42.8,316L
582,225373.4722225666,379.87387843617046,,,,sn,316l,lpbf,eosm290,195,1083.0,90.0,20,,0,n2,stripe,66.0,25,air,-1.0,20.0,force,circularcrosssectionwithdrawing,5.0,1.0,180.8,573.0,673.0,42.8,316L
582,501353.7320102782,340.0711157968599,,,,sn,316l,lpbf,eosm290,195,1083.0,90.0,20,,0,n2,stripe,66.0,25,air,-1.0,20.0,force,circularcrosssectionwithdrawing,5.0,1.0,180.8,573.0,673.0,42.8,316L
582,9939517.240559671,300.22694577670745,,,,sn,316l,lpbf,eosm290,195,1083.0,90.0,20,,0,n2,stripe,66.0,25,air,-1.0,20.0,force,circularcrosssectionwithdrawing,5.0,1.0,180.8,573.0,673.0,42.8,316L
583,17101.813469397697,418.8053925257685,,,,sn,316l,lpbf,eosm290,195,1083.0,90.0,20,,0,n2,stripe,66.0,25,air,-1.0,20.0,force,circularcrosssectionwithdrawingdefect03mm,5.0,1.0,176.5,578.0,685.0,37.0,316L
583,296287.1571679004,380.28056390107685,,,,sn,316l,lpbf,eosm290,195,1083.0,90.0,20,,0,n2,stripe,66.0,25,air,-1.0,20.0,force,circularcrosssectionwithdrawingdefect03mm,5.0,1.0,176.5,578.0,685.0,37.0,316L
583,400986.7741794557,339.0523258697252,,,,sn,316l,lpbf,eosm290,195,1083.0,90.0,20,,0,n2,stripe,66.0,25,air,-1.0,20.0,force,circularcrosssectionwithdrawingdefect03mm,5.0,1.0,176.5,578.0,685.0,37.0,316L
583,1376484.7863155615,300.22694577670745,,,,sn,316l,lpbf,eosm290,195,1083.0,90.0,20,,0,n2,stripe,66.0,25,air,-1.0,20.0,force,circularcrosssectionwithdrawingdefect03mm,5.0,1.0,176.5,578.0,685.0,37.0,316L
583,10195412.304653937,260.3103290855785,,,,sn,316l,lpbf,eosm290,195,1083.0,90.0,20,,0,n2,stripe,66.0,25,air,-1.0,20.0,force,circularcrosssectionwithdrawingdefect03mm,5.0,1.0,176.5,578.0,685.0,37.0,316L
584,5603.660485047026,420.40592368636766,,,,sn,316l,lpbf,eosm290,195,1083.0,90.0,20,,0,n2,stripe,66.0,25,air,-1.0,20.0,force,circularcrosssectionwithdrawingdefect10mm,5.0,1.0,176.2,560.0,664.0,24.6,316L
584,54882.764352062346,379.6880434083997,,,,sn,316l,lpbf,eosm290,195,1083.0,90.0,20,,0,n2,stripe,66.0,25,air,-1.0,20.0,force,circularcrosssectionwithdrawingdefect10mm,5.0,1.0,176.2,560.0,664.0,24.6,316L
584,227564.85591508815,340.34806805049163,,,,sn,316l,lpbf,eosm290,195,1083.0,90.0,20,,0,n2,stripe,66.0,25,air,-1.0,20.0,force,circularcrosssectionwithdrawingdefect10mm,5.0,1.0,176.2,560.0,664.0,24.6,316L
584,1092291.764734925,300.30379686639725,,,,sn,316l,lpbf,eosm290,195,1083.0,90.0,20,,0,n2,stripe,66.0,25,air,-1.0,20.0,force,circularcrosssectionwithdrawingdefect10mm,5.0,1.0,176.2,560.0,664.0,24.6,316L
584,3398707.6077977736,260.3103290855785,,,,sn,316l,lpbf,eosm290,195,1083.0,90.0,20,,0,n2,stripe,66.0,25,air,-1.0,20.0,force,circularcrosssectionwithdrawingdefect10mm,5.0,1.0,176.2,560.0,664.0,24.6,316L
585,3408.0502618603473,419.0198287755729,,,,sn,316l,lpbf,eosm290,195,1083.0,90.0,20,,0,n2,stripe,66.0,25,air,-1.0,20.0,force,circularcrosssectionwithdrawingdefect15mm,5.0,1.0,165.1,500.0,596.0,19.1,316L
585,13624.440770072968,380.18324586504554,,,,sn,316l,lpbf,eosm290,195,1083.0,90.0,20,,0,n2,stripe,66.0,25,air,-1.0,20.0,force,circularcrosssectionwithdrawingdefect15mm,5.0,1.0,165.1,500.0,596.0,19.1,316L
585,67179.05803019505,340.34806805049163,,,,sn,316l,lpbf,eosm290,195,1083.0,90.0,20,,0,n2,stripe,66.0,25,air,-1.0,20.0,force,circularcrosssectionwithdrawingdefect15mm,5.0,1.0,165.1,500.0,596.0,19.1,316L
585,242477.30967973347,299.815261851016,,,,sn,316l,lpbf,eosm290,195,1083.0,90.0,20,,0,n2,stripe,66.0,25,air,-1.0,20.0,force,circularcrosssectionwithdrawingdefect15mm,5.0,1.0,165.1,500.0,596.0,19.1,316L
585,569559.9302455332,260.10144746897777,,,,sn,316l,lpbf,eosm290,195,1083.0,90.0,20,,0,n2,stripe,66.0,25,air,-1.0,20.0,force,circularcrosssectionwithdrawingdefect15mm,5.0,1.0,165.1,500.0,596.0,19.1,316L
626,9219.17290488962,350.15866439335383,,,,sn,316l,lpbf,farsoonfs271m,225,1000.0,90.0,30,,90,n2,stripe,67.0,25,air,-1.0,,force,circularcrosssectionwithdrawing,8.0,1.0,227.0,484.0,642.0,67.0,316L
626,88785.57786447839,325.0415541478369,,,,sn,316l,lpbf,farsoonfs271m,225,1000.0,90.0,30,,90,n2,stripe,67.0,25,air,-1.0,,force,circularcrosssectionwithdrawing,8.0,1.0,227.0,484.0,642.0,67.0,316L
626,96740.7428526165,375.2352973336148,,,,sn,316l,lpbf,farsoonfs271m,225,1000.0,90.0,30,,90,n2,stripe,67.0,25,air,-1.0,,force,circularcrosssectionwithdrawing,8.0,1.0,227.0,484.0,642.0,67.0,316L
626,153459.9576804168,375.1782865233544,,,,sn,316l,lpbf,farsoonfs271m,225,1000.0,90.0,30,,90,n2,stripe,67.0,25,air,-1.0,,force,circularcrosssectionwithdrawing,8.0,1.0,227.0,484.0,642.0,67.0,316L
626,167490.55475361747,325.09489037472235,,,,sn,316l,lpbf,farsoonfs271m,225,1000.0,90.0,30,,90,n2,stripe,67.0,25,air,-1.0,,force,circularcrosssectionwithdrawing,8.0,1.0,227.0,484.0,642.0,67.0,316L
626,185115.66187482362,350.15175979744726,,,,sn,316l,lpbf,farsoonfs271m,225,1000.0,90.0,30,,90,n2,stripe,67.0,25,air,-1.0,,force,circularcrosssectionwithdrawing,8.0,1.0,227.0,484.0,642.0,67.0,316L
626,220027.61922450512,375.1882221541543,,,,sn,316l,lpbf,farsoonfs271m,225,1000.0,90.0,30,,90,n2,stripe,67.0,25,air,-1.0,,force,circularcrosssectionwithdrawing,8.0,1.0,227.0,484.0,642.0,67.0,316L
626,292054.6662971266,249.642832600256,,,,sn,316l,lpbf,farsoonfs271m,225,1000.0,90.0,30,,90,n2,stripe,67.0,25,air,-1.0,,force,circularcrosssectionwithdrawing,8.0,1.0,227.0,484.0,642.0,67.0,316L
626,292239.1665702375,325.1482266016079,,,,sn,316l,lpbf,farsoonfs271m,225,1000.0,90.0,30,,90,n2,stripe,67.0,25,air,-1.0,,force,circularcrosssectionwithdrawing,8.0,1.0,227.0,484.0,642.0,67.0,316L
626,344927.65981062024,325.1215584881652,,,,sn,316l,lpbf,farsoonfs271m,225,1000.0,90.0,30,,90,n2,stripe,67.0,25,air,-1.0,,force,circularcrosssectionwithdrawing,8.0,1.0,227.0,484.0,642.0,67.0,316L
626,373873.68799290666,299.6232308784919,,,,sn,316l,lpbf,farsoonfs271m,225,1000.0,90.0,30,,90,n2,stripe,67.0,25,air,-1.0,,force,circularcrosssectionwithdrawing,8.0,1.0,227.0,484.0,642.0,67.0,316L
626,402373.0237320724,250.05762267376173,,,,sn,316l,lpbf,farsoonfs271m,225,1000.0,90.0,30,,90,n2,stripe,67.0,25,air,-1.0,,force,circularcrosssectionwithdrawing,8.0,1.0,227.0,484.0,642.0,67.0,316L
626,404992.9945711135,325.0682222612797,,,,sn,316l,lpbf,farsoonfs271m,225,1000.0,90.0,30,,90,n2,stripe,67.0,25,air,-1.0,,force,circularcrosssectionwithdrawing,8.0,1.0,227.0,484.0,642.0,67.0,316L
626,467676.1867165152,325.1215584881652,,,,sn,316l,lpbf,farsoonfs271m,225,1000.0,90.0,30,,90,n2,stripe,67.0,25,air,-1.0,,force,circularcrosssectionwithdrawing,8.0,1.0,227.0,484.0,642.0,67.0,316L
626,506443.1838313043,325.1482266016079,,,,sn,316l,lpbf,farsoonfs271m,225,1000.0,90.0,30,,90,n2,stripe,67.0,25,air,-1.0,,force,circularcrosssectionwithdrawing,8.0,1.0,227.0,484.0,642.0,67.0,316L
626,538528.6128127517,300.0913571788831,,,,sn,316l,lpbf,farsoonfs271m,225,1000.0,90.0,30,,90,n2,stripe,67.0,25,air,-1.0,,force,circularcrosssectionwithdrawing,8.0,1.0,227.0,484.0,642.0,67.0,316L
626,587893.4052580087,299.6498989919346,,,,sn,316l,lpbf,farsoonfs271m,225,1000.0,90.0,30,,90,n2,stripe,67.0,25,air,-1.0,,force,circularcrosssectionwithdrawing,8.0,1.0,227.0,484.0,642.0,67.0,316L
626,620898.8438251305,325.1482266016079,,,,sn,316l,lpbf,farsoonfs271m,225,1000.0,90.0,30,,90,n2,stripe,67.0,25,air,-1.0,,force,circularcrosssectionwithdrawing,8.0,1.0,227.0,484.0,642.0,67.0,316L
626,640366.2654850723,275.061155869601,,,,sn,316l,lpbf,farsoonfs271m,225,1000.0,90.0,30,,90,n2,stripe,67.0,25,air,-1.0,,force,circularcrosssectionwithdrawing,8.0,1.0,227.0,484.0,642.0,67.0,316L
626,660235.5481075401,325.1215584881652,,,,sn,316l,lpbf,farsoonfs271m,225,1000.0,90.0,30,,90,n2,stripe,67.0,25,air,-1.0,,force,circularcrosssectionwithdrawing,8.0,1.0,227.0,484.0,642.0,67.0,316L
626,892087.897854917,325.64302101544183,,,,sn,316l,lpbf,farsoonfs271m,225,1000.0,90.0,30,,90,n2,stripe,67.0,25,air,-1.0,,force,circularcrosssectionwithdrawing,8.0,1.0,227.0,484.0,642.0,67.0,316L
626,999114.6997953856,325.29461030487386,,,,sn,316l,lpbf,farsoonfs271m,225,1000.0,90.0,30,,90,n2,stripe,67.0,25,air,-1.0,,force,circularcrosssectionwithdrawing,8.0,1.0,227.0,484.0,642.0,67.0,316L
626,999114.6997953856,250.00497214531978,,,,sn,316l,lpbf,farsoonfs271m,225,1000.0,90.0,30,,90,n2,stripe,67.0,25,air,-1.0,,force,circularcrosssectionwithdrawing,8.0,1.0,227.0,484.0,642.0,67.0,316L
626,1000923.7396707211,275.2603739295889,,,,sn,316l,lpbf,farsoonfs271m,225,1000.0,90.0,30,,90,n2,stripe,67.0,25,air,-1.0,,force,circularcrosssectionwithdrawing,8.0,1.0,227.0,484.0,642.0,67.0,316L
626,1001704.840384165,249.98838710757786,,,,sn,316l,lpbf,farsoonfs271m,225,1000.0,90.0,30,,90,n2,stripe,67.0,25,air,-1.0,,force,circularcrosssectionwithdrawing,8.0,1.0,227.0,484.0,642.0,67.0,316L
626,1003303.8817774915,275.2778077391179,,,,sn,316l,lpbf,farsoonfs271m,225,1000.0,90.0,30,,90,n2,stripe,67.0,25,air,-1.0,,force,circularcrosssectionwithdrawing,8.0,1.0,227.0,484.0,642.0,67.0,316L
626,1004985.3523866165,300.0392085206048,,,,sn,316l,lpbf,farsoonfs271m,225,1000.0,90.0,30,,90,n2,stripe,67.0,25,air,-1.0,,force,circularcrosssectionwithdrawing,8.0,1.0,227.0,484.0,642.0,67.0,316L
626,1005764.6837676818,300.0258735190721,,,,sn,316l,lpbf,farsoonfs271m,225,1000.0,90.0,30,,90,n2,stripe,67.0,25,air,-1.0,,force,circularcrosssectionwithdrawing,8.0,1.0,227.0,484.0,642.0,67.0,316L
626,1006752.6867968582,300.1062891689588,,,,sn,316l,lpbf,farsoonfs271m,225,1000.0,90.0,30,,90,n2,stripe,67.0,25,air,-1.0,,force,circularcrosssectionwithdrawing,8.0,1.0,227.0,484.0,642.0,67.0,316L
626,1007022.3351234139,225.26259199546524,,,,sn,316l,lpbf,farsoonfs271m,225,1000.0,90.0,30,,90,n2,stripe,67.0,25,air,-1.0,,force,circularcrosssectionwithdrawing,8.0,1.0,227.0,484.0,642.0,67.0,316L
626,1008457.6282858277,225.3620468102536,,,,sn,316l,lpbf,farsoonfs271m,225,1000.0,90.0,30,,90,n2,stripe,67.0,25,air,-1.0,,force,circularcrosssectionwithdrawing,8.0,1.0,227.0,484.0,642.0,67.0,316L
627,152131.15739732928,200.10523692437494,,,,sn,316l,lpbf,farsoonfs271m,225,1000.0,90.0,30,,90,n2,stripe,67.0,25,air,-1.0,,force,circularcrosssectionwithdrawing,8.0,1.0,227.0,484.0,642.0,67.0,316L
627,371469.71263059916,224.95399961101106,,,,sn,316l,lpbf,farsoonfs271m,225,1000.0,90.0,30,,90,n2,stripe,67.0,25,air,-1.0,,force,circularcrosssectionwithdrawing,8.0,1.0,227.0,484.0,642.0,67.0,316L
627,402007.17938642134,199.57711770442634,,,,sn,316l,lpbf,farsoonfs271m,225,1000.0,90.0,30,,90,n2,stripe,67.0,25,air,-1.0,,force,circularcrosssectionwithdrawing,8.0,1.0,227.0,484.0,642.0,67.0,316L
627,424998.1817536058,249.8027622976471,,,,sn,316l,lpbf,farsoonfs271m,225,1000.0,90.0,30,,90,n2,stripe,67.0,25,air,-1.0,,force,circularcrosssectionwithdrawing,8.0,1.0,227.0,484.0,642.0,67.0,316L
627,510845.26540710946,200.10523692437494,,,,sn,316l,lpbf,farsoonfs271m,225,1000.0,90.0,30,,90,n2,stripe,67.0,25,air,-1.0,,force,circularcrosssectionwithdrawing,8.0,1.0,227.0,484.0,642.0,67.0,316L
627,689557.2498838891,224.7467111914036,,,,sn,316l,lpbf,farsoonfs271m,225,1000.0,90.0,30,,90,n2,stripe,67.0,25,air,-1.0,,force,circularcrosssectionwithdrawing,8.0,1.0,227.0,484.0,642.0,67.0,316L
627,1000744.2687245003,174.7887220917933,,,,sn,316l,lpbf,farsoonfs271m,225,1000.0,90.0,30,,90,n2,stripe,67.0,25,air,-1.0,,force,circularcrosssectionwithdrawing,8.0,1.0,227.0,484.0,642.0,67.0,316L
627,1002302.2759315885,200.50821600344867,,,,sn,316l,lpbf,farsoonfs271m,225,1000.0,90.0,30,,90,n2,stripe,67.0,25,air,-1.0,,force,circularcrosssectionwithdrawing,8.0,1.0,227.0,484.0,642.0,67.0,316L
627,1002698.9122207639,124.41033195556109,,,,sn,316l,lpbf,farsoonfs271m,225,1000.0,90.0,30,,90,n2,stripe,67.0,25,air,-1.0,,force,circularcrosssectionwithdrawing,8.0,1.0,227.0,484.0,642.0,67.0,316L
627,1003095.7054689223,149.86467644544683,,,,sn,316l,lpbf,farsoonfs271m,225,1000.0,90.0,30,,90,n2,stripe,67.0,25,air,-1.0,,force,circularcrosssectionwithdrawing,8.0,1.0,227.0,484.0,642.0,67.0,316L
627,1004287.0275885466,200.24306658167907,,,,sn,316l,lpbf,farsoonfs271m,225,1000.0,90.0,30,,90,n2,stripe,67.0,25,air,-1.0,,force,circularcrosssectionwithdrawing,8.0,1.0,227.0,484.0,642.0,67.0,316L
627,1006248.5907652788,225.1671122280255,,,,sn,316l,lpbf,farsoonfs271m,225,1000.0,90.0,30,,90,n2,stripe,67.0,25,air,-1.0,,force,circularcrosssectionwithdrawing,8.0,1.0,227.0,484.0,642.0,67.0,316L
627,1006646.7887107619,174.7887220917933,,,,sn,316l,lpbf,farsoonfs271m,225,1000.0,90.0,30,,90,n2,stripe,67.0,25,air,-1.0,,force,circularcrosssectionwithdrawing,8.0,1.0,227.0,484.0,642.0,67.0,316L
627,1010210.4432278267,200.24306658167907,,,,sn,316l,lpbf,farsoonfs271m,225,1000.0,90.0,30,,90,n2,stripe,67.0,25,air,-1.0,,force,circularcrosssectionwithdrawing,8.0,1.0,227.0,484.0,642.0,67.0,316L
628,10315.468805868706,249.94872937334367,,,,sn,316l,lpbf,farsoonfs271m,225,1000.0,90.0,30,,90,n2,stripe,67.0,25,air,-1.0,,force,circularcrosssectionwithdrawing,8.0,1.0,227.0,484.0,642.0,67.0,316L
628,37735.12742291458,249.91748069371914,,,,sn,316l,lpbf,farsoonfs271m,225,1000.0,90.0,30,,90,n2,stripe,67.0,25,air,-1.0,,force,circularcrosssectionwithdrawing,8.0,1.0,227.0,484.0,642.0,67.0,316L
628,39743.45465594176,275.02159773788037,,,,sn,316l,lpbf,farsoonfs271m,225,1000.0,90.0,30,,90,n2,stripe,67.0,25,air,-1.0,,force,circularcrosssectionwithdrawing,8.0,1.0,227.0,484.0,642.0,67.0,316L
628,49788.84148323546,249.77268963336078,,,,sn,316l,lpbf,farsoonfs271m,225,1000.0,90.0,30,,90,n2,stripe,67.0,25,air,-1.0,,force,circularcrosssectionwithdrawing,8.0,1.0,227.0,484.0,642.0,67.0,316L
628,58397.642378437806,249.77268963336078,,,,sn,316l,lpbf,farsoonfs271m,225,1000.0,90.0,30,,90,n2,stripe,67.0,25,air,-1.0,,force,circularcrosssectionwithdrawing,8.0,1.0,227.0,484.0,642.0,67.0,316L
628,72660.83304657193,299.9670855469569,,,,sn,316l,lpbf,farsoonfs271m,225,1000.0,90.0,30,,90,n2,stripe,67.0,25,air,-1.0,,force,circularcrosssectionwithdrawing,8.0,1.0,227.0,484.0,642.0,67.0,316L
628,78692.26019877076,200.04391558046422,,,,sn,316l,lpbf,farsoonfs271m,225,1000.0,90.0,30,,90,n2,stripe,67.0,25,air,-1.0,,force,circularcrosssectionwithdrawing,8.0,1.0,227.0,484.0,642.0,67.0,316L
628,101215.16181007652,324.84834627636064,,,,sn,316l,lpbf,farsoonfs271m,225,1000.0,90.0,30,,90,n2,stripe,67.0,25,air,-1.0,,force,circularcrosssectionwithdrawing,8.0,1.0,227.0,484.0,642.0,67.0,316L
628,190519.24410306982,249.69180631161655,,,,sn,316l,lpbf,farsoonfs271m,225,1000.0,90.0,30,,90,n2,stripe,67.0,25,air,-1.0,,force,circularcrosssectionwithdrawing,8.0,1.0,227.0,484.0,642.0,67.0,316L
628,260189.36947522237,324.8746273449762,,,,sn,316l,lpbf,farsoonfs271m,225,1000.0,90.0,30,,90,n2,stripe,67.0,25,air,-1.0,,force,circularcrosssectionwithdrawing,8.0,1.0,227.0,484.0,642.0,67.0,316L
628,285796.4105019793,249.77237171132109,,,,sn,316l,lpbf,farsoonfs271m,225,1000.0,90.0,30,,90,n2,stripe,67.0,25,air,-1.0,,force,circularcrosssectionwithdrawing,8.0,1.0,227.0,484.0,642.0,67.0,316L
628,291660.501975061,249.71808738023205,,,,sn,316l,lpbf,farsoonfs271m,225,1000.0,90.0,30,,90,n2,stripe,67.0,25,air,-1.0,,force,circularcrosssectionwithdrawing,8.0,1.0,227.0,484.0,642.0,67.0,316L
628,323083.6380586719,224.82248351691055,,,,sn,316l,lpbf,farsoonfs271m,225,1000.0,90.0,30,,90,n2,stripe,67.0,25,air,-1.0,,force,circularcrosssectionwithdrawing,8.0,1.0,227.0,484.0,642.0,67.0,316L
628,329058.8923817179,275.2722676591298,,,,sn,316l,lpbf,farsoonfs271m,225,1000.0,90.0,30,,90,n2,stripe,67.0,25,air,-1.0,,force,circularcrosssectionwithdrawing,8.0,1.0,227.0,484.0,642.0,67.0,316L
628,331870.6495405481,224.7953413513661,,,,sn,316l,lpbf,farsoonfs271m,225,1000.0,90.0,30,,90,n2,stripe,67.0,25,air,-1.0,,force,circularcrosssectionwithdrawing,8.0,1.0,227.0,484.0,642.0,67.0,316L
628,334042.61673838936,349.79737337384216,,,,sn,316l,lpbf,farsoonfs271m,225,1000.0,90.0,30,,90,n2,stripe,67.0,25,air,-1.0,,force,circularcrosssectionwithdrawing,8.0,1.0,227.0,484.0,642.0,67.0,316L
628,382483.65336454683,174.90465231908115,,,,sn,316l,lpbf,farsoonfs271m,225,1000.0,90.0,30,,90,n2,stripe,67.0,25,air,-1.0,,force,circularcrosssectionwithdrawing,8.0,1.0,227.0,484.0,642.0,67.0,316L
628,518258.2511721982,275.13770394942225,,,,sn,316l,lpbf,farsoonfs271m,225,1000.0,90.0,30,,90,n2,stripe,67.0,25,air,-1.0,,force,circularcrosssectionwithdrawing,8.0,1.0,227.0,484.0,642.0,67.0,316L
628,527143.9140720812,224.82721955002017,,,,sn,316l,lpbf,farsoonfs271m,225,1000.0,90.0,30,,90,n2,stripe,67.0,25,air,-1.0,,force,circularcrosssectionwithdrawing,8.0,1.0,227.0,484.0,642.0,67.0,316L
628,575813.6193195069,274.53226474691996,,,,sn,316l,lpbf,farsoonfs271m,225,1000.0,90.0,30,,90,n2,stripe,67.0,25,air,-1.0,,force,circularcrosssectionwithdrawing,8.0,1.0,227.0,484.0,642.0,67.0,316L
628,615737.0309311304,225.29694792479984,,,,sn,316l,lpbf,farsoonfs271m,225,1000.0,90.0,30,,90,n2,stripe,67.0,25,air,-1.0,,force,circularcrosssectionwithdrawing,8.0,1.0,227.0,484.0,642.0,67.0,316L
628,748481.8848168041,325.29480742177634,,,,sn,316l,lpbf,farsoonfs271m,225,1000.0,90.0,30,,90,n2,stripe,67.0,25,air,-1.0,,force,circularcrosssectionwithdrawing,8.0,1.0,227.0,484.0,642.0,67.0,316L
628,752896.5284201248,199.95875785224322,,,,sn,316l,lpbf,farsoonfs271m,225,1000.0,90.0,30,,90,n2,stripe,67.0,25,air,-1.0,,force,circularcrosssectionwithdrawing,8.0,1.0,227.0,484.0,642.0,67.0,316L
628,773621.7849327655,224.80007738447566,,,,sn,316l,lpbf,farsoonfs271m,225,1000.0,90.0,30,,90,n2,stripe,67.0,25,air,-1.0,,force,circularcrosssectionwithdrawing,8.0,1.0,227.0,484.0,642.0,67.0,316L
628,786632.9738670263,250.2196939536658,,,,sn,316l,lpbf,farsoonfs271m,225,1000.0,90.0,30,,90,n2,stripe,67.0,25,air,-1.0,,force,circularcrosssectionwithdrawing,8.0,1.0,227.0,484.0,642.0,67.0,316L
628,790764.4142145608,350.2718377817314,,,,sn,316l,lpbf,farsoonfs271m,225,1000.0,90.0,30,,90,n2,stripe,67.0,25,air,-1.0,,force,circularcrosssectionwithdrawing,8.0,1.0,227.0,484.0,642.0,67.0,316L
628,809066.2585154022,275.11529781698727,,,,sn,316l,lpbf,farsoonfs271m,225,1000.0,90.0,30,,90,n2,stripe,67.0,25,air,-1.0,,force,circularcrosssectionwithdrawing,8.0,1.0,227.0,484.0,642.0,67.0,316L
628,860089.0710930148,175.0902961544662,,,,sn,316l,lpbf,farsoonfs271m,225,1000.0,90.0,30,,90,n2,stripe,67.0,25,air,-1.0,,force,circularcrosssectionwithdrawing,8.0,1.0,227.0,484.0,642.0,67.0,316L
628,909844.793729119,275.0881556514428,,,,sn,316l,lpbf,farsoonfs271m,225,1000.0,90.0,30,,90,n2,stripe,67.0,25,air,-1.0,,force,circularcrosssectionwithdrawing,8.0,1.0,227.0,484.0,642.0,67.0,316L
628,929408.6489980654,225.29694792479984,,,,sn,316l,lpbf,farsoonfs271m,225,1000.0,90.0,30,,90,n2,stripe,67.0,25,air,-1.0,,force,circularcrosssectionwithdrawing,8.0,1.0,227.0,484.0,642.0,67.0,316L
628,950003.3481538735,150.05898146342224,,,,sn,316l,lpbf,farsoonfs271m,225,1000.0,90.0,30,,90,n2,stripe,67.0,25,air,-1.0,,force,circularcrosssectionwithdrawing,8.0,1.0,227.0,484.0,642.0,67.0,316L
628,998610.7466596084,325.015227215272,,,,sn,316l,lpbf,farsoonfs271m,225,1000.0,90.0,30,,90,n2,stripe,67.0,25,air,-1.0,,force,circularcrosssectionwithdrawing,8.0,1.0,227.0,484.0,642.0,67.0,316L
