Repository: jessk816/pinn

**data**
- **fatigue database**
    - FatigueData-AM2022.xlsx
        - raw fatigue database for additive manufacturing materials (2022)
    - data_fatigue2022.ipynb
        - data cleaning and exploration of fatigue database
    - 316l_fatiguedata_clean.csv
        - cleaned fatigue data for 316L stainless steel
    - fatigue_database_clean.csv
        - cleaned full fatigue database
    - other_fatiguedata_clean.csv
        - cleaned fatigue data for other materials
    - ti64_fatiguedata_clean.csv
        - cleaned fatigue data for Ti-6Al-4V
- **zhou**
    - data_zhou.xlsx
        - datasets from Zhou, S. et al. (2025).

File: data/fatigue database/316l_fatiguedata_clean.csv (part 4 of 33)
dataset_id,Nf,stress_amp,strain_amp,deltaK,dadN,fatigue_data_type,material,am_process,am_machine,power_w,scan_speed,hatch_spacing,layer_thickness,preheat_temp,build_direction,am_environment,scan_pattern,scan_rotation,fatigue_temp,fatigue_environment,r_ratio,frequency_hz,load_control,specimen_description,specimen_size_mm,Kt,E_gpa,yield_strength,uts,elongation,material_group
628,999346.2861420881,200.01313078630457,,,,sn,316l,lpbf,farsoonfs271m,225,1000.0,90.0,30,,90,n2,stripe,67.0,25,air,-1.0,,force,circularcrosssectionwithdrawing,8.0,1.0,227.0,484.0,642.0,67.0,316L
628,1000632.4004315272,274.82808231809116,,,,sn,316l,lpbf,farsoonfs271m,225,1000.0,90.0,30,,90,n2,stripe,67.0,25,air,-1.0,,force,circularcrosssectionwithdrawing,8.0,1.0,227.0,484.0,642.0,67.0,316L
628,1001920.1698929404,249.98294513966292,,,,sn,316l,lpbf,farsoonfs271m,225,1000.0,90.0,30,,90,n2,stripe,67.0,25,air,-1.0,,force,circularcrosssectionwithdrawing,8.0,1.0,227.0,484.0,642.0,67.0,316L
628,1001920.1698929404,224.92047741741212,,,,sn,316l,lpbf,farsoonfs271m,225,1000.0,90.0,30,,90,n2,stripe,67.0,25,air,-1.0,,force,circularcrosssectionwithdrawing,8.0,1.0,227.0,484.0,642.0,67.0,316L
628,1001920.1698929404,174.95066306405383,,,,sn,316l,lpbf,farsoonfs271m,225,1000.0,90.0,30,,90,n2,stripe,67.0,25,air,-1.0,,force,circularcrosssectionwithdrawing,8.0,1.0,227.0,484.0,642.0,67.0,316L
628,1003209.5966564589,300.1700900368437,,,,sn,316l,lpbf,farsoonfs271m,225,1000.0,90.0,30,,90,n2,stripe,67.0,25,air,-1.0,,force,circularcrosssectionwithdrawing,8.0,1.0,227.0,484.0,642.0,67.0,316L
628,1003948.5234805631,150.32285642944794,,,,sn,316l,lpbf,farsoonfs271m,225,1000.0,90.0,30,,90,n2,stripe,67.0,25,air,-1.0,,force,circularcrosssectionwithdrawing,8.0,1.0,227.0,484.0,642.0,67.0,316L
644,280606.24910146056,160.00792080153812,,,,sn,316l,lpbf,3dsystemsproxdmp320,275,700.0,100.0,50,,90,,island,66.0,25,air,-1.0,15.0,force,circularcrosssectionwithdrawing,8.0,1.0,,,,,316L
644,389976.246041271,149.90291262135923,,,,sn,316l,lpbf,3dsystemsproxdmp320,275,700.0,100.0,50,,90,,island,66.0,25,air,-1.0,15.0,force,circularcrosssectionwithdrawing,8.0,1.0,,,,,316L
644,564106.0311254294,130.072964807318,,,,sn,316l,lpbf,3dsystemsproxdmp320,275,700.0,100.0,50,,90,,island,66.0,25,air,-1.0,15.0,force,circularcrosssectionwithdrawing,8.0,1.0,,,,,316L
644,710561.5283064388,120.05230537742271,,,,sn,316l,lpbf,3dsystemsproxdmp320,275,700.0,100.0,50,,90,,island,66.0,25,air,-1.0,15.0,force,circularcrosssectionwithdrawing,8.0,1.0,,,,,316L
644,971317.0938351305,110.03164594752745,,,,sn,316l,lpbf,3dsystemsproxdmp320,275,700.0,100.0,50,,90,,island,66.0,25,air,-1.0,15.0,force,circularcrosssectionwithdrawing,8.0,1.0,,,,,316L
644,1090639.3413323325,100.0,,,,sn,316l,lpbf,3dsystemsproxdmp320,275,700.0,100.0,50,,90,,island,66.0,25,air,-1.0,15.0,force,circularcrosssectionwithdrawing,8.0,1.0,,,,,316L
644,1226168.1856753158,100.09483800857429,,,,sn,316l,lpbf,3dsystemsproxdmp320,275,700.0,100.0,50,,90,,island,66.0,25,air,-1.0,15.0,force,circularcrosssectionwithdrawing,8.0,1.0,,,,,316L
644,1400779.189519979,100.01098651763218,,,,sn,316l,lpbf,3dsystemsproxdmp320,275,700.0,100.0,50,,90,,island,66.0,25,air,-1.0,15.0,force,circularcrosssectionwithdrawing,8.0,1.0,,,,,316L
644,1432586.7569285384,99.96394544608445,,,,sn,316l,lpbf,3dsystemsproxdmp320,275,700.0,100.0,50,,90,,island,66.0,25,air,-1.0,15.0,force,circularcrosssectionwithdrawing,8.0,1.0,,,,,316L
644,1595022.4436530736,90.07943512797881,,,,sn,316l,lpbf,3dsystemsproxdmp320,275,700.0,100.0,50,,90,,island,66.0,25,air,-1.0,15.0,force,circularcrosssectionwithdrawing,8.0,1.0,,,,,316L
644,2006220.4909430486,80.104299898013,,,,sn,316l,lpbf,3dsystemsproxdmp320,275,700.0,100.0,50,,90,,island,66.0,25,air,-1.0,15.0,force,circularcrosssectionwithdrawing,8.0,1.0,,,,,316L
644,2012540.090593716,90.04211034668324,,,,sn,316l,lpbf,3dsystemsproxdmp320,275,700.0,100.0,50,,90,,island,66.0,25,air,-1.0,15.0,force,circularcrosssectionwithdrawing,8.0,1.0,,,,,316L
645,249532.17003113843,200.01486382962054,,,,sn,316l,lpbf,3dsystemsproxdmp320,275,700.0,100.0,50,,90,,island,66.0,25,air,-1.0,15.0,force,circularcrosssectionwithdrawing,8.0,1.0,,,,,316L
645,330183.1292723712,180.07645969672933,,,,sn,316l,lpbf,3dsystemsproxdmp320,275,700.0,100.0,50,,90,,island,66.0,25,air,-1.0,15.0,force,circularcrosssectionwithdrawing,8.0,1.0,,,,,316L
645,448567.02765890805,169.9662304769945,,,,sn,316l,lpbf,3dsystemsproxdmp320,275,700.0,100.0,50,,90,,island,66.0,25,air,-1.0,15.0,force,circularcrosssectionwithdrawing,8.0,1.0,,,,,316L
645,727193.4262536415,150.00746825989546,,,,sn,316l,lpbf,3dsystemsproxdmp320,275,700.0,100.0,50,,90,,island,66.0,25,air,-1.0,15.0,force,circularcrosssectionwithdrawing,8.0,1.0,,,,,316L
645,868081.4882490142,130.02072651903566,,,,sn,316l,lpbf,3dsystemsproxdmp320,275,700.0,100.0,50,,90,,island,66.0,25,air,-1.0,15.0,force,circularcrosssectionwithdrawing,8.0,1.0,,,,,316L
645,951720.913102911,119.95380771901097,,,,sn,316l,lpbf,3dsystemsproxdmp320,275,700.0,100.0,50,,90,,island,66.0,25,air,-1.0,15.0,force,circularcrosssectionwithdrawing,8.0,1.0,,,,,316L
645,1065075.5027651866,139.91648397536278,,,,sn,316l,lpbf,3dsystemsproxdmp320,275,700.0,100.0,50,,90,,island,66.0,25,air,-1.0,15.0,force,circularcrosssectionwithdrawing,8.0,1.0,,,,,316L
645,1165502.5122457228,120.01142204454595,,,,sn,316l,lpbf,3dsystemsproxdmp320,275,700.0,100.0,50,,90,,island,66.0,25,air,-1.0,15.0,force,circularcrosssectionwithdrawing,8.0,1.0,,,,,316L
645,1285950.3283227931,119.97295263169418,,,,sn,316l,lpbf,3dsystemsproxdmp320,275,700.0,100.0,50,,90,,island,66.0,25,air,-1.0,15.0,force,circularcrosssectionwithdrawing,8.0,1.0,,,,,316L
645,1360032.9904695156,119.97295263169418,,,,sn,316l,lpbf,3dsystemsproxdmp320,275,700.0,100.0,50,,90,,island,66.0,25,air,-1.0,15.0,force,circularcrosssectionwithdrawing,8.0,1.0,,,,,316L
645,1441469.9277744684,119.9825250880358,,,,sn,316l,lpbf,3dsystemsproxdmp320,275,700.0,100.0,50,,90,,island,66.0,25,air,-1.0,15.0,force,circularcrosssectionwithdrawing,8.0,1.0,,,,,316L
645,2010280.7102201192,109.87916875936148,,,,sn,316l,lpbf,3dsystemsproxdmp320,275,700.0,100.0,50,,90,,island,66.0,25,air,-1.0,15.0,force,circularcrosssectionwithdrawing,8.0,1.0,,,,,316L
646,100406.9877395907,170.02668482553943,,,,sn,316l,lpbf,3dsystemsproxdmp320,275,700.0,100.0,50,,90,,island,66.0,25,air,-1.0,,force,rectangularcrosssectionwithdrawing,,1.0,,,,,316L
646,110053.68705675635,159.67947498452205,,,,sn,316l,lpbf,3dsystemsproxdmp320,275,700.0,100.0,50,,90,,island,66.0,25,air,-1.0,,force,rectangularcrosssectionwithdrawing,,1.0,,,,,316L
646,189377.5505127439,139.71622292254747,,,,sn,316l,lpbf,3dsystemsproxdmp320,275,700.0,100.0,50,,90,,island,66.0,25,air,-1.0,,force,rectangularcrosssectionwithdrawing,,1.0,,,,,316L
646,374869.90326080815,119.87481790377944,,,,sn,316l,lpbf,3dsystemsproxdmp320,275,700.0,100.0,50,,90,,island,66.0,25,air,-1.0,,force,rectangularcrosssectionwithdrawing,,1.0,,,,,316L
646,730922.830267181,109.80003186289058,,,,sn,316l,lpbf,3dsystemsproxdmp320,275,700.0,100.0,50,,90,,island,66.0,25,air,-1.0,,force,rectangularcrosssectionwithdrawing,,1.0,,,,,316L
646,1049592.6782278954,99.87531778351297,,,,sn,316l,lpbf,3dsystemsproxdmp320,275,700.0,100.0,50,,90,,island,66.0,25,air,-1.0,,force,rectangularcrosssectionwithdrawing,,1.0,,,,,316L
646,1507197.127481863,99.87785620340124,,,,sn,316l,lpbf,3dsystemsproxdmp320,275,700.0,100.0,50,,90,,island,66.0,25,air,-1.0,,force,rectangularcrosssectionwithdrawing,,1.0,,,,,316L
646,1732377.3943758854,89.63990110980416,,,,sn,316l,lpbf,3dsystemsproxdmp320,275,700.0,100.0,50,,90,,island,66.0,25,air,-1.0,,force,rectangularcrosssectionwithdrawing,,1.0,,,,,316L
646,1835608.343492363,89.32970619945067,,,,sn,316l,lpbf,3dsystemsproxdmp320,275,700.0,100.0,50,,90,,island,66.0,25,air,-1.0,,force,rectangularcrosssectionwithdrawing,,1.0,,,,,316L
646,1991381.4172233527,79.81337253399361,,,,sn,316l,lpbf,3dsystemsproxdmp320,275,700.0,100.0,50,,90,,island,66.0,25,air,-1.0,,force,rectangularcrosssectionwithdrawing,,1.0,,,,,316L
646,1994827.76388259,89.73960966530422,,,,sn,316l,lpbf,3dsystemsproxdmp320,275,700.0,100.0,50,,90,,island,66.0,25,air,-1.0,,force,rectangularcrosssectionwithdrawing,,1.0,,,,,316L
646,2033874.5832267867,89.73960966530422,,,,sn,316l,lpbf,3dsystemsproxdmp320,275,700.0,100.0,50,,90,,island,66.0,25,air,-1.0,,force,rectangularcrosssectionwithdrawing,,1.0,,,,,316L
646,2067278.5269989588,99.97604170696832,,,,sn,316l,lpbf,3dsystemsproxdmp320,275,700.0,100.0,50,,90,,island,66.0,25,air,-1.0,,force,rectangularcrosssectionwithdrawing,,1.0,,,,,316L
646,2186482.7877103942,99.66584679661489,,,,sn,316l,lpbf,3dsystemsproxdmp320,275,700.0,100.0,50,,90,,island,66.0,25,air,-1.0,,force,rectangularcrosssectionwithdrawing,,1.0,,,,,316L
646,2578248.9802857405,89.32970619945067,,,,sn,316l,lpbf,3dsystemsproxdmp320,275,700.0,100.0,50,,90,,island,66.0,25,air,-1.0,,force,rectangularcrosssectionwithdrawing,,1.0,,,,,316L
647,100290.75231955669,229.90390844277036,,,,sn,316l,lpbf,3dsystemsproxdmp320,275,700.0,100.0,50,,90,,island,66.0,25,air,-1.0,,force,rectangularcrosssectionwithdrawing,,1.0,,,,,316L
647,140507.3476727913,210.16221197950236,,,,sn,316l,lpbf,3dsystemsproxdmp320,275,700.0,100.0,50,,90,,island,66.0,25,air,-1.0,,force,rectangularcrosssectionwithdrawing,,1.0,,,,,316L
647,204060.4179991132,190.02689204763738,,,,sn,316l,lpbf,3dsystemsproxdmp320,275,700.0,100.0,50,,90,,island,66.0,25,air,-1.0,,force,rectangularcrosssectionwithdrawing,,1.0,,,,,316L
647,319453.26120140427,169.99750426637286,,,,sn,316l,lpbf,3dsystemsproxdmp320,275,700.0,100.0,50,,90,,island,66.0,25,air,-1.0,,force,rectangularcrosssectionwithdrawing,,1.0,,,,,316L
647,547859.0094595535,149.96754310744643,,,,sn,316l,lpbf,3dsystemsproxdmp320,275,700.0,100.0,50,,90,,island,66.0,25,air,-1.0,,force,rectangularcrosssectionwithdrawing,,1.0,,,,,316L
647,579758.710841335,139.89209774674705,,,,sn,316l,lpbf,3dsystemsproxdmp320,275,700.0,100.0,50,,90,,island,66.0,25,air,-1.0,,force,rectangularcrosssectionwithdrawing,,1.0,,,,,316L
647,887540.1278629596,129.5088941754929,,,,sn,316l,lpbf,3dsystemsproxdmp320,275,700.0,100.0,50,,90,,island,66.0,25,air,-1.0,,force,rectangularcrosssectionwithdrawing,,1.0,,,,,316L
647,907304.2380983748,129.5088941754929,,,,sn,316l,lpbf,3dsystemsproxdmp320,275,700.0,100.0,50,,90,,island,66.0,25,air,-1.0,,force,rectangularcrosssectionwithdrawing,,1.0,,,,,316L
647,1138380.3572039302,119.68236559968233,,,,sn,316l,lpbf,3dsystemsproxdmp320,275,700.0,100.0,50,,90,,island,66.0,25,air,-1.0,,force,rectangularcrosssectionwithdrawing,,1.0,,,,,316L
647,1354870.2357429797,119.89285195453574,,,,sn,316l,lpbf,3dsystemsproxdmp320,275,700.0,100.0,50,,90,,island,66.0,25,air,-1.0,,force,rectangularcrosssectionwithdrawing,,1.0,,,,,316L
647,1523369.3402417318,109.34622500251817,,,,sn,316l,lpbf,3dsystemsproxdmp320,275,700.0,100.0,50,,90,,island,66.0,25,air,-1.0,,force,rectangularcrosssectionwithdrawing,,1.0,,,,,316L
647,1592115.557399534,119.69343484353554,,,,sn,316l,lpbf,3dsystemsproxdmp320,275,700.0,100.0,50,,90,,island,66.0,25,air,-1.0,,force,rectangularcrosssectionwithdrawing,,1.0,,,,,316L
647,1992337.2879554082,109.54564211351835,,,,sn,316l,lpbf,3dsystemsproxdmp320,275,700.0,100.0,50,,90,,island,66.0,25,air,-1.0,,force,rectangularcrosssectionwithdrawing,,1.0,,,,,316L
647,1995785.2888742844,119.79314339903566,,,,sn,316l,lpbf,3dsystemsproxdmp320,275,700.0,100.0,50,,90,,island,66.0,25,air,-1.0,,force,rectangularcrosssectionwithdrawing,,1.0,,,,,316L
647,2002517.0989101506,100.04037769191447,,,,sn,316l,lpbf,3dsystemsproxdmp320,275,700.0,100.0,50,,90,,island,66.0,25,air,-1.0,,force,rectangularcrosssectionwithdrawing,,1.0,,,,,316L
648,314761.2534864477,200.0792168845131,,,,sn,316l,lpbf,3dsystemsproxdmp320,275,700.0,100.0,50,,90,,island,66.0,25,air,-1.0,,force,rectangularcrosssectionwithdrawing,,1.0,,,,,316L
648,371810.7973740095,179.894963722256,,,,sn,316l,lpbf,3dsystemsproxdmp320,275,700.0,100.0,50,,90,,island,66.0,25,air,-1.0,,force,rectangularcrosssectionwithdrawing,,1.0,,,,,316L
648,508894.94932789565,169.89694595053305,,,,sn,316l,lpbf,3dsystemsproxdmp320,275,700.0,100.0,50,,90,,island,66.0,25,air,-1.0,,force,rectangularcrosssectionwithdrawing,,1.0,,,,,316L
648,567753.4058734985,159.64256874876583,,,,sn,316l,lpbf,3dsystemsproxdmp320,275,700.0,100.0,50,,90,,island,66.0,25,air,-1.0,,force,rectangularcrosssectionwithdrawing,,1.0,,,,,316L
648,723336.7837602268,150.15726983713122,,,,sn,316l,lpbf,3dsystemsproxdmp320,275,700.0,100.0,50,,90,,island,66.0,25,air,-1.0,,force,rectangularcrosssectionwithdrawing,,1.0,,,,,316L
648,783602.7409403224,150.15726983713122,,,,sn,316l,lpbf,3dsystemsproxdmp320,275,700.0,100.0,50,,90,,island,66.0,25,air,-1.0,,force,rectangularcrosssectionwithdrawing,,1.0,,,,,316L
648,1140425.0295893596,140.13406926182188,,,,sn,316l,lpbf,3dsystemsproxdmp320,275,700.0,100.0,50,,90,,island,66.0,25,air,-1.0,,force,rectangularcrosssectionwithdrawing,,1.0,,,,,316L
648,1202020.5759125224,140.13406926182188,,,,sn,316l,lpbf,3dsystemsproxdmp320,275,700.0,100.0,50,,90,,island,66.0,25,air,-1.0,,force,rectangularcrosssectionwithdrawing,,1.0,,,,,316L
648,1616897.840084268,140.13406926182188,,,,sn,316l,lpbf,3dsystemsproxdmp320,275,700.0,100.0,50,,90,,island,66.0,25,air,-1.0,,force,rectangularcrosssectionwithdrawing,,1.0,,,,,316L
648,1992648.736510608,129.6871508653044,,,,sn,316l,lpbf,3dsystemsproxdmp320,275,700.0,100.0,50,,90,,island,66.0,25,air,-1.0,,force,rectangularcrosssectionwithdrawing,,1.0,,,,,316L
648,1994462.9405915355,140.34455561667525,,,,sn,316l,lpbf,3dsystemsproxdmp320,275,700.0,100.0,50,,90,,island,66.0,25,air,-1.0,,force,rectangularcrosssectionwithdrawing,,1.0,,,,,316L
654,11567.734589049178,248.71548552966092,,,,sn,316l,lpbf,blts400,245,960.0,100.0,30,,90,n2,,,25,air,0.0,30.0,force,circularcrosssectionwithdrawinggb_t3075,7.0,1.0,154.3,392.2,621.8,47.97,316L
654,38465.601752106755,248.71548552966092,,,,sn,316l,lpbf,blts400,245,960.0,100.0,30,,90,n2,,,25,air,0.0,30.0,force,circularcrosssectionwithdrawinggb_t3075,7.0,1.0,154.3,392.2,621.8,47.97,316L
654,50217.26326859827,248.59996097628164,,,,sn,316l,lpbf,blts400,245,960.0,100.0,30,,90,n2,,,25,air,0.0,30.0,force,circularcrosssectionwithdrawinggb_t3075,7.0,1.0,154.3,392.2,621.8,47.97,316L
654,61054.643282469646,248.59996097628164,,,,sn,316l,lpbf,blts400,245,960.0,100.0,30,,90,n2,,,25,air,0.0,30.0,force,circularcrosssectionwithdrawinggb_t3075,7.0,1.0,154.3,392.2,621.8,47.97,316L
654,73718.58242908026,226.64637624603307,,,,sn,316l,lpbf,blts400,245,960.0,100.0,30,,90,n2,,,25,air,0.0,30.0,force,circularcrosssectionwithdrawinggb_t3075,7.0,1.0,154.3,392.2,621.8,47.97,316L
654,83180.99093627538,226.78036246147846,,,,sn,316l,lpbf,blts400,245,960.0,100.0,30,,90,n2,,,25,air,0.0,30.0,force,circularcrosssectionwithdrawinggb_t3075,7.0,1.0,154.3,392.2,621.8,47.97,316L
654,102599.39687444526,201.86481724848358,,,,sn,316l,lpbf,blts400,245,960.0,100.0,30,,90,n2,,,25,air,0.0,30.0,force,circularcrosssectionwithdrawinggb_t3075,7.0,1.0,154.3,392.2,621.8,47.97,316L
654,109378.54205461223,226.66483790809917,,,,sn,316l,lpbf,blts400,245,960.0,100.0,30,,90,n2,,,25,air,0.0,30.0,force,circularcrosssectionwithdrawinggb_t3075,7.0,1.0,154.3,392.2,621.8,47.97,316L
654,123880.5386294736,201.74006186407127,,,,sn,316l,lpbf,blts400,245,960.0,100.0,30,,90,n2,,,25,air,0.0,30.0,force,circularcrosssectionwithdrawinggb_t3075,7.0,1.0,154.3,392.2,621.8,47.97,316L
654,157135.19671542072,226.7711316304454,,,,sn,316l,lpbf,blts400,245,960.0,100.0,30,,90,n2,,,25,air,0.0,30.0,force,circularcrosssectionwithdrawinggb_t3075,7.0,1.0,154.3,392.2,621.8,47.97,316L
654,218000.63882646477,201.7492926951043,,,,sn,316l,lpbf,blts400,245,960.0,100.0,30,,90,n2,,,25,air,0.0,30.0,force,circularcrosssectionwithdrawinggb_t3075,7.0,1.0,154.3,392.2,621.8,47.97,316L
654,311108.5020854824,171.9772399901293,,,,sn,316l,lpbf,blts400,245,960.0,100.0,30,,90,n2,,,25,air,0.0,30.0,force,circularcrosssectionwithdrawinggb_t3075,7.0,1.0,154.3,392.2,621.8,47.97,316L
654,342257.1761879514,201.86481724848358,,,,sn,316l,lpbf,blts400,245,960.0,100.0,30,,90,n2,,,25,air,0.0,30.0,force,circularcrosssectionwithdrawinggb_t3075,7.0,1.0,154.3,392.2,621.8,47.97,316L
654,374029.63728684955,135.45413278394062,,,,sn,316l,lpbf,blts400,245,960.0,100.0,30,,90,n2,,,25,air,0.0,30.0,force,circularcrosssectionwithdrawinggb_t3075,7.0,1.0,154.3,392.2,621.8,47.97,316L
654,407564.2477159714,171.9772399901293,,,,sn,316l,lpbf,blts400,245,960.0,100.0,30,,90,n2,,,25,air,0.0,30.0,force,circularcrosssectionwithdrawinggb_t3075,7.0,1.0,154.3,392.2,621.8,47.97,316L
654,547326.4178848917,172.10199537454162,,,,sn,316l,lpbf,blts400,245,960.0,100.0,30,,90,n2,,,25,air,0.0,30.0,force,circularcrosssectionwithdrawinggb_t3075,7.0,1.0,154.3,392.2,621.8,47.97,316L
654,631067.9385121746,135.6851818906992,,,,sn,316l,lpbf,blts400,245,960.0,100.0,30,,90,n2,,,25,air,0.0,30.0,force,circularcrosssectionwithdrawinggb_t3075,7.0,1.0,154.3,392.2,621.8,47.97,316L
654,658568.5664591659,171.86171543675005,,,,sn,316l,lpbf,blts400,245,960.0,100.0,30,,90,n2,,,25,air,0.0,30.0,force,circularcrosssectionwithdrawinggb_t3075,7.0,1.0,154.3,392.2,621.8,47.97,316L
654,773017.7286035579,135.4449019529076,,,,sn,316l,lpbf,blts400,245,960.0,100.0,30,,90,n2,,,25,air,0.0,30.0,force,circularcrosssectionwithdrawinggb_t3075,7.0,1.0,154.3,392.2,621.8,47.97,316L
654,1060479.3738388643,135.6851818906992,,,,sn,316l,lpbf,blts400,245,960.0,100.0,30,,90,n2,,,25,air,0.0,30.0,force,circularcrosssectionwithdrawinggb_t3075,7.0,1.0,154.3,392.2,621.8,47.97,316L
654,1550966.1524924194,113.75005882251669,,,,sn,316l,lpbf,blts400,245,960.0,100.0,30,,90,n2,,,25,air,0.0,30.0,force,circularcrosssectionwithdrawinggb_t3075,7.0,1.0,154.3,392.2,621.8,47.97,316L
654,9984398.346754165,88.59423367173021,,,,sn,316l,lpbf,blts400,245,960.0,100.0,30,,90,n2,,,25,air,0.0,30.0,force,circularcrosssectionwithdrawinggb_t3075,7.0,1.0,154.3,392.2,621.8,47.97,316L
655,20001.58427392689,246.81170768939418,,,,sn,316l,lpbf,blts400,245,960.0,100.0,30,,90,n2,,,25,air,0.0,30.0,force,circularcrosssectionwithdrawinggb_t3075,7.0,1.0,137.4,500.1,614.8,44.0,316L
655,22004.174450361275,246.81170768939418,,,,sn,316l,lpbf,blts400,245,960.0,100.0,30,,90,n2,,,25,air,0.0,30.0,force,circularcrosssectionwithdrawinggb_t3075,7.0,1.0,137.4,500.1,614.8,44.0,316L
655,33611.70211975529,246.82093852042723,,,,sn,316l,lpbf,blts400,245,960.0,100.0,30,,90,n2,,,25,air,0.0,30.0,force,circularcrosssectionwithdrawinggb_t3075,7.0,1.0,137.4,500.1,614.8,44.0,316L
655,49512.87338131104,246.81170768939418,,,,sn,316l,lpbf,blts400,245,960.0,100.0,30,,90,n2,,,25,air,0.0,30.0,force,circularcrosssectionwithdrawinggb_t3075,7.0,1.0,137.4,500.1,614.8,44.0,316L
655,56467.2275802814,225.3479136657619,,,,sn,316l,lpbf,blts400,245,960.0,100.0,30,,90,n2,,,25,air,0.0,30.0,force,circularcrosssectionwithdrawinggb_t3075,7.0,1.0,137.4,500.1,614.8,44.0,316L
655,76115.06744994014,224.63630468342012,,,,sn,316l,lpbf,blts400,245,960.0,100.0,30,,90,n2,,,25,air,0.0,30.0,force,circularcrosssectionwithdrawinggb_t3075,7.0,1.0,137.4,500.1,614.8,44.0,316L
655,89938.6413522115,225.10763372797027,,,,sn,316l,lpbf,blts400,245,960.0,100.0,30,,90,n2,,,25,air,0.0,30.0,force,circularcrosssectionwithdrawinggb_t3075,7.0,1.0,137.4,500.1,614.8,44.0,316L
655,97100.54330584515,200.06804043545878,,,,sn,316l,lpbf,blts400,245,960.0,100.0,30,,90,n2,,,25,air,0.0,30.0,force,circularcrosssectionwithdrawinggb_t3075,7.0,1.0,137.4,500.1,614.8,44.0,316L
655,124344.5987725386,225.10763372797027,,,,sn,316l,lpbf,blts400,245,960.0,100.0,30,,90,n2,,,25,air,0.0,30.0,force,circularcrosssectionwithdrawinggb_t3075,7.0,1.0,137.4,500.1,614.8,44.0,316L
655,145105.67535205893,199.93670657166626,,,,sn,316l,lpbf,blts400,245,960.0,100.0,30,,90,n2,,,25,air,0.0,30.0,force,circularcrosssectionwithdrawinggb_t3075,7.0,1.0,137.4,500.1,614.8,44.0,316L
655,173059.22629386815,170.1982175342749,,,,sn,316l,lpbf,blts400,245,960.0,100.0,30,,90,n2,,,25,air,0.0,30.0,force,circularcrosssectionwithdrawinggb_t3075,7.0,1.0,137.4,500.1,614.8,44.0,316L
655,205198.47738024272,200.08579479262914,,,,sn,316l,lpbf,blts400,245,960.0,100.0,30,,90,n2,,,25,air,0.0,30.0,force,circularcrosssectionwithdrawinggb_t3075,7.0,1.0,137.4,500.1,614.8,44.0,316L
655,247332.01728047468,170.29738648863938,,,,sn,316l,lpbf,blts400,245,960.0,100.0,30,,90,n2,,,25,air,0.0,30.0,force,circularcrosssectionwithdrawinggb_t3075,7.0,1.0,137.4,500.1,614.8,44.0,316L
655,266889.0793724135,200.08579479262914,,,,sn,316l,lpbf,blts400,245,960.0,100.0,30,,90,n2,,,25,air,0.0,30.0,force,circularcrosssectionwithdrawinggb_t3075,7.0,1.0,137.4,500.1,614.8,44.0,316L
655,331572.9184913343,170.1982175342749,,,,sn,316l,lpbf,blts400,245,960.0,100.0,30,,90,n2,,,25,air,0.0,30.0,force,circularcrosssectionwithdrawinggb_t3075,7.0,1.0,137.4,500.1,614.8,44.0,316L
655,463074.1885930036,170.3137420876542,,,,sn,316l,lpbf,blts400,245,960.0,100.0,30,,90,n2,,,25,air,0.0,30.0,force,circularcrosssectionwithdrawinggb_t3075,7.0,1.0,137.4,500.1,614.8,44.0,316L
655,619722.4302384405,133.55035494367388,,,,sn,316l,lpbf,blts400,245,960.0,100.0,30,,90,n2,,,25,air,0.0,30.0,force,circularcrosssectionwithdrawinggb_t3075,7.0,1.0,137.4,500.1,614.8,44.0,316L
655,1154600.7596337504,133.55035494367388,,,,sn,316l,lpbf,blts400,245,960.0,100.0,30,,90,n2,,,25,air,0.0,30.0,force,circularcrosssectionwithdrawinggb_t3075,7.0,1.0,137.4,500.1,614.8,44.0,316L
655,1852291.042757846,133.4348303902946,,,,sn,316l,lpbf,blts400,245,960.0,100.0,30,,90,n2,,,25,air,0.0,30.0,force,circularcrosssectionwithdrawinggb_t3075,7.0,1.0,137.4,500.1,614.8,44.0,316L
655,3908542.196659278,111.84628098225,,,,sn,316l,lpbf,blts400,245,960.0,100.0,30,,90,n2,,,25,air,0.0,30.0,force,circularcrosssectionwithdrawinggb_t3075,7.0,1.0,137.4,500.1,614.8,44.0,316L
655,9952641.480335277,86.70891749352947,,,,sn,316l,lpbf,blts400,245,960.0,100.0,30,,90,n2,,,25,air,0.0,30.0,force,circularcrosssectionwithdrawinggb_t3075,7.0,1.0,137.4,500.1,614.8,44.0,316L
680,60278.57151601645,261.06579761580593,,,,sn,316l,lpbf,eosm290,250,1083.0,90.0,20,80,0,,,,25,air,0.1,10.0,force,circularcrosssectionwithdrawing,3.5,1.0,,,,,316L
680,144575.63650831656,229.65180643129335,,,,sn,316l,lpbf,eosm290,250,1083.0,90.0,20,80,0,,,,25,air,0.1,10.0,force,circularcrosssectionwithdrawing,3.5,1.0,,,,,316L
680,256551.5071446918,193.82565673556326,,,,sn,316l,lpbf,eosm290,250,1083.0,90.0,20,80,0,,,,25,air,0.1,10.0,force,circularcrosssectionwithdrawing,3.5,1.0,,,,,316L
680,276873.7621904034,189.01898793434745,,,,sn,316l,lpbf,eosm290,250,1083.0,90.0,20,80,0,,,,25,air,0.1,10.0,force,circularcrosssectionwithdrawing,3.5,1.0,,,,,316L
680,661579.2286316247,169.97951637993958,,,,sn,316l,lpbf,eosm290,250,1083.0,90.0,20,80,0,,,,25,air,0.1,10.0,force,circularcrosssectionwithdrawing,3.5,1.0,,,,,316L
680,864743.8710882496,157.45538123404313,,,,sn,316l,lpbf,eosm290,250,1083.0,90.0,20,80,0,,,,25,air,0.1,10.0,force,circularcrosssectionwithdrawing,3.5,1.0,,,,,316L
680,3327600.0370677495,139.48405830212766,,,,sn,316l,lpbf,eosm290,250,1083.0,90.0,20,80,0,,,,25,air,0.1,10.0,force,circularcrosssectionwithdrawing,3.5,1.0,,,,,316L
681,76719.27377533655,234.27738514442186,,,,sn,316l,lpbf,eosm290,250,1083.0,90.0,20,80,90,,,,25,air,0.1,10.0,force,circularcrosssectionwithdrawing,3.5,1.0,,,,,316L
681,84785.76964758208,225.15529660305742,,,,sn,316l,lpbf,eosm290,250,1083.0,90.0,20,80,90,,,,25,air,0.1,10.0,force,circularcrosssectionwithdrawing,3.5,1.0,,,,,316L
681,169334.3284692692,180.24138276852267,,,,sn,316l,lpbf,eosm290,250,1083.0,90.0,20,80,90,,,,25,air,0.1,10.0,force,circularcrosssectionwithdrawing,3.5,1.0,,,,,316L
681,253614.6509465654,170.1375138635854,,,,sn,316l,lpbf,eosm290,250,1083.0,90.0,20,80,90,,,,25,air,0.1,10.0,force,circularcrosssectionwithdrawing,3.5,1.0,,,,,316L
681,315437.964390152,148.5299569961,,,,sn,316l,lpbf,eosm290,250,1083.0,90.0,20,80,90,,,,25,air,0.1,10.0,force,circularcrosssectionwithdrawing,3.5,1.0,,,,,316L
681,628832.2763907873,130.7111369609937,,,,sn,316l,lpbf,eosm290,250,1083.0,90.0,20,80,90,,,,25,air,0.1,10.0,force,circularcrosssectionwithdrawing,3.5,1.0,,,,,316L
681,769895.7415648686,121.4125253855999,,,,sn,316l,lpbf,eosm290,250,1083.0,90.0,20,80,90,,,,25,air,0.1,10.0,force,circularcrosssectionwithdrawing,3.5,1.0,,,,,316L
681,1105747.1834805384,112.59463319228139,,,,sn,316l,lpbf,eosm290,250,1083.0,90.0,20,80,90,,,,25,air,0.1,10.0,force,circularcrosssectionwithdrawing,3.5,1.0,,,,,316L
682,58949.8185668881,249.8479500410257,,,,sn,316l,lpbf,eosm290,250,1083.0,90.0,40,80,0,,,,25,air,0.1,10.0,force,circularcrosssectionwithdrawing,3.5,1.0,,,,,316L
682,181556.62932287581,190.03162718145126,,,,sn,316l,lpbf,eosm290,250,1083.0,90.0,40,80,0,,,,25,air,0.1,10.0,force,circularcrosssectionwithdrawing,3.5,1.0,,,,,316L
682,259493.2356831551,175.61162077780386,,,,sn,316l,lpbf,eosm290,250,1083.0,90.0,40,80,0,,,,25,air,0.1,10.0,force,circularcrosssectionwithdrawing,3.5,1.0,,,,,316L
682,845681.8571743371,143.91403276382272,,,,sn,316l,lpbf,eosm290,250,1083.0,90.0,40,80,0,,,,25,air,0.1,10.0,force,circularcrosssectionwithdrawing,3.5,1.0,,,,,316L
682,939638.0605147342,128.50663671458128,,,,sn,316l,lpbf,eosm290,250,1083.0,90.0,40,80,0,,,,25,air,0.1,10.0,force,circularcrosssectionwithdrawing,3.5,1.0,,,,,316L
683,58053.14551294352,211.80947575438898,,,,sn,316l,lpbf,eosm290,250,1083.0,90.0,40,80,90,,,,25,air,0.1,10.0,force,circularcrosssectionwithdrawing,3.5,1.0,,,,,316L
683,103677.11547127708,190.19024018231585,,,,sn,316l,lpbf,eosm290,250,1083.0,90.0,40,80,90,,,,25,air,0.1,10.0,force,circularcrosssectionwithdrawing,3.5,1.0,,,,,316L
683,130924.23728093808,175.60175922677035,,,,sn,316l,lpbf,eosm290,250,1083.0,90.0,40,80,90,,,,25,air,0.1,10.0,force,circularcrosssectionwithdrawing,3.5,1.0,,,,,316L
683,269122.4107567596,135.2582570285765,,,,sn,316l,lpbf,eosm290,250,1083.0,90.0,40,80,90,,,,25,air,0.1,10.0,force,circularcrosssectionwithdrawing,3.5,1.0,,,,,316L
683,830666.1663925848,99.02225508875007,,,,sn,316l,lpbf,eosm290,250,1083.0,90.0,40,80,90,,,,25,air,0.1,10.0,force,circularcrosssectionwithdrawing,3.5,1.0,,,,,316L
683,1393913.2384763649,85.81984238091621,,,,sn,316l,lpbf,eosm290,250,1083.0,90.0,40,80,90,,,,25,air,0.1,10.0,force,circularcrosssectionwithdrawing,3.5,1.0,,,,,316L
708,29140.97081106547,396.5333490536606,,,,sn,316l,lpbf,eosm280,195,1083.0,90.0,20,,90,ar,bidirection,67.0,25,air,-1.0,5.0,force,circularcrosssectionwithdrawing,5.0,1.0,,,,,316L
708,253748.4864005395,384.4430410834882,,,,sn,316l,lpbf,eosm280,195,1083.0,90.0,20,,90,ar,bidirection,67.0,25,air,-1.0,5.0,force,circularcrosssectionwithdrawing,5.0,1.0,,,,,316L
708,284302.3195251651,388.4744058628656,,,,sn,316l,lpbf,eosm280,195,1083.0,90.0,20,,90,ar,bidirection,67.0,25,air,-1.0,5.0,force,circularcrosssectionwithdrawing,5.0,1.0,,,,,316L
708,1165086.7505218382,373.9986185303622,,,,sn,316l,lpbf,eosm280,195,1083.0,90.0,20,,90,ar,bidirection,67.0,25,air,-1.0,5.0,force,circularcrosssectionwithdrawing,5.0,1.0,,,,,316L
776,31750.97646462217,400.05002664503826,,,,sn,316l,lpbf,eosm280,195,1083.0,90.0,20,,0,,crosshatch,67.0,25,air,-1.0,30.0,force,rectangularcrosssectionwithdrawing,,1.0,,,680.8,44.3,316L
776,88373.73688944492,349.8826642272152,,,,sn,316l,lpbf,eosm280,195,1083.0,90.0,20,,0,,crosshatch,67.0,25,air,-1.0,30.0,force,rectangularcrosssectionwithdrawing,,1.0,,,680.8,44.3,316L
776,167205.8956420579,350.0907441042486,,,,sn,316l,lpbf,eosm280,195,1083.0,90.0,20,,0,,crosshatch,67.0,25,air,-1.0,30.0,force,rectangularcrosssectionwithdrawing,,1.0,,,680.8,44.3,316L
776,174299.0467864939,300.00225715697724,,,,sn,316l,lpbf,eosm280,195,1083.0,90.0,20,,0,,crosshatch,67.0,25,air,-1.0,30.0,force,rectangularcrosssectionwithdrawing,,1.0,,,680.8,44.3,316L
776,196830.6267845094,349.7101108341847,,,,sn,316l,lpbf,eosm280,195,1083.0,90.0,20,,0,,crosshatch,67.0,25,air,-1.0,30.0,force,rectangularcrosssectionwithdrawing,,1.0,,,680.8,44.3,316L
776,258074.90512069408,249.91837848825108,,,,sn,316l,lpbf,eosm280,195,1083.0,90.0,20,,0,,crosshatch,67.0,25,air,-1.0,30.0,force,rectangularcrosssectionwithdrawing,,1.0,,,680.8,44.3,316L
776,465399.0980627026,299.9099494041534,,,,sn,316l,lpbf,eosm280,195,1083.0,90.0,20,,0,,crosshatch,67.0,25,air,-1.0,30.0,force,rectangularcrosssectionwithdrawing,,1.0,,,680.8,44.3,316L
776,672718.0958503762,239.70524707680323,,,,sn,316l,lpbf,eosm280,195,1083.0,90.0,20,,0,,crosshatch,67.0,25,air,-1.0,30.0,force,rectangularcrosssectionwithdrawing,,1.0,,,680.8,44.3,316L
776,774354.2492194399,239.80665062719913,,,,sn,316l,lpbf,eosm280,195,1083.0,90.0,20,,0,,crosshatch,67.0,25,air,-1.0,30.0,force,rectangularcrosssectionwithdrawing,,1.0,,,680.8,44.3,316L
776,883611.8358771929,229.97121164638838,,,,sn,316l,lpbf,eosm280,195,1083.0,90.0,20,,0,,crosshatch,67.0,25,air,-1.0,30.0,force,rectangularcrosssectionwithdrawing,,1.0,,,680.8,44.3,316L
776,940119.7123407847,299.919097696121,,,,sn,316l,lpbf,eosm280,195,1083.0,90.0,20,,0,,crosshatch,67.0,25,air,-1.0,30.0,force,rectangularcrosssectionwithdrawing,,1.0,,,680.8,44.3,316L
776,988804.4881119179,249.68522888750684,,,,sn,316l,lpbf,eosm280,195,1083.0,90.0,20,,0,,crosshatch,67.0,25,air,-1.0,30.0,force,rectangularcrosssectionwithdrawing,,1.0,,,680.8,44.3,316L
776,1096919.094382699,249.79085431289644,,,,sn,316l,lpbf,eosm280,195,1083.0,90.0,20,,0,,crosshatch,67.0,25,air,-1.0,30.0,force,rectangularcrosssectionwithdrawing,,1.0,,,680.8,44.3,316L
776,1131602.3656003184,240.1257520354123,,,,sn,316l,lpbf,eosm280,195,1083.0,90.0,20,,0,,crosshatch,67.0,25,air,-1.0,30.0,force,rectangularcrosssectionwithdrawing,,1.0,,,680.8,44.3,316L
776,3056539.80433761,229.72117734590012,,,,sn,316l,lpbf,eosm280,195,1083.0,90.0,20,,0,,crosshatch,67.0,25,air,-1.0,30.0,force,rectangularcrosssectionwithdrawing,,1.0,,,680.8,44.3,316L
776,10046727.47869209,229.77676360405167,,,,sn,316l,lpbf,eosm280,195,1083.0,90.0,20,,0,,crosshatch,67.0,25,air,-1.0,30.0,force,rectangularcrosssectionwithdrawing,,1.0,,,680.8,44.3,316L
777,66017.2361169492,399.77381279215444,,,,sn,316l,lpbf,eosm280,195,1083.0,90.0,20,,0,,zigzag,0.0,25,air,-1.0,30.0,force,rectangularcrosssectionwithdrawing,,1.0,,,705.5,46.3,316L
777,163568.1922136847,300.0205823207246,,,,sn,316l,lpbf,eosm280,195,1083.0,90.0,20,,0,,zigzag,0.0,25,air,-1.0,30.0,force,rectangularcrosssectionwithdrawing,,1.0,,,705.5,46.3,316L
777,255549.34600784827,300.0205823207246,,,,sn,316l,lpbf,eosm280,195,1083.0,90.0,20,,0,,zigzag,0.0,25,air,-1.0,30.0,force,rectangularcrosssectionwithdrawing,,1.0,,,705.5,46.3,316L
777,343698.47147800995,249.89652442146792,,,,sn,316l,lpbf,eosm280,195,1083.0,90.0,20,,0,,zigzag,0.0,25,air,-1.0,30.0,force,rectangularcrosssectionwithdrawing,,1.0,,,705.5,46.3,316L
777,355155.4886441665,299.76690528665006,,,,sn,316l,lpbf,eosm280,195,1083.0,90.0,20,,0,,zigzag,0.0,25,air,-1.0,30.0,force,rectangularcrosssectionwithdrawing,,1.0,,,705.5,46.3,316L
777,419120.9965645864,249.95699256323044,,,,sn,316l,lpbf,eosm280,195,1083.0,90.0,20,,0,,zigzag,0.0,25,air,-1.0,30.0,force,rectangularcrosssectionwithdrawing,,1.0,,,705.5,46.3,316L
777,476869.64431772695,229.92959029411466,,,,sn,316l,lpbf,eosm280,195,1083.0,90.0,20,,0,,zigzag,0.0,25,air,-1.0,30.0,force,rectangularcrosssectionwithdrawing,,1.0,,,705.5,46.3,316L
777,616309.0108518075,249.95699256323044,,,,sn,316l,lpbf,eosm280,195,1083.0,90.0,20,,0,,zigzag,0.0,25,air,-1.0,30.0,force,rectangularcrosssectionwithdrawing,,1.0,,,705.5,46.3,316L
777,655899.0742466267,230.02685840601973,,,,sn,316l,lpbf,eosm280,195,1083.0,90.0,20,,0,,zigzag,0.0,25,air,-1.0,30.0,force,rectangularcrosssectionwithdrawing,,1.0,,,705.5,46.3,316L
777,1047966.6238879932,209.95316948894063,,,,sn,316l,lpbf,eosm280,195,1083.0,90.0,20,,0,,zigzag,0.0,25,air,-1.0,30.0,force,rectangularcrosssectionwithdrawing,,1.0,,,705.5,46.3,316L
777,1125047.0589894191,229.77676360405167,,,,sn,316l,lpbf,eosm280,195,1083.0,90.0,20,,0,,zigzag,0.0,25,air,-1.0,30.0,force,rectangularcrosssectionwithdrawing,,1.0,,,705.5,46.3,316L
777,1904304.368702815,210.00397242845946,,,,sn,316l,lpbf,eosm280,195,1083.0,90.0,20,,0,,zigzag,0.0,25,air,-1.0,30.0,force,rectangularcrosssectionwithdrawing,,1.0,,,705.5,46.3,316L
777,4250872.074765183,209.87602938482905,,,,sn,316l,lpbf,eosm280,195,1083.0,90.0,20,,0,,zigzag,0.0,25,air,-1.0,30.0,force,rectangularcrosssectionwithdrawing,,1.0,,,705.5,46.3,316L
777,9943017.533980941,199.74245787186686,,,,sn,316l,lpbf,eosm280,195,1083.0,90.0,20,,0,,zigzag,0.0,25,air,-1.0,30.0,force,rectangularcrosssectionwithdrawing,,1.0,,,705.5,46.3,316L
785,29355.105819937395,396.5312540306305,,,,sn,316l,lpbf,eosm280,195,1083.0,90.0,20,,90,ar,,67.0,25,air,-1.0,5.0,force,circularcrosssectionwithdrawing,5.0,1.0,,,,,316L
785,259891.62324594322,384.2860598626472,,,,sn,316l,lpbf,eosm280,195,1083.0,90.0,20,,90,ar,,67.0,25,air,-1.0,5.0,force,circularcrosssectionwithdrawing,5.0,1.0,,,,,316L
785,285244.9497581999,388.42331998214206,,,,sn,316l,lpbf,eosm280,195,1083.0,90.0,20,,90,ar,,67.0,25,air,-1.0,5.0,force,circularcrosssectionwithdrawing,5.0,1.0,,,,,316L
785,1172615.469865701,373.9935400051402,,,,sn,316l,lpbf,eosm280,195,1083.0,90.0,20,,90,ar,,67.0,25,air,-1.0,5.0,force,circularcrosssectionwithdrawing,5.0,1.0,,,,,316L
786,29361.47979979984,381.08043662272223,,,,sn,316l,lpbf,eosm280,195,1083.0,90.0,20,,90,ar,,67.0,25,air,-1.0,5.0,force,circularcrosssectionwithdrawing,5.0,1.0,,,,,316L
786,92854.19139773141,369.97157048734965,,,,sn,316l,lpbf,eosm280,195,1083.0,90.0,20,,90,ar,,67.0,25,air,-1.0,5.0,force,circularcrosssectionwithdrawing,5.0,1.0,,,,,316L
786,302716.5329653428,359.0092061845836,,,,sn,316l,lpbf,eosm280,195,1083.0,90.0,20,,90,ar,,67.0,25,air,-1.0,5.0,force,circularcrosssectionwithdrawing,5.0,1.0,,,,,316L
786,974383.9408369571,348.48344453340076,,,,sn,316l,lpbf,eosm280,195,1083.0,90.0,20,,90,ar,,67.0,25,air,-1.0,5.0,force,circularcrosssectionwithdrawing,5.0,1.0,,,,,316L
787,10840.844202370608,377.05266141245863,,,,sn,316l,lpbf,eosm280,195,1083.0,90.0,20,,90,ar,,67.0,25,air,-1.0,5.0,force,circularcrosssectionwithdrawing,5.0,1.0,,,,,316L
787,30072.637917295087,368.98174428734546,,,,sn,316l,lpbf,eosm280,195,1083.0,90.0,20,,90,ar,,67.0,25,air,-1.0,5.0,force,circularcrosssectionwithdrawing,5.0,1.0,,,,,316L
787,73354.99195315278,359.03908712035224,,,,sn,316l,lpbf,eosm280,195,1083.0,90.0,20,,90,ar,,67.0,25,air,-1.0,5.0,force,circularcrosssectionwithdrawing,5.0,1.0,,,,,316L
787,207158.5154677151,348.9798090565211,,,,sn,316l,lpbf,eosm280,195,1083.0,90.0,20,,90,ar,,67.0,25,air,-1.0,5.0,force,circularcrosssectionwithdrawing,5.0,1.0,,,,,316L
787,727416.337557612,336.4416112233247,,,,sn,316l,lpbf,eosm280,195,1083.0,90.0,20,,90,ar,,67.0,25,air,-1.0,5.0,force,circularcrosssectionwithdrawing,5.0,1.0,,,,,316L
790,967.3144237364965,319.4854544056265,,,,sn,316l,pded,dmgmorilasertec65dedhybrid,1800,16.667,,900,,90,ar,,,25,air,-1.0,15.0,force,circularcrosssectionastme466,,1.0,,,542.7,35.43,316L
790,66134.87760633341,249.51500464899763,,,,sn,316l,pded,dmgmorilasertec65dedhybrid,1800,16.667,,900,,90,ar,,,25,air,-1.0,15.0,force,circularcrosssectionastme466,,1.0,,,542.7,35.43,316L
790,253555.909481805,241.44476919353102,,,,sn,316l,pded,dmgmorilasertec65dedhybrid,1800,16.667,,900,,90,ar,,,25,air,-1.0,15.0,force,circularcrosssectionastme466,,1.0,,,542.7,35.43,316L
790,1083321.129159051,240.7112742738173,,,,sn,316l,pded,dmgmorilasertec65dedhybrid,1800,16.667,,900,,90,ar,,,25,air,-1.0,15.0,force,circularcrosssectionastme466,,1.0,,,542.7,35.43,316L
790,9726891.806973342,210.1687737676935,,,,sn,316l,pded,dmgmorilasertec65dedhybrid,1800,16.667,,900,,90,ar,,,25,air,-1.0,15.0,force,circularcrosssectionastme466,,1.0,,,542.7,35.43,316L
790,9729123.287268167,159.46934991083933,,,,sn,316l,pded,dmgmorilasertec65dedhybrid,1800,16.667,,900,,90,ar,,,25,air,-1.0,15.0,force,circularcrosssectionastme466,,1.0,,,542.7,35.43,316L
790,9865559.25182787,229.61934173252862,,,,sn,316l,pded,dmgmorilasertec65dedhybrid,1800,16.667,,900,,90,ar,,,25,air,-1.0,15.0,force,circularcrosssectionastme466,,1.0,,,542.7,35.43,316L
790,9968113.260024672,236.21015082834074,,,,sn,316l,pded,dmgmorilasertec65dedhybrid,1800,16.667,,900,,90,ar,,,25,air,-1.0,15.0,force,circularcrosssectionastme466,,1.0,,,542.7,35.43,316L
826,56111.16128318546,295.7383167539603,,,,sn,316l,lpbf,eosm290,,,,20,25,0,,,,25,air,0.1,5.0,force,rectangularcrosssectionastme466,,1.0,,,,,316L
826,60877.9847179593,295.80376291953877,,,,sn,316l,lpbf,eosm290,,,,20,25,0,,,,25,air,0.1,5.0,force,rectangularcrosssectionastme466,,1.0,,,,,316L
826,84822.55097649296,263.07908419169337,,,,sn,316l,lpbf,eosm290,,,,20,25,0,,,,25,air,0.1,5.0,force,rectangularcrosssectionastme466,,1.0,,,,,316L
826,117010.90246177571,262.96244161598725,,,,sn,316l,lpbf,eosm290,,,,20,25,0,,,,25,air,0.1,5.0,force,rectangularcrosssectionastme466,,1.0,,,,,316L
826,215977.0671386539,230.06653449634098,,,,sn,316l,lpbf,eosm290,,,,20,25,0,,,,25,air,0.1,5.0,force,rectangularcrosssectionastme466,,1.0,,,,,316L
826,353636.59927015926,197.00480180519497,,,,sn,316l,lpbf,eosm290,,,,20,25,0,,,,25,air,0.1,5.0,force,rectangularcrosssectionastme466,,1.0,,,,,316L
826,399976.0326103321,196.78659830170298,,,,sn,316l,lpbf,eosm290,,,,20,25,0,,,,25,air,0.1,5.0,force,rectangularcrosssectionastme466,,1.0,,,,,316L
826,410997.9474026527,197.35439420138727,,,,sn,316l,lpbf,eosm290,,,,20,25,0,,,,25,air,0.1,5.0,force,rectangularcrosssectionastme466,,1.0,,,,,316L
826,477924.81326280866,197.35439420138727,,,,sn,316l,lpbf,eosm290,,,,20,25,0,,,,25,air,0.1,5.0,force,rectangularcrosssectionastme466,,1.0,,,,,316L
826,997188.248111265,164.41246137194906,,,,sn,316l,lpbf,eosm290,,,,20,25,0,,,,25,air,0.1,5.0,force,rectangularcrosssectionastme466,,1.0,,,,,316L
826,1000511.6965259262,147.8856336764203,,,,sn,316l,lpbf,eosm290,,,,20,25,0,,,,25,air,0.1,5.0,force,rectangularcrosssectionastme466,,1.0,,,,,316L
826,1001065.9065364324,155.93024412951664,,,,sn,316l,lpbf,eosm290,,,,20,25,0,,,,25,air,0.1,5.0,force,rectangularcrosssectionastme466,,1.0,,,,,316L
826,1003846.2213941916,180.89211653454203,,,,sn,316l,lpbf,eosm290,,,,20,25,0,,,,25,air,0.1,5.0,force,rectangularcrosssectionastme466,,1.0,,,,,316L
827,40182.33638357949,295.9349729607847,,,,sn,316l,lpbf,eosm290,,,,20,25,0,,,,25,air,0.1,5.0,force,rectangularcrosssectionastme466,,1.0,,,,,316L
827,68133.46354567616,262.4966315161151,,,,sn,316l,lpbf,eosm290,,,,20,25,0,,,,25,air,0.1,5.0,force,rectangularcrosssectionastme466,,1.0,,,,,316L
827,311853.83846547594,197.1607258330084,,,,sn,316l,lpbf,eosm290,,,,20,25,0,,,,25,air,0.1,5.0,force,rectangularcrosssectionastme466,,1.0,,,,,316L
828,50582.828610854645,295.9349729607847,,,,sn,316l,lpbf,eosm290,,,,20,25,0,,,,25,air,0.1,5.0,force,rectangularcrosssectionastme466,,1.0,,,,,316L
828,56017.89017479025,295.4107555156492,,,,sn,316l,lpbf,eosm290,,,,20,25,0,,,,25,air,0.1,5.0,force,rectangularcrosssectionastme466,,1.0,,,,,316L
828,110943.27892895625,262.6711831008562,,,,sn,316l,lpbf,eosm290,,,,20,25,0,,,,25,air,0.1,5.0,force,rectangularcrosssectionastme466,,1.0,,,,,316L
829,38098.67336829497,295.21444766445603,,,,sn,316l,lpbf,eosm290,,,,20,25,0,,,,25,air,0.1,5.0,force,rectangularcrosssectionastme466,,1.0,,,,,316L
829,43644.26625640453,295.4107555156492,,,,sn,316l,lpbf,eosm290,,,,20,25,0,,,,25,air,0.1,5.0,force,rectangularcrosssectionastme466,,1.0,,,,,316L
829,105658.07470358853,263.312280559121,,,,sn,316l,lpbf,eosm290,,,,20,25,0,,,,25,air,0.1,5.0,force,rectangularcrosssectionastme466,,1.0,,,,,316L
829,209603.94458709264,229.65899601003696,,,,sn,316l,lpbf,eosm290,,,,20,25,0,,,,25,air,0.1,5.0,force,rectangularcrosssectionastme466,,1.0,,,,,316L
829,389683.7597717671,196.74305954422059,,,,sn,316l,lpbf,eosm290,,,,20,25,0,,,,25,air,0.1,5.0,force,rectangularcrosssectionastme466,,1.0,,,,,316L
829,465884.6679701585,197.13580348760928,,,,sn,316l,lpbf,eosm290,,,,20,25,0,,,,25,air,0.1,5.0,force,rectangularcrosssectionastme466,,1.0,,,,,316L
830,27806.360192737135,295.7170745410259,,,,sn,316l,lpbf,eosm290,,,,20,25,0,,,,25,air,0.1,5.0,force,rectangularcrosssectionastme466,,1.0,,,,,316L
830,35213.02709803912,295.8694977651696,,,,sn,316l,lpbf,eosm290,,,,20,25,0,,,,25,air,0.1,5.0,force,rectangularcrosssectionastme466,,1.0,,,,,316L
830,71066.9581869685,262.4966315161151,,,,sn,316l,lpbf,eosm290,,,,20,25,0,,,,25,air,0.1,5.0,force,rectangularcrosssectionastme466,,1.0,,,,,316L
830,162582.15405826128,229.913649517798,,,,sn,316l,lpbf,eosm290,,,,20,25,0,,,,25,air,0.1,5.0,force,rectangularcrosssectionastme466,,1.0,,,,,316L
830,283742.4630190772,197.35439420138727,,,,sn,316l,lpbf,eosm290,,,,20,25,0,,,,25,air,0.1,5.0,force,rectangularcrosssectionastme466,,1.0,,,,,316L
