Repository: jessk816/pinn

**data**
- **fatigue database**
    - FatigueData-AM2022.xlsx
        - raw fatigue database for additive manufacturing materials (2022)
    - data_fatigue2022.ipynb
        - data cleaning and exploration of fatigue database
    - 316l_fatiguedata_clean.csv
        - cleaned fatigue data for 316L stainless steel
    - fatigue_database_clean.csv
        - cleaned full fatigue database
    - other_fatiguedata_clean.csv
        - cleaned fatigue data for other materials
    - ti64_fatiguedata_clean.csv
        - cleaned fatigue data for Ti-6Al-4V
- **zhou**
    - data_zhou.xlsx
        - datasets from Zhou, S. et al. (2025).

File: data/fatigue database/316l_fatiguedata_clean.csv (part 5 of 33)
dataset_id,Nf,stress_amp,strain_amp,deltaK,dadN,fatigue_data_type,material,am_process,am_machine,power_w,scan_speed,hatch_spacing,layer_thickness,preheat_temp,build_direction,am_environment,scan_pattern,scan_rotation,fatigue_temp,fatigue_environment,r_ratio,frequency_hz,load_control,specimen_description,specimen_size_mm,Kt,E_gpa,yield_strength,uts,elongation,material_group
830,360568.5329496268,197.35439420138727,,,,sn,316l,lpbf,eosm290,,,,20,25,0,,,,25,air,0.1,5.0,force,rectangularcrosssectionastme466,,1.0,,,,,316L
830,460346.7021215809,180.71598963211267,,,,sn,316l,lpbf,eosm290,,,,20,25,0,,,,25,air,0.1,5.0,force,rectangularcrosssectionastme466,,1.0,,,,,316L
830,704662.2258640355,164.04845494278447,,,,sn,316l,lpbf,eosm290,,,,20,25,0,,,,25,air,0.1,5.0,force,rectangularcrosssectionastme466,,1.0,,,,,316L
851,6212.204076594152,400.7710602102353,,,,sn,316l,lpbf,3dsystemsproxdmp320,,,,60,,90,,,,25,air,-1.0,60.0,force,circularcrosssectionastme466,,1.0,,453.0,573.0,46.0,316L
851,17117.9725799883,374.9789175353796,,,,sn,316l,lpbf,3dsystemsproxdmp320,,,,60,,90,,,,25,air,-1.0,60.0,force,circularcrosssectionastme466,,1.0,,453.0,573.0,46.0,316L
851,20043.008192103836,374.6929579108842,,,,sn,316l,lpbf,3dsystemsproxdmp320,,,,60,,90,,,,25,air,-1.0,60.0,force,circularcrosssectionastme466,,1.0,,453.0,573.0,46.0,316L
851,44534.47178426885,375.2623476746637,,,,sn,316l,lpbf,3dsystemsproxdmp320,,,,60,,90,,,,25,air,-1.0,60.0,force,circularcrosssectionastme466,,1.0,,453.0,573.0,46.0,316L
851,64358.17714566088,374.6954873960955,,,,sn,316l,lpbf,3dsystemsproxdmp320,,,,60,,90,,,,25,air,-1.0,60.0,force,circularcrosssectionastme466,,1.0,,453.0,573.0,46.0,316L
851,79426.15250600385,374.9789175353796,,,,sn,316l,lpbf,3dsystemsproxdmp320,,,,60,,90,,,,25,air,-1.0,60.0,force,circularcrosssectionastme466,,1.0,,453.0,573.0,46.0,316L
851,98493.81058370898,350.32049541766037,,,,sn,316l,lpbf,3dsystemsproxdmp320,,,,60,,90,,,,25,air,-1.0,60.0,force,circularcrosssectionastme466,,1.0,,453.0,573.0,46.0,316L
851,216769.8560167515,350.60495062073943,,,,sn,316l,lpbf,3dsystemsproxdmp320,,,,60,,90,,,,25,air,-1.0,60.0,force,circularcrosssectionastme466,,1.0,,453.0,573.0,46.0,316L
851,253799.60169113224,350.88711601741795,,,,sn,316l,lpbf,3dsystemsproxdmp320,,,,60,,90,,,,25,air,-1.0,60.0,force,circularcrosssectionastme466,,1.0,,453.0,573.0,46.0,316L
851,310260.01187990897,350.6024211355282,,,,sn,316l,lpbf,3dsystemsproxdmp320,,,,60,,90,,,,25,air,-1.0,60.0,force,circularcrosssectionastme466,,1.0,,453.0,573.0,46.0,316L
852,10529.754421636993,400.4871185335709,,,,sn,316l,lpbf,3dsystemsproxdmp320,,,,60,,90,,,,25,air,-1.0,60.0,force,circularcrosssectionastme466,,1.0,,449.0,570.0,48.0,316L
852,24353.71743821525,400.5141968048937,,,,sn,316l,lpbf,3dsystemsproxdmp320,,,,60,,90,,,,25,air,-1.0,60.0,force,circularcrosssectionastme466,,1.0,,449.0,570.0,48.0,316L
852,36336.84659770722,400.5141968048937,,,,sn,316l,lpbf,3dsystemsproxdmp320,,,,60,,90,,,,25,air,-1.0,60.0,force,circularcrosssectionastme466,,1.0,,449.0,570.0,48.0,316L
852,49772.58305801499,374.66410335957556,,,,sn,316l,lpbf,3dsystemsproxdmp320,,,,60,,90,,,,25,air,-1.0,60.0,force,circularcrosssectionastme466,,1.0,,449.0,570.0,48.0,316L
852,51935.04457553055,374.69118163089837,,,,sn,316l,lpbf,3dsystemsproxdmp320,,,,60,,90,,,,25,air,-1.0,60.0,force,circularcrosssectionastme466,,1.0,,449.0,570.0,48.0,316L
852,72302.58224646073,374.9487982414653,,,,sn,316l,lpbf,3dsystemsproxdmp320,,,,60,,90,,,,25,air,-1.0,60.0,force,circularcrosssectionastme466,,1.0,,449.0,570.0,48.0,316L
852,201711.7315514352,350.31571228387634,,,,sn,316l,lpbf,3dsystemsproxdmp320,,,,60,,90,,,,25,air,-1.0,60.0,force,circularcrosssectionastme466,,1.0,,449.0,570.0,48.0,316L
852,218368.22781286866,350.2615557412307,,,,sn,316l,lpbf,3dsystemsproxdmp320,,,,60,,90,,,,25,air,-1.0,60.0,force,circularcrosssectionastme466,,1.0,,449.0,570.0,48.0,316L
852,264912.3126263723,350.08517394463206,,,,sn,316l,lpbf,3dsystemsproxdmp320,,,,60,,90,,,,25,air,-1.0,60.0,force,circularcrosssectionastme466,,1.0,,449.0,570.0,48.0,316L
853,14406.634156828477,324.7775799201331,,,,sn,316l,lpbf,3dsystemsproxdmp320,,,,60,,90,,,,25,air,-1.0,60.0,force,circularcrosssectionastme466,,1.0,,338.0,560.0,57.0,316L
853,16244.17524670177,324.7505016488103,,,,sn,316l,lpbf,3dsystemsproxdmp320,,,,60,,90,,,,25,air,-1.0,60.0,force,circularcrosssectionastme466,,1.0,,338.0,560.0,57.0,316L
853,32492.88201627169,324.80465819145587,,,,sn,316l,lpbf,3dsystemsproxdmp320,,,,60,,90,,,,25,air,-1.0,60.0,force,circularcrosssectionastme466,,1.0,,338.0,560.0,57.0,316L
853,75443.9010633431,312.0490371810645,,,,sn,316l,lpbf,3dsystemsproxdmp320,,,,60,,90,,,,25,air,-1.0,60.0,force,circularcrosssectionastme466,,1.0,,338.0,560.0,57.0,316L
853,81171.14888217677,311.9948806384189,,,,sn,316l,lpbf,3dsystemsproxdmp320,,,,60,,90,,,,25,air,-1.0,60.0,force,circularcrosssectionastme466,,1.0,,338.0,560.0,57.0,316L
854,14652.548628664246,324.4994625309272,,,,sn,316l,lpbf,3dsystemsproxdmp320,,,,60,,90,,,,25,air,-1.0,60.0,force,circularcrosssectionastme466,,1.0,,320.0,560.0,59.0,316L
854,26674.12633336252,312.3132312843153,,,,sn,316l,lpbf,3dsystemsproxdmp320,,,,60,,90,,,,25,air,-1.0,60.0,force,circularcrosssectionastme466,,1.0,,320.0,560.0,59.0,316L
854,34098.94384466266,324.4723842596044,,,,sn,316l,lpbf,3dsystemsproxdmp320,,,,60,,90,,,,25,air,-1.0,60.0,force,circularcrosssectionastme466,,1.0,,320.0,560.0,59.0,316L
854,44122.15043903008,312.0285364024255,,,,sn,316l,lpbf,3dsystemsproxdmp320,,,,60,,90,,,,25,air,-1.0,60.0,force,circularcrosssectionastme466,,1.0,,320.0,560.0,59.0,316L
854,273654.6635986179,312.00145813110277,,,,sn,316l,lpbf,3dsystemsproxdmp320,,,,60,,90,,,,25,air,-1.0,60.0,force,circularcrosssectionastme466,,1.0,,320.0,560.0,59.0,316L
854,365482.1372762581,300.1110333832238,,,,sn,316l,lpbf,3dsystemsproxdmp320,,,,60,,90,,,,25,air,-1.0,60.0,force,circularcrosssectionastme466,,1.0,,320.0,560.0,59.0,316L
854,1989562.7366651366,299.938724324635,,,,sn,316l,lpbf,3dsystemsproxdmp320,,,,60,,90,,,,25,air,-1.0,60.0,force,circularcrosssectionastme466,,1.0,,320.0,560.0,59.0,316L
886,15434.002611593578,500.6569219628739,,,,sn,316l,lpbf,nouram100slm,180,1200.0,60.0,30,,0,,island,,25,air,-1.0,,force,circularcrosssectionwithdrawing,5.0,1.0,,,,,316L
886,25932.899767355328,449.4651779326252,,,,sn,316l,lpbf,nouram100slm,180,1200.0,60.0,30,,0,,island,,25,air,-1.0,,force,circularcrosssectionwithdrawing,5.0,1.0,,,,,316L
886,125407.88567542308,400.08434430491695,,,,sn,316l,lpbf,nouram100slm,180,1200.0,60.0,30,,0,,island,,25,air,-1.0,,force,circularcrosssectionwithdrawing,5.0,1.0,,,,,316L
886,173119.61908853144,450.435437710093,,,,sn,316l,lpbf,nouram100slm,180,1200.0,60.0,30,,0,,island,,25,air,-1.0,,force,circularcrosssectionwithdrawing,5.0,1.0,,,,,316L
886,213404.97783284876,350.4553466509988,,,,sn,316l,lpbf,nouram100slm,180,1200.0,60.0,30,,0,,island,,25,air,-1.0,,force,circularcrosssectionwithdrawing,5.0,1.0,,,,,316L
886,322070.24991437537,300.50327073423466,,,,sn,316l,lpbf,nouram100slm,180,1200.0,60.0,30,,0,,island,,25,air,-1.0,,force,circularcrosssectionwithdrawing,5.0,1.0,,,,,316L
886,432636.21710923733,270.81173700573635,,,,sn,316l,lpbf,nouram100slm,180,1200.0,60.0,30,,0,,island,,25,air,-1.0,,force,circularcrosssectionwithdrawing,5.0,1.0,,,,,316L
886,812976.3906300379,261.08621851435873,,,,sn,316l,lpbf,nouram100slm,180,1200.0,60.0,30,,0,,island,,25,air,-1.0,,force,circularcrosssectionwithdrawing,5.0,1.0,,,,,316L
886,1034690.570100734,249.82113510911813,,,,sn,316l,lpbf,nouram100slm,180,1200.0,60.0,30,,0,,island,,25,air,-1.0,,force,circularcrosssectionwithdrawing,5.0,1.0,,,,,316L
902,11205.448628247663,324.996356428793,,,,sn,316l,lpbf,eosm270,195,750.0,,40,82,90,n2,,,25,air,-1.0,25.0,force,circularcrosssection,12.5,1.0,,,,,316L
902,49964.71513906034,287.1073580032056,,,,sn,316l,lpbf,eosm270,195,750.0,,40,82,90,n2,,,25,air,-1.0,25.0,force,circularcrosssection,12.5,1.0,,,,,316L
902,157854.08976633102,248.68762341062927,,,,sn,316l,lpbf,eosm270,195,750.0,,40,82,90,n2,,,25,air,-1.0,25.0,force,circularcrosssection,12.5,1.0,,,,,316L
902,853000.1938323908,210.3532598615475,,,,sn,316l,lpbf,eosm270,195,750.0,,40,82,90,n2,,,25,air,-1.0,25.0,force,circularcrosssection,12.5,1.0,,,,,316L
902,2527571.1602694173,172.33818168593933,,,,sn,316l,lpbf,eosm270,195,750.0,,40,82,90,n2,,,25,air,-1.0,25.0,force,circularcrosssection,12.5,1.0,,,,,316L
902,9913407.55334169,154.09961441437713,,,,sn,316l,lpbf,eosm270,195,750.0,,40,82,90,n2,,,25,air,-1.0,25.0,force,circularcrosssection,12.5,1.0,,,,,316L
903,46545.09002648546,334.2888915528014,,,,sn,316l,lpbf,eosm270,195,750.0,,40,82,90,n2,,,25,air,-1.0,25.0,force,circularcrosssection,12.5,1.0,,,,,316L
903,58949.0040789728,282.1240823722394,,,,sn,316l,lpbf,eosm270,195,750.0,,40,82,90,n2,,,25,air,-1.0,25.0,force,circularcrosssection,12.5,1.0,,,,,316L
903,85352.39212404934,249.9071869345509,,,,sn,316l,lpbf,eosm270,195,750.0,,40,82,90,n2,,,25,air,-1.0,25.0,force,circularcrosssection,12.5,1.0,,,,,316L
903,123401.27538880751,167.72122918534538,,,,sn,316l,lpbf,eosm270,195,750.0,,40,82,90,n2,,,25,air,-1.0,25.0,force,circularcrosssection,12.5,1.0,,,,,316L
903,224962.88114611444,200.31457435406355,,,,sn,316l,lpbf,eosm270,195,750.0,,40,82,90,n2,,,25,air,-1.0,25.0,force,circularcrosssection,12.5,1.0,,,,,316L
903,1105424.4899843468,111.33159841653713,,,,sn,316l,lpbf,eosm270,195,750.0,,40,82,90,n2,,,25,air,-1.0,25.0,force,circularcrosssection,12.5,1.0,,,,,316L
904,29394.75943900545,374.04544627557107,,,,sn,316l,lpbf,eosm270,195,750.0,,40,82,90,n2,,,25,air,-1.0,25.0,force,circularcrosssection,12.5,1.0,,,,,316L
904,31600.495920026144,325.51826806381996,,,,sn,316l,lpbf,eosm270,195,750.0,,40,82,90,n2,,,25,air,-1.0,25.0,force,circularcrosssection,12.5,1.0,,,,,316L
904,34254.33621088748,359.1455506255615,,,,sn,316l,lpbf,eosm270,195,750.0,,40,82,90,n2,,,25,air,-1.0,25.0,force,circularcrosssection,12.5,1.0,,,,,316L
904,42329.91611860915,354.82417492256997,,,,sn,316l,lpbf,eosm270,195,750.0,,40,82,90,n2,,,25,air,-1.0,25.0,force,circularcrosssection,12.5,1.0,,,,,316L
904,46417.53217240564,303.16368755603605,,,,sn,316l,lpbf,eosm270,195,750.0,,40,82,90,n2,,,25,air,-1.0,25.0,force,circularcrosssection,12.5,1.0,,,,,316L
904,54306.7916540407,280.7188927174195,,,,sn,316l,lpbf,eosm270,195,750.0,,40,82,90,n2,,,25,air,-1.0,25.0,force,circularcrosssection,12.5,1.0,,,,,316L
904,62807.754088459595,351.3511104817035,,,,sn,316l,lpbf,eosm270,195,750.0,,40,82,90,n2,,,25,air,-1.0,25.0,force,circularcrosssection,12.5,1.0,,,,,316L
904,79880.90256722872,335.1949568628263,,,,sn,316l,lpbf,eosm270,195,750.0,,40,82,90,n2,,,25,air,-1.0,25.0,force,circularcrosssection,12.5,1.0,,,,,316L
904,90020.83475856241,225.59847153667323,,,,sn,316l,lpbf,eosm270,195,750.0,,40,82,90,n2,,,25,air,-1.0,25.0,force,circularcrosssection,12.5,1.0,,,,,316L
904,159626.89829268077,178.9840511288703,,,,sn,316l,lpbf,eosm270,195,750.0,,40,82,90,n2,,,25,air,-1.0,25.0,force,circularcrosssection,12.5,1.0,,,,,316L
904,588659.651158687,134.66121995476485,,,,sn,316l,lpbf,eosm270,195,750.0,,40,82,90,n2,,,25,air,-1.0,25.0,force,circularcrosssection,12.5,1.0,,,,,316L
905,167463.9818926353,325.51826806381996,,,,sn,316l,lpbf,eosm270,195,750.0,,40,82,0,n2,,,25,air,-1.0,25.0,force,circularcrosssection,12.5,1.0,180.0,496.0,717.0,28.0,316L
905,188444.45026195724,330.03046736694284,,,,sn,316l,lpbf,eosm270,195,750.0,,40,82,0,n2,,,25,air,-1.0,25.0,force,circularcrosssection,12.5,1.0,180.0,496.0,717.0,28.0,316L
905,441994.89141854295,340.2640345586441,,,,sn,316l,lpbf,eosm270,195,750.0,,40,82,0,n2,,,25,air,-1.0,25.0,force,circularcrosssection,12.5,1.0,180.0,496.0,717.0,28.0,316L
905,608461.8208985353,297.52733652905727,,,,sn,316l,lpbf,eosm270,195,750.0,,40,82,0,n2,,,25,air,-1.0,25.0,force,circularcrosssection,12.5,1.0,180.0,496.0,717.0,28.0,316L
905,783991.3800590356,310.11501390700215,,,,sn,316l,lpbf,eosm270,195,750.0,,40,82,0,n2,,,25,air,-1.0,25.0,force,circularcrosssection,12.5,1.0,180.0,496.0,717.0,28.0,316L
905,816247.9744797195,279.87058145529454,,,,sn,316l,lpbf,eosm270,195,750.0,,40,82,0,n2,,,25,air,-1.0,25.0,force,circularcrosssection,12.5,1.0,180.0,496.0,717.0,28.0,316L
905,830437.5580471084,312.8403763550424,,,,sn,316l,lpbf,eosm270,195,750.0,,40,82,0,n2,,,25,air,-1.0,25.0,force,circularcrosssection,12.5,1.0,180.0,496.0,717.0,28.0,316L
905,897620.3670179578,300.25269897709745,,,,sn,316l,lpbf,eosm270,195,750.0,,40,82,0,n2,,,25,air,-1.0,25.0,force,circularcrosssection,12.5,1.0,180.0,496.0,717.0,28.0,316L
905,911962.3228551159,307.39484892819496,,,,sn,316l,lpbf,eosm270,195,750.0,,40,82,0,n2,,,25,air,-1.0,25.0,force,circularcrosssection,12.5,1.0,180.0,496.0,717.0,28.0,316L
905,970238.2984462113,317.25196638886655,,,,sn,316l,lpbf,eosm270,195,750.0,,40,82,0,n2,,,25,air,-1.0,25.0,force,circularcrosssection,12.5,1.0,180.0,496.0,717.0,28.0,316L
905,9957006.335626204,286.44545807523093,,,,sn,316l,lpbf,eosm270,195,750.0,,40,82,0,n2,,,25,air,-1.0,25.0,force,circularcrosssection,12.5,1.0,180.0,496.0,717.0,28.0,316L
905,10000000.0,274.23423042831575,,,,sn,316l,lpbf,eosm270,195,750.0,,40,82,0,n2,,,25,air,-1.0,25.0,force,circularcrosssection,12.5,1.0,180.0,496.0,717.0,28.0,316L
921,17339.214873598045,229.93673241715805,,,,sn,316l,lpbf,eosm290,,,,,,0,,,,25,air,0.1,5.0,force,rectangularcrosssectionastme466,,1.0,,,,,316L
921,21963.931156005925,229.71134718112876,,,,sn,316l,lpbf,eosm290,,,,,,0,,,,25,air,0.1,5.0,force,rectangularcrosssectionastme466,,1.0,,,,,316L
921,36977.238231634285,196.85067631703845,,,,sn,316l,lpbf,eosm290,,,,,,0,,,,25,air,0.1,5.0,force,rectangularcrosssectionastme466,,1.0,,,,,316L
921,61433.41799155479,196.9956945483076,,,,sn,316l,lpbf,eosm290,,,,,,0,,,,25,air,0.1,5.0,force,rectangularcrosssectionastme466,,1.0,,,,,316L
921,83452.6628628814,196.85414884516683,,,,sn,316l,lpbf,eosm290,,,,,,0,,,,25,air,0.1,5.0,force,rectangularcrosssectionastme466,,1.0,,,,,316L
921,101977.28072167453,164.10518397793518,,,,sn,316l,lpbf,eosm290,,,,,,0,,,,25,air,0.1,5.0,force,rectangularcrosssectionastme466,,1.0,,,,,316L
921,200150.93073776603,164.0858166505253,,,,sn,316l,lpbf,eosm290,,,,,,0,,,,25,air,0.1,5.0,force,rectangularcrosssectionastme466,,1.0,,,,,316L
921,256031.11955847283,147.67686603693022,,,,sn,316l,lpbf,eosm290,,,,,,0,,,,25,air,0.1,5.0,force,rectangularcrosssectionastme466,,1.0,,,,,316L
921,459591.14146832767,139.64105932255336,,,,sn,316l,lpbf,eosm290,,,,,,0,,,,25,air,0.1,5.0,force,rectangularcrosssectionastme466,,1.0,,,,,316L
921,920266.0321926374,131.24589782027388,,,,sn,316l,lpbf,eosm290,,,,,,0,,,,25,air,0.1,5.0,force,rectangularcrosssectionastme466,,1.0,,,,,316L
921,1000978.6191523174,122.98041951183627,,,,sn,316l,lpbf,eosm290,,,,,,0,,,,25,air,0.1,5.0,force,rectangularcrosssectionastme466,,1.0,,,,,316L
921,1002158.4654118237,115.1651420235132,,,,sn,316l,lpbf,eosm290,,,,,,0,,,,25,air,0.1,5.0,force,rectangularcrosssectionastme466,,1.0,,,,,316L
922,22482.02154322474,295.43706906626153,,,,sn,316l,lpbf,eosm290,,,,,,0,,,,25,air,0.1,5.0,force,rectangularcrosssectionastme466,,1.0,,,,,316L
922,27816.525040928296,295.46612813464424,,,,sn,316l,lpbf,eosm290,,,,,,0,,,,25,air,0.1,5.0,force,rectangularcrosssectionastme466,,1.0,,,,,316L
922,34996.171518727904,295.10664513123544,,,,sn,316l,lpbf,eosm290,,,,,,0,,,,25,air,0.1,5.0,force,rectangularcrosssectionastme466,,1.0,,,,,316L
922,71452.45726802836,262.5770089860368,,,,sn,316l,lpbf,eosm290,,,,,,0,,,,25,air,0.1,5.0,force,rectangularcrosssectionastme466,,1.0,,,,,316L
922,85061.06572268141,262.6564894386486,,,,sn,316l,lpbf,eosm290,,,,,,0,,,,25,air,0.1,5.0,force,rectangularcrosssectionastme466,,1.0,,,,,316L
922,160298.71582437688,229.8260919934781,,,,sn,316l,lpbf,eosm290,,,,,,0,,,,25,air,0.1,5.0,force,rectangularcrosssectionastme466,,1.0,,,,,316L
922,162643.45402690917,226.91831134314162,,,,sn,316l,lpbf,eosm290,,,,,,0,,,,25,air,0.1,5.0,force,rectangularcrosssectionastme466,,1.0,,,,,316L
922,281989.44477319723,196.7976774665488,,,,sn,316l,lpbf,eosm290,,,,,,0,,,,25,air,0.1,5.0,force,rectangularcrosssectionastme466,,1.0,,,,,316L
922,359979.45214885066,197.1774386606235,,,,sn,316l,lpbf,eosm290,,,,,,0,,,,25,air,0.1,5.0,force,rectangularcrosssectionastme466,,1.0,,,,,316L
922,459675.88393935945,180.47137560787712,,,,sn,316l,lpbf,eosm290,,,,,,0,,,,25,air,0.1,5.0,force,rectangularcrosssectionastme466,,1.0,,,,,316L
922,700784.641657391,164.16341609039443,,,,sn,316l,lpbf,eosm290,,,,,,0,,,,25,air,0.1,5.0,force,rectangularcrosssectionastme466,,1.0,,,,,316L
922,986939.787754401,164.16341609039443,,,,sn,316l,lpbf,eosm290,,,,,,0,,,,25,air,0.1,5.0,force,rectangularcrosssectionastme466,,1.0,,,,,316L
923,42164.4553491172,295.50587491062447,,,,sn,316l,lpbf,eosm290,,,,,,0,,,,25,air,0.1,5.0,force,rectangularcrosssectionastme466,,1.0,,,,,316L
923,54186.53856024357,295.4444731059197,,,,sn,316l,lpbf,eosm290,,,,,,0,,,,25,air,0.1,5.0,force,rectangularcrosssectionastme466,,1.0,,,,,316L
923,99146.38105286074,260.82139121640114,,,,sn,316l,lpbf,eosm290,,,,,,0,,,,25,air,0.1,5.0,force,rectangularcrosssectionastme466,,1.0,,,,,316L
923,178922.83442280057,229.7769976388748,,,,sn,316l,lpbf,eosm290,,,,,,0,,,,25,air,0.1,5.0,force,rectangularcrosssectionastme466,,1.0,,,,,316L
923,312472.8523253591,229.72625612220432,,,,sn,316l,lpbf,eosm290,,,,,,0,,,,25,air,0.1,5.0,force,rectangularcrosssectionastme466,,1.0,,,,,316L
923,400660.50381118985,198.51193530560963,,,,sn,316l,lpbf,eosm290,,,,,,0,,,,25,air,0.1,5.0,force,rectangularcrosssectionastme466,,1.0,,,,,316L
923,418741.31075039087,196.88185810064763,,,,sn,316l,lpbf,eosm290,,,,,,0,,,,25,air,0.1,5.0,force,rectangularcrosssectionastme466,,1.0,,,,,316L
923,523254.1770407673,167.66716578541013,,,,sn,316l,lpbf,eosm290,,,,,,0,,,,25,air,0.1,5.0,force,rectangularcrosssectionastme466,,1.0,,,,,316L
923,868142.624857683,180.4844428826987,,,,sn,316l,lpbf,eosm290,,,,,,0,,,,25,air,0.1,5.0,force,rectangularcrosssectionastme466,,1.0,,,,,316L
923,882731.9944407635,173.88510261744344,,,,sn,316l,lpbf,eosm290,,,,,,0,,,,25,air,0.1,5.0,force,rectangularcrosssectionastme466,,1.0,,,,,316L
923,1002323.9310372085,170.66629433330246,,,,sn,316l,lpbf,eosm290,,,,,,0,,,,25,air,0.1,5.0,force,rectangularcrosssectionastme466,,1.0,,,,,316L
924,36269.88894143384,295.61620928849396,,,,sn,316l,lpbf,eosm290,,,,,,0,,,,25,air,0.1,5.0,force,rectangularcrosssectionastme466,,1.0,,,,,316L
924,55825.08889168834,295.6651418616587,,,,sn,316l,lpbf,eosm290,,,,,,0,,,,25,air,0.1,5.0,force,rectangularcrosssectionastme466,,1.0,,,,,316L
924,84484.28467695581,264.51041390626284,,,,sn,316l,lpbf,eosm290,,,,,,0,,,,25,air,0.1,5.0,force,rectangularcrosssectionastme466,,1.0,,,,,316L
924,116762.33451874774,262.72650487076976,,,,sn,316l,lpbf,eosm290,,,,,,0,,,,25,air,0.1,5.0,force,rectangularcrosssectionastme466,,1.0,,,,,316L
924,214797.49844410262,229.8873320167443,,,,sn,316l,lpbf,eosm290,,,,,,0,,,,25,air,0.1,5.0,force,rectangularcrosssectionastme466,,1.0,,,,,316L
924,217230.27178085264,227.43598159353138,,,,sn,316l,lpbf,eosm290,,,,,,0,,,,25,air,0.1,5.0,force,rectangularcrosssectionastme466,,1.0,,,,,316L
924,354812.82521367585,199.76207680379844,,,,sn,316l,lpbf,eosm290,,,,,,0,,,,25,air,0.1,5.0,force,rectangularcrosssectionastme466,,1.0,,,,,316L
924,400005.84231959045,199.9213437548326,,,,sn,316l,lpbf,eosm290,,,,,,0,,,,25,air,0.1,5.0,force,rectangularcrosssectionastme466,,1.0,,,,,316L
924,408821.3978982543,194.982179566782,,,,sn,316l,lpbf,eosm290,,,,,,0,,,,25,air,0.1,5.0,force,rectangularcrosssectionastme466,,1.0,,,,,316L
924,995250.9476010647,147.87015192691527,,,,sn,316l,lpbf,eosm290,,,,,,0,,,,25,air,0.1,5.0,force,rectangularcrosssectionastme466,,1.0,,,,,316L
924,999960.7023698562,156.00806872018492,,,,sn,316l,lpbf,eosm290,,,,,,0,,,,25,air,0.1,5.0,force,rectangularcrosssectionastme466,,1.0,,,,,316L
924,1003236.5118398559,161.65817174861706,,,,sn,316l,lpbf,eosm290,,,,,,0,,,,25,air,0.1,5.0,force,rectangularcrosssectionastme466,,1.0,,,,,316L
925,38496.58932078854,295.28520615488554,,,,sn,316l,lpbf,eosm290,,,,,,0,,,,25,air,0.1,5.0,force,rectangularcrosssectionastme466,,1.0,,,,,316L
925,46917.183536599856,295.395540532755,,,,sn,316l,lpbf,eosm290,,,,,,0,,,,25,air,0.1,5.0,force,rectangularcrosssectionastme466,,1.0,,,,,316L
925,100178.09364550217,265.2702853198091,,,,sn,316l,lpbf,eosm290,,,,,,0,,,,25,air,0.1,5.0,force,rectangularcrosssectionastme466,,1.0,,,,,316L
925,102721.28508047531,262.72106975026674,,,,sn,316l,lpbf,eosm290,,,,,,0,,,,25,air,0.1,5.0,force,rectangularcrosssectionastme466,,1.0,,,,,316L
925,189907.3605658993,229.5563288831359,,,,sn,316l,lpbf,eosm290,,,,,,0,,,,25,air,0.1,5.0,force,rectangularcrosssectionastme466,,1.0,,,,,316L
925,248258.23494668913,229.82593021203954,,,,sn,316l,lpbf,eosm290,,,,,,0,,,,25,air,0.1,5.0,force,rectangularcrosssectionastme466,,1.0,,,,,316L
925,547403.6308881328,196.88185810064763,,,,sn,316l,lpbf,eosm290,,,,,,0,,,,25,air,0.1,5.0,force,rectangularcrosssectionastme466,,1.0,,,,,316L
925,567438.8481333284,197.0784280995386,,,,sn,316l,lpbf,eosm290,,,,,,0,,,,25,air,0.1,5.0,force,rectangularcrosssectionastme466,,1.0,,,,,316L
925,586630.487924713,197.1025268563866,,,,sn,316l,lpbf,eosm290,,,,,,0,,,,25,air,0.1,5.0,force,rectangularcrosssectionastme466,,1.0,,,,,316L
925,632677.1037469137,196.99219247851713,,,,sn,316l,lpbf,eosm290,,,,,,0,,,,25,air,0.1,5.0,force,rectangularcrosssectionastme466,,1.0,,,,,316L
925,1000323.7286072647,177.76901491401532,,,,sn,316l,lpbf,eosm290,,,,,,0,,,,25,air,0.1,5.0,force,rectangularcrosssectionastme466,,1.0,,,,,316L
925,1001430.8706752933,180.34928573358957,,,,sn,316l,lpbf,eosm290,,,,,,0,,,,25,air,0.1,5.0,force,rectangularcrosssectionastme466,,1.0,,,,,316L
925,1001430.8706752933,173.4051046460484,,,,sn,316l,lpbf,eosm290,,,,,,0,,,,25,air,0.1,5.0,force,rectangularcrosssectionastme466,,1.0,,,,,316L
925,1001430.8706752933,167.12045907208352,,,,sn,316l,lpbf,eosm290,,,,,,0,,,,25,air,0.1,5.0,force,rectangularcrosssectionastme466,,1.0,,,,,316L
988,62000.800476334094,278.6644185400335,,,,sn,316l,lpbf,eosm290,,,,,,0,,,,25,air,0.1,5.0,force,circularcrosssectionwithdrawingastme466,8.0,1.0,153.0,546.0,654.0,32.0,316L
988,106200.29000858303,263.12263750645957,,,,sn,316l,lpbf,eosm290,,,,,,0,,,,25,air,0.1,5.0,force,circularcrosssectionwithdrawingastme466,8.0,1.0,153.0,546.0,654.0,32.0,316L
988,108280.96001402516,269.9142041751172,,,,sn,316l,lpbf,eosm290,,,,,,0,,,,25,air,0.1,5.0,force,circularcrosssectionwithdrawingastme466,8.0,1.0,153.0,546.0,654.0,32.0,316L
988,134407.9357841562,258.7510080800505,,,,sn,316l,lpbf,eosm290,,,,,,0,,,,25,air,0.1,5.0,force,circularcrosssectionwithdrawingastme466,8.0,1.0,153.0,546.0,654.0,32.0,316L
988,178880.87787786458,250.03461794149308,,,,sn,316l,lpbf,eosm290,,,,,,0,,,,25,air,0.1,5.0,force,circularcrosssectionwithdrawingastme466,8.0,1.0,153.0,546.0,654.0,32.0,316L
988,203296.810992461,247.36574264264826,,,,sn,316l,lpbf,eosm290,,,,,,0,,,,25,air,0.1,5.0,force,circularcrosssectionwithdrawingastme466,8.0,1.0,153.0,546.0,654.0,32.0,316L
988,220938.07395987542,245.8373226068645,,,,sn,316l,lpbf,eosm290,,,,,,0,,,,25,air,0.1,5.0,force,circularcrosssectionwithdrawingastme466,8.0,1.0,153.0,546.0,654.0,32.0,316L
988,234116.95822499358,242.1776078900832,,,,sn,316l,lpbf,eosm290,,,,,,0,,,,25,air,0.1,5.0,force,circularcrosssectionwithdrawingastme466,8.0,1.0,153.0,546.0,654.0,32.0,316L
988,250737.0160713837,242.91868594011825,,,,sn,316l,lpbf,eosm290,,,,,,0,,,,25,air,0.1,5.0,force,circularcrosssectionwithdrawingastme466,8.0,1.0,153.0,546.0,654.0,32.0,316L
988,320016.10280005087,239.91638081271154,,,,sn,316l,lpbf,eosm290,,,,,,0,,,,25,air,0.1,5.0,force,circularcrosssectionwithdrawingastme466,8.0,1.0,153.0,546.0,654.0,32.0,316L
988,337722.1194193471,238.43779514457793,,,,sn,316l,lpbf,eosm290,,,,,,0,,,,25,air,0.1,5.0,force,circularcrosssectionwithdrawingastme466,8.0,1.0,153.0,546.0,654.0,32.0,316L
988,516337.79422125465,240.59533069126016,,,,sn,316l,lpbf,eosm290,,,,,,0,,,,25,air,0.1,5.0,force,circularcrosssectionwithdrawingastme466,8.0,1.0,153.0,546.0,654.0,32.0,316L
988,914858.6813645088,236.22967917010516,,,,sn,316l,lpbf,eosm290,,,,,,0,,,,25,air,0.1,5.0,force,circularcrosssectionwithdrawingastme466,8.0,1.0,153.0,546.0,654.0,32.0,316L
988,1095469.4483324427,224.8564965814505,,,,sn,316l,lpbf,eosm290,,,,,,0,,,,25,air,0.1,5.0,force,circularcrosssectionwithdrawingastme466,8.0,1.0,153.0,546.0,654.0,32.0,316L
988,1099259.1516522886,180.4445757083808,,,,sn,316l,lpbf,eosm290,,,,,,0,,,,25,air,0.1,5.0,force,circularcrosssectionwithdrawingastme466,8.0,1.0,153.0,546.0,654.0,32.0,316L
988,1100490.6112757728,237.3736235775016,,,,sn,316l,lpbf,eosm290,,,,,,0,,,,25,air,0.1,5.0,force,circularcrosssectionwithdrawingastme466,8.0,1.0,153.0,546.0,654.0,32.0,316L
989,47833.64627343119,245.62891469585182,,,,sn,316l,lpbf,eosm290,,,,,,90,,,,25,air,0.1,5.0,force,circularcrosssectionwithdrawingastme466,8.0,1.0,156.0,475.0,569.0,44.0,316L
989,54898.330257224115,243.48203707497842,,,,sn,316l,lpbf,eosm290,,,,,,90,,,,25,air,0.1,5.0,force,circularcrosssectionwithdrawingastme466,8.0,1.0,156.0,475.0,569.0,44.0,316L
989,99547.95140868599,236.84857459074513,,,,sn,316l,lpbf,eosm290,,,,,,90,,,,25,air,0.1,5.0,force,circularcrosssectionwithdrawingastme466,8.0,1.0,156.0,475.0,569.0,44.0,316L
989,103774.29861720951,240.85537897599426,,,,sn,316l,lpbf,eosm290,,,,,,90,,,,25,air,0.1,5.0,force,circularcrosssectionwithdrawingastme466,8.0,1.0,156.0,475.0,569.0,44.0,316L
989,136498.17536220266,232.24107951515228,,,,sn,316l,lpbf,eosm290,,,,,,90,,,,25,air,0.1,5.0,force,circularcrosssectionwithdrawingastme466,8.0,1.0,156.0,475.0,569.0,44.0,316L
989,176640.59741286753,227.54037575621382,,,,sn,316l,lpbf,eosm290,,,,,,90,,,,25,air,0.1,5.0,force,circularcrosssectionwithdrawingastme466,8.0,1.0,156.0,475.0,569.0,44.0,316L
989,217719.2357520872,223.23791300504243,,,,sn,316l,lpbf,eosm290,,,,,,90,,,,25,air,0.1,5.0,force,circularcrosssectionwithdrawingastme466,8.0,1.0,156.0,475.0,569.0,44.0,316L
989,281941.0311122679,210.86286142836684,,,,sn,316l,lpbf,eosm290,,,,,,90,,,,25,air,0.1,5.0,force,circularcrosssectionwithdrawingastme466,8.0,1.0,156.0,475.0,569.0,44.0,316L
989,290055.1470488326,211.80525632256067,,,,sn,316l,lpbf,eosm290,,,,,,90,,,,25,air,0.1,5.0,force,circularcrosssectionwithdrawingastme466,8.0,1.0,156.0,475.0,569.0,44.0,316L
989,294570.1268695794,218.31777306379834,,,,sn,316l,lpbf,eosm290,,,,,,90,,,,25,air,0.1,5.0,force,circularcrosssectionwithdrawingastme466,8.0,1.0,156.0,475.0,569.0,44.0,316L
989,317672.6700396114,211.05471030793035,,,,sn,316l,lpbf,eosm290,,,,,,90,,,,25,air,0.1,5.0,force,circularcrosssectionwithdrawingastme466,8.0,1.0,156.0,475.0,569.0,44.0,316L
989,337336.1464250836,213.84819598326422,,,,sn,316l,lpbf,eosm290,,,,,,90,,,,25,air,0.1,5.0,force,circularcrosssectionwithdrawingastme466,8.0,1.0,156.0,475.0,569.0,44.0,316L
989,1099900.433643197,209.37861890273004,,,,sn,316l,lpbf,eosm290,,,,,,90,,,,25,air,0.1,5.0,force,circularcrosssectionwithdrawingastme466,8.0,1.0,156.0,475.0,569.0,44.0,316L
989,1099969.0652426535,178.4243143951872,,,,sn,316l,lpbf,eosm290,,,,,,90,,,,25,air,0.1,5.0,force,circularcrosssectionwithdrawingastme466,8.0,1.0,156.0,475.0,569.0,44.0,316L
989,1100141.0669329087,200.31379803653047,,,,sn,316l,lpbf,eosm290,,,,,,90,,,,25,air,0.1,5.0,force,circularcrosssectionwithdrawingastme466,8.0,1.0,156.0,475.0,569.0,44.0,316L
989,1100532.4500824513,205.06017553676128,,,,sn,316l,lpbf,eosm290,,,,,,90,,,,25,air,0.1,5.0,force,circularcrosssectionwithdrawingastme466,8.0,1.0,156.0,475.0,569.0,44.0,316L
990,26276.44176835878,245.3991620706021,,,,sn,316l,lpbf,eosm290,,,,,,90,,,,25,air,0.1,5.0,force,circularcrosssectionwithdrawingastme466,8.0,1.0,147.0,439.0,553.0,48.0,316L
990,73788.94998327563,231.8771065595022,,,,sn,316l,lpbf,eosm290,,,,,,90,,,,25,air,0.1,5.0,force,circularcrosssectionwithdrawingastme466,8.0,1.0,147.0,439.0,553.0,48.0,316L
990,127330.17669605579,223.06038241998834,,,,sn,316l,lpbf,eosm290,,,,,,90,,,,25,air,0.1,5.0,force,circularcrosssectionwithdrawingastme466,8.0,1.0,147.0,439.0,553.0,48.0,316L
990,175926.72996723017,211.65678093897657,,,,sn,316l,lpbf,eosm290,,,,,,90,,,,25,air,0.1,5.0,force,circularcrosssectionwithdrawingastme466,8.0,1.0,147.0,439.0,553.0,48.0,316L
990,232235.26743366796,200.65205589625015,,,,sn,316l,lpbf,eosm290,,,,,,90,,,,25,air,0.1,5.0,force,circularcrosssectionwithdrawingastme466,8.0,1.0,147.0,439.0,553.0,48.0,316L
990,264680.9128924835,178.17989891881516,,,,sn,316l,lpbf,eosm290,,,,,,90,,,,25,air,0.1,5.0,force,circularcrosssectionwithdrawingastme466,8.0,1.0,147.0,439.0,553.0,48.0,316L
990,358643.8100900391,155.47901010023614,,,,sn,316l,lpbf,eosm290,,,,,,90,,,,25,air,0.1,5.0,force,circularcrosssectionwithdrawingastme466,8.0,1.0,147.0,439.0,553.0,48.0,316L
990,557341.6912820545,144.13598971098548,,,,sn,316l,lpbf,eosm290,,,,,,90,,,,25,air,0.1,5.0,force,circularcrosssectionwithdrawingastme466,8.0,1.0,147.0,439.0,553.0,48.0,316L
990,817873.2235254839,132.88873509761686,,,,sn,316l,lpbf,eosm290,,,,,,90,,,,25,air,0.1,5.0,force,circularcrosssectionwithdrawingastme466,8.0,1.0,147.0,439.0,553.0,48.0,316L
990,1099193.309892526,110.61262415352266,,,,sn,316l,lpbf,eosm290,,,,,,90,,,,25,air,0.1,5.0,force,circularcrosssectionwithdrawingastme466,8.0,1.0,147.0,439.0,553.0,48.0,316L
991,95244.94992743636,258.58409257259467,,,,sn,316l,lpbf,eosm290,,,,,,90,,,,25,air,0.1,5.0,force,circularcrosssectionwithdrawingastme466,8.0,1.0,193.0,471.0,647.0,22.0,316L
991,98831.30661033955,249.9686440022655,,,,sn,316l,lpbf,eosm290,,,,,,90,,,,25,air,0.1,5.0,force,circularcrosssectionwithdrawingastme466,8.0,1.0,193.0,471.0,647.0,22.0,316L
991,149914.0488225889,236.12364486024293,,,,sn,316l,lpbf,eosm290,,,,,,90,,,,25,air,0.1,5.0,force,circularcrosssectionwithdrawingastme466,8.0,1.0,193.0,471.0,647.0,22.0,316L
991,177700.61476000398,247.05190588062666,,,,sn,316l,lpbf,eosm290,,,,,,90,,,,25,air,0.1,5.0,force,circularcrosssectionwithdrawingastme466,8.0,1.0,193.0,471.0,647.0,22.0,316L
991,282807.24835062685,224.96621704344275,,,,sn,316l,lpbf,eosm290,,,,,,90,,,,25,air,0.1,5.0,force,circularcrosssectionwithdrawingastme466,8.0,1.0,193.0,471.0,647.0,22.0,316L
991,1099425.244444996,215.7206849484314,,,,sn,316l,lpbf,eosm290,,,,,,90,,,,25,air,0.1,5.0,force,circularcrosssectionwithdrawingastme466,8.0,1.0,193.0,471.0,647.0,22.0,316L
991,1100403.4971424758,210.5650952306764,,,,sn,316l,lpbf,eosm290,,,,,,90,,,,25,air,0.1,5.0,force,circularcrosssectionwithdrawingastme466,8.0,1.0,193.0,471.0,647.0,22.0,316L
994,19641.22207990103,319.21417168391946,,,,sn,316l,pded,dmgmorilasertec65dedhybrid,1400,17.0,1600.0,900,,0,,bidirection,0.0,25,air,-1.0,2.0,force,circularcrosssectionwithdrawing,7.6,1.0,,,,,316L
994,24965.657359020395,310.24636941228135,,,,sn,316l,pded,dmgmorilasertec65dedhybrid,1400,17.0,1600.0,900,,0,,bidirection,0.0,25,air,-1.0,2.0,force,circularcrosssectionwithdrawing,7.6,1.0,,,,,316L
994,41951.78062234352,310.04622384528466,,,,sn,316l,pded,dmgmorilasertec65dedhybrid,1400,17.0,1600.0,900,,0,,bidirection,0.0,25,air,-1.0,2.0,force,circularcrosssectionwithdrawing,7.6,1.0,,,,,316L
994,61559.16644488687,300.711442912086,,,,sn,316l,pded,dmgmorilasertec65dedhybrid,1400,17.0,1600.0,900,,0,,bidirection,0.0,25,air,-1.0,2.0,force,circularcrosssectionwithdrawing,7.6,1.0,,,,,316L
994,85051.71217165476,291.30078675011424,,,,sn,316l,pded,dmgmorilasertec65dedhybrid,1400,17.0,1600.0,900,,0,,bidirection,0.0,25,air,-1.0,2.0,force,circularcrosssectionwithdrawing,7.6,1.0,,,,,316L
994,162422.4744377406,281.6410179993915,,,,sn,316l,pded,dmgmorilasertec65dedhybrid,1400,17.0,1600.0,900,,0,,bidirection,0.0,25,air,-1.0,2.0,force,circularcrosssectionwithdrawing,7.6,1.0,,,,,316L
994,178474.90610090195,249.5042689068676,,,,sn,316l,pded,dmgmorilasertec65dedhybrid,1400,17.0,1600.0,900,,0,,bidirection,0.0,25,air,-1.0,2.0,force,circularcrosssectionwithdrawing,7.6,1.0,,,,,316L
994,335735.43260568555,249.03786928978874,,,,sn,316l,pded,dmgmorilasertec65dedhybrid,1400,17.0,1600.0,900,,0,,bidirection,0.0,25,air,-1.0,2.0,force,circularcrosssectionwithdrawing,7.6,1.0,,,,,316L
994,364923.66894789034,249.22885481701135,,,,sn,316l,pded,dmgmorilasertec65dedhybrid,1400,17.0,1600.0,900,,0,,bidirection,0.0,25,air,-1.0,2.0,force,circularcrosssectionwithdrawing,7.6,1.0,,,,,316L
994,487652.4618042354,270.7606046811675,,,,sn,316l,pded,dmgmorilasertec65dedhybrid,1400,17.0,1600.0,900,,0,,bidirection,0.0,25,air,-1.0,2.0,force,circularcrosssectionwithdrawing,7.6,1.0,,,,,316L
994,660907.6787747506,260.640022444088,,,,sn,316l,pded,dmgmorilasertec65dedhybrid,1400,17.0,1600.0,900,,0,,bidirection,0.0,25,air,-1.0,2.0,force,circularcrosssectionwithdrawing,7.6,1.0,,,,,316L
994,2016184.3756451288,231.63849092495064,,,,sn,316l,pded,dmgmorilasertec65dedhybrid,1400,17.0,1600.0,900,,0,,bidirection,0.0,25,air,-1.0,2.0,force,circularcrosssectionwithdrawing,7.6,1.0,,,,,316L
995,31930.937714593096,327.8942884535669,,,,sn,316l,wded,abbirb6600_205_19fraunhofercoaxwire,2000,23.26,1300.0,1600,,0,,bidirection,90.0,25,air,-1.0,2.0,force,circularcrosssectionwithdrawing,7.6,1.0,,,,,316L
995,40663.59312670147,319.26589448003375,,,,sn,316l,wded,abbirb6600_205_19fraunhofercoaxwire,2000,23.26,1300.0,1600,,0,,bidirection,90.0,25,air,-1.0,2.0,force,circularcrosssectionwithdrawing,7.6,1.0,,,,,316L
995,94402.13377246365,301.1676078485152,,,,sn,316l,wded,abbirb6600_205_19fraunhofercoaxwire,2000,23.26,1300.0,1600,,0,,bidirection,90.0,25,air,-1.0,2.0,force,circularcrosssectionwithdrawing,7.6,1.0,,,,,316L
995,121015.19315195702,291.5726714739661,,,,sn,316l,wded,abbirb6600_205_19fraunhofercoaxwire,2000,23.26,1300.0,1600,,0,,bidirection,90.0,25,air,-1.0,2.0,force,circularcrosssectionwithdrawing,7.6,1.0,,,,,316L
995,132874.61253624904,249.62540637247736,,,,sn,316l,wded,abbirb6600_205_19fraunhofercoaxwire,2000,23.26,1300.0,1600,,0,,bidirection,90.0,25,air,-1.0,2.0,force,circularcrosssectionwithdrawing,7.6,1.0,,,,,316L
995,231281.7245968963,271.2576860340623,,,,sn,316l,wded,abbirb6600_205_19fraunhofercoaxwire,2000,23.26,1300.0,1600,,0,,bidirection,90.0,25,air,-1.0,2.0,force,circularcrosssectionwithdrawing,7.6,1.0,,,,,316L
1028,28148.135586471064,709.1180466182595,,,,sn,316l,binderjetting,geadditivesh2binderjetsystem,,,,100,,0,,,,350,air,-1.0,0.5,strain,circularcrosssectionwithdrawing,6.35,1.0,,,,,316L
1028,35781.9515561581,726.4285400327041,,,,sn,316l,binderjetting,geadditivesh2binderjetsystem,,,,100,,0,,,,350,air,-1.0,0.5,strain,circularcrosssectionwithdrawing,6.35,1.0,,,,,316L
1028,90848.14450980708,331.7539698482877,,,,sn,316l,binderjetting,geadditivesh2binderjetsystem,,,,100,,0,,,,350,air,-1.0,0.5,strain,circularcrosssectionwithdrawing,6.35,1.0,,,,,316L
1028,113327.58536594878,321.95415666467767,,,,sn,316l,binderjetting,geadditivesh2binderjetsystem,,,,100,,0,,,,350,air,-1.0,0.5,strain,circularcrosssectionwithdrawing,6.35,1.0,,,,,316L
1029,1840.0800799552537,817.2855150833071,,,,sn,316l,binderjetting,geadditivesh2binderjetsystem,,,,100,,0,,,,350,air,-1.0,0.5,strain,circularcrosssectionwithdrawing,6.35,1.0,,,,,316L
1029,6294.783694175545,581.869158528328,,,,sn,316l,binderjetting,geadditivesh2binderjetsystem,,,,100,,0,,,,350,air,-1.0,0.5,strain,circularcrosssectionwithdrawing,6.35,1.0,,,,,316L
1029,34554.749069718644,227.14390039339793,,,,sn,316l,binderjetting,geadditivesh2binderjetsystem,,,,100,,0,,,,350,air,-1.0,0.5,strain,circularcrosssectionwithdrawing,6.35,1.0,,,,,316L
1029,38289.46306715169,384.37470510197716,,,,sn,316l,binderjetting,geadditivesh2binderjetsystem,,,,100,,0,,,,350,air,-1.0,0.5,strain,circularcrosssectionwithdrawing,6.35,1.0,,,,,316L
1030,5756.2904194989915,696.5799073841534,,,,sn,316l,binderjetting,geadditivesh2binderjetsystem,,,,100,,0,,,,350,air,-1.0,0.5,strain,circularcrosssectionwithdrawing,6.35,1.0,,,,,316L
1030,20442.08118111246,685.144350613433,,,,sn,316l,binderjetting,geadditivesh2binderjetsystem,,,,100,,0,,,,350,air,-1.0,0.5,strain,circularcrosssectionwithdrawing,6.35,1.0,,,,,316L
1030,97066.87800858615,336.79701093775986,,,,sn,316l,binderjetting,geadditivesh2binderjetsystem,,,,100,,0,,,,350,air,-1.0,0.5,strain,circularcrosssectionwithdrawing,6.35,1.0,,,,,316L
1030,119476.12716915748,354.08981850674445,,,,sn,316l,binderjetting,geadditivesh2binderjetsystem,,,,100,,0,,,,350,air,-1.0,0.5,strain,circularcrosssectionwithdrawing,6.35,1.0,,,,,316L
1071,8048.568091532818,331.66874201569925,,,,sn,316l,lpbf,renishawam250,,,,,,90,,meandernocontour,67.0,25,air,,0.25,force,circularcrosssectionmicrostruct,0.25,1.0,,,,,316L
1071,8970.480167801139,337.7511948057149,,,,sn,316l,lpbf,renishawam250,,,,,,90,,meandernocontour,67.0,25,air,,0.25,force,circularcrosssectionmicrostruct,0.25,1.0,,,,,316L
1071,23440.926676941628,313.82181146025886,,,,sn,316l,lpbf,renishawam250,,,,,,90,,meandernocontour,67.0,25,air,,0.25,force,circularcrosssectionmicrostruct,0.25,1.0,,,,,316L
1071,52415.76290149672,303.8817005545286,,,,sn,316l,lpbf,renishawam250,,,,,,90,,meandernocontour,67.0,25,air,,0.25,force,circularcrosssectionmicrostruct,0.25,1.0,,,,,316L
1071,65498.99789802961,292.4083382713211,,,,sn,316l,lpbf,renishawam250,,,,,,90,,meandernocontour,67.0,25,air,,0.25,force,circularcrosssectionmicrostruct,0.25,1.0,,,,,316L
1071,91763.05449895342,274.8724492823075,,,,sn,316l,lpbf,renishawam250,,,,,,90,,meandernocontour,67.0,25,air,,0.25,force,circularcrosssectionmicrostruct,0.25,1.0,,,,,316L
1071,106863.02038548309,267.6384121116099,,,,sn,316l,lpbf,renishawam250,,,,,,90,,meandernocontour,67.0,25,air,,0.25,force,circularcrosssectionmicrostruct,0.25,1.0,,,,,316L
1071,130136.11860165258,260.8348560866121,,,,sn,316l,lpbf,renishawam250,,,,,,90,,meandernocontour,67.0,25,air,,0.25,force,circularcrosssectionmicrostruct,0.25,1.0,,,,,316L
1085,176784.51319583424,164.91774617000237,,,,sn,316l,lpbf,slm250hl,275,760.0,120.0,50,,,,chessboard,,25,air,-1.0,100.0,force,circularcrosssectionwithdrawing,6.74,1.0,,,,,316L
1085,289210.1160435244,165.1315789473684,,,,sn,316l,lpbf,slm250hl,275,760.0,120.0,50,,,,chessboard,,25,air,-1.0,100.0,force,circularcrosssectionwithdrawing,6.74,1.0,,,,,316L
1085,676538.2848391683,165.67982456140348,,,,sn,316l,lpbf,slm250hl,275,760.0,120.0,50,,,,chessboard,,25,air,-1.0,100.0,force,circularcrosssectionwithdrawing,6.74,1.0,,,,,316L
1085,1966556.3279457386,99.93054423029399,,,,sn,316l,lpbf,slm250hl,275,760.0,120.0,50,,,,chessboard,,25,air,-1.0,100.0,force,circularcrosssectionwithdrawing,6.74,1.0,,,,,316L
1085,2212317.9614420054,98.03178125772169,,,,sn,316l,lpbf,slm250hl,275,760.0,120.0,50,,,,chessboard,,25,air,-1.0,100.0,force,circularcrosssectionwithdrawing,6.74,1.0,,,,,316L
1085,2347336.2393774376,99.89035087719294,,,,sn,316l,lpbf,slm250hl,275,760.0,120.0,50,,,,chessboard,,25,air,-1.0,100.0,force,circularcrosssectionwithdrawing,6.74,1.0,,,,,316L
1085,3293239.9989345446,96.05263157894734,,,,sn,316l,lpbf,slm250hl,275,760.0,120.0,50,,,,chessboard,,25,air,-1.0,100.0,force,circularcrosssectionwithdrawing,6.74,1.0,,,,,316L
1085,14008178.027795374,85.08771929824556,,,,sn,316l,lpbf,slm250hl,275,760.0,120.0,50,,,,chessboard,,25,air,-1.0,100.0,force,circularcrosssectionwithdrawing,6.74,1.0,,,,,316L
1085,14551399.62137287,85.34174542871258,,,,sn,316l,lpbf,slm250hl,275,760.0,120.0,50,,,,chessboard,,25,air,-1.0,100.0,force,circularcrosssectionwithdrawing,6.74,1.0,,,,,316L
1085,27078913.85519723,100.10418365455891,,,,sn,316l,lpbf,slm250hl,275,760.0,120.0,50,,,,chessboard,,25,air,-1.0,100.0,force,circularcrosssectionwithdrawing,6.74,1.0,,,,,316L
1086,335862.56410490547,198.86878088707678,,,,sn,316l,lpbf,slm250hl,275,760.0,120.0,50,,,,chessboard,,25,air,-1.0,100.0,force,circularcrosssectionwithdrawing,6.74,1.0,,,,,316L
1086,432177.1022019937,199.08261366444282,,,,sn,316l,lpbf,slm250hl,275,760.0,120.0,50,,,,chessboard,,25,air,-1.0,100.0,force,circularcrosssectionwithdrawing,6.74,1.0,,,,,316L
1086,644416.9294418419,178.8377192982456,,,,sn,316l,lpbf,slm250hl,275,760.0,120.0,50,,,,chessboard,,25,air,-1.0,100.0,force,circularcrosssectionwithdrawing,6.74,1.0,,,,,316L
1086,663790.175665816,164.28911384976527,,,,sn,316l,lpbf,slm250hl,275,760.0,120.0,50,,,,chessboard,,25,air,-1.0,100.0,force,circularcrosssectionwithdrawing,6.74,1.0,,,,,316L
1086,813001.1795846667,198.86878088707678,,,,sn,316l,lpbf,slm250hl,275,760.0,120.0,50,,,,chessboard,,25,air,-1.0,100.0,force,circularcrosssectionwithdrawing,6.74,1.0,,,,,316L
1086,933629.6838684295,148.58880778016186,,,,sn,316l,lpbf,slm250hl,275,760.0,120.0,50,,,,chessboard,,25,air,-1.0,100.0,force,circularcrosssectionwithdrawing,6.74,1.0,,,,,316L
