Repository: jessk816/pinn

**data**
- **fatigue database**
    - FatigueData-AM2022.xlsx
        - raw fatigue database for additive manufacturing materials (2022)
    - data_fatigue2022.ipynb
        - data cleaning and exploration of fatigue database
    - 316l_fatiguedata_clean.csv
        - cleaned fatigue data for 316L stainless steel
    - fatigue_database_clean.csv
        - cleaned full fatigue database
    - other_fatiguedata_clean.csv
        - cleaned fatigue data for other materials
    - ti64_fatiguedata_clean.csv
        - cleaned fatigue data for Ti-6Al-4V
- **zhou**
    - data_zhou.xlsx
        - datasets from Zhou, S. et al. (2025).

File: data/fatigue database/316l_fatiguedata_clean.csv (part 6 of 33)
dataset_id,Nf,stress_amp,strain_amp,deltaK,dadN,fatigue_data_type,material,am_process,am_machine,power_w,scan_speed,hatch_spacing,layer_thickness,preheat_temp,build_direction,am_environment,scan_pattern,scan_rotation,fatigue_temp,fatigue_environment,r_ratio,frequency_hz,load_control,specimen_description,specimen_size_mm,Kt,E_gpa,yield_strength,uts,elongation,material_group
1086,1187307.1090094321,148.909766370813,,,,sn,316l,lpbf,slm250hl,275,760.0,120.0,50,,,,chessboard,,25,air,-1.0,100.0,force,circularcrosssectionwithdrawing,6.74,1.0,,,,,316L
1086,1246498.5593608583,149.12374620671827,,,,sn,316l,lpbf,slm250hl,275,760.0,120.0,50,,,,chessboard,,25,air,-1.0,100.0,force,circularcrosssectionwithdrawing,6.74,1.0,,,,,316L
1086,1451434.762515686,146.20831280453427,,,,sn,316l,lpbf,slm250hl,275,760.0,120.0,50,,,,chessboard,,25,air,-1.0,100.0,force,circularcrosssectionwithdrawing,6.74,1.0,,,,,316L
1086,1764943.5193578983,128.60873363668432,,,,sn,316l,lpbf,slm250hl,275,760.0,120.0,50,,,,chessboard,,25,air,-1.0,100.0,force,circularcrosssectionwithdrawing,6.74,1.0,,,,,316L
1086,2292576.6875269976,143.88131836948637,,,,sn,316l,lpbf,slm250hl,275,760.0,120.0,50,,,,chessboard,,25,air,-1.0,100.0,force,circularcrosssectionwithdrawing,6.74,1.0,,,,,316L
1086,19917029.618659407,128.9672623554949,,,,sn,316l,lpbf,slm250hl,275,760.0,120.0,50,,,,chessboard,,25,air,-1.0,100.0,force,circularcrosssectionwithdrawing,6.74,1.0,,,,,316L
1086,25944219.306149572,138.72510746182422,,,,sn,316l,lpbf,slm250hl,275,760.0,120.0,50,,,,chessboard,,25,air,-1.0,100.0,force,circularcrosssectionwithdrawing,6.74,1.0,,,,,316L
1086,25944219.306149572,129.4438688287158,,,,sn,316l,lpbf,slm250hl,275,760.0,120.0,50,,,,chessboard,,25,air,-1.0,100.0,force,circularcrosssectionwithdrawing,6.74,1.0,,,,,316L
1087,400794.56042703975,275.0800474076228,,,,sn,316l,lpbf,slm250hl,275,760.0,120.0,50,,,,chessboard,,25,air,-1.0,100.0,force,circularcrosssectionwithdrawing,6.74,1.0,,,,,316L
1087,446923.73037977173,275.1271127013717,,,,sn,316l,lpbf,slm250hl,275,760.0,120.0,50,,,,chessboard,,25,air,-1.0,100.0,force,circularcrosssectionwithdrawing,6.74,1.0,,,,,316L
1087,731001.1672097663,274.9211713424016,,,,sn,316l,lpbf,slm250hl,275,760.0,120.0,50,,,,chessboard,,25,air,-1.0,100.0,force,circularcrosssectionwithdrawing,6.74,1.0,,,,,316L
1087,829830.9009235522,250.19772038029015,,,,sn,316l,lpbf,slm250hl,275,760.0,120.0,50,,,,chessboard,,25,air,-1.0,100.0,force,circularcrosssectionwithdrawing,6.74,1.0,,,,,316L
1087,1041530.4695351358,225.14838701155517,,,,sn,316l,lpbf,slm250hl,275,760.0,120.0,50,,,,chessboard,,25,air,-1.0,100.0,force,circularcrosssectionwithdrawing,6.74,1.0,,,,,316L
1087,1257491.5848407466,200.33156330201558,,,,sn,316l,lpbf,slm250hl,275,760.0,120.0,50,,,,chessboard,,25,air,-1.0,100.0,force,circularcrosssectionwithdrawing,6.74,1.0,,,,,316L
1087,1745146.0889931053,200.20814365327035,,,,sn,316l,lpbf,slm250hl,275,760.0,120.0,50,,,,chessboard,,25,air,-1.0,100.0,force,circularcrosssectionwithdrawing,6.74,1.0,,,,,316L
1087,2052443.2978986443,200.26985347764295,,,,sn,316l,lpbf,slm250hl,275,760.0,120.0,50,,,,chessboard,,25,air,-1.0,100.0,force,circularcrosssectionwithdrawing,6.74,1.0,,,,,316L
1087,3266827.2325427607,175.15881028453535,,,,sn,316l,lpbf,slm250hl,275,760.0,120.0,50,,,,chessboard,,25,air,-1.0,100.0,force,circularcrosssectionwithdrawing,6.74,1.0,,,,,316L
1087,4822230.032640103,160.54213968097287,,,,sn,316l,lpbf,slm250hl,275,760.0,120.0,50,,,,chessboard,,25,air,-1.0,100.0,force,circularcrosssectionwithdrawing,6.74,1.0,,,,,316L
1087,7391563.314060021,165.19233286488173,,,,sn,316l,lpbf,slm250hl,275,760.0,120.0,50,,,,chessboard,,25,air,-1.0,100.0,force,circularcrosssectionwithdrawing,6.74,1.0,,,,,316L
1087,13549963.105626473,165.19233286488173,,,,sn,316l,lpbf,slm250hl,275,760.0,120.0,50,,,,chessboard,,25,air,-1.0,100.0,force,circularcrosssectionwithdrawing,6.74,1.0,,,,,316L
1087,16191272.220382662,165.13062304050908,,,,sn,316l,lpbf,slm250hl,275,760.0,120.0,50,,,,chessboard,,25,air,-1.0,100.0,force,circularcrosssectionwithdrawing,6.74,1.0,,,,,316L
1091,26850.835403101675,334.19342443638556,,,,sn,316l,lpbf,slm250hl,,,,30,100,90,,,,25,air,-1.0,40.0,force,circularcrosssectionwithdrawing,3.0,1.0,,,600.0,55.0,316L
1091,81610.58460496482,302.2356104753353,,,,sn,316l,lpbf,slm250hl,,,,30,100,90,,,,25,air,-1.0,40.0,force,circularcrosssectionwithdrawing,3.0,1.0,,,600.0,55.0,316L
1091,182458.8680487079,270.30003960347165,,,,sn,316l,lpbf,slm250hl,,,,30,100,90,,,,25,air,-1.0,40.0,force,circularcrosssectionwithdrawing,3.0,1.0,,,600.0,55.0,316L
1091,432191.28408014163,238.69653776337984,,,,sn,316l,lpbf,slm250hl,,,,30,100,90,,,,25,air,-1.0,40.0,force,circularcrosssectionwithdrawing,3.0,1.0,,,600.0,55.0,316L
1091,460924.4254333661,205.4088703692158,,,,sn,316l,lpbf,slm250hl,,,,30,100,90,,,,25,air,-1.0,40.0,force,circularcrosssectionwithdrawing,3.0,1.0,,,600.0,55.0,316L
1091,488054.9808550655,173.91658397505685,,,,sn,316l,lpbf,slm250hl,,,,30,100,90,,,,25,air,-1.0,40.0,force,circularcrosssectionwithdrawing,3.0,1.0,,,600.0,55.0,316L
1091,883824.6439712364,141.4709993579289,,,,sn,316l,lpbf,slm250hl,,,,30,100,90,,,,25,air,-1.0,40.0,force,circularcrosssectionwithdrawing,3.0,1.0,,,600.0,55.0,316L
1091,1483108.5243683648,109.8452544286504,,,,sn,316l,lpbf,slm250hl,,,,30,100,90,,,,25,air,-1.0,40.0,force,circularcrosssectionwithdrawing,3.0,1.0,,,600.0,55.0,316L
1092,15407.510368052943,334.6811950924632,,,,sn,316l,lpbf,slm250hl,,,,30,100,90,,,,25,air,-1.0,40.0,force,circularcrosssectionwithdrawing,3.0,1.0,,,617.9,54.1,316L
1092,72297.41234936367,301.8145690868173,,,,sn,316l,lpbf,slm250hl,,,,30,100,90,,,,25,air,-1.0,40.0,force,circularcrosssectionwithdrawing,3.0,1.0,,,617.9,54.1,316L
1092,85100.79291709639,269.8345120365805,,,,sn,316l,lpbf,slm250hl,,,,30,100,90,,,,25,air,-1.0,40.0,force,circularcrosssectionwithdrawing,3.0,1.0,,,617.9,54.1,316L
1092,275583.6753592649,237.85445498634382,,,,sn,316l,lpbf,slm250hl,,,,30,100,90,,,,25,air,-1.0,40.0,force,circularcrosssectionwithdrawing,3.0,1.0,,,617.9,54.1,316L
1092,302870.8730409959,205.85215484692046,,,,sn,316l,lpbf,slm250hl,,,,30,100,90,,,,25,air,-1.0,40.0,force,circularcrosssectionwithdrawing,3.0,1.0,,,617.9,54.1,316L
1092,335647.3726981075,173.91658397505685,,,,sn,316l,lpbf,slm250hl,,,,30,100,90,,,,25,air,-1.0,40.0,force,circularcrosssectionwithdrawing,3.0,1.0,,,617.9,54.1,316L
1092,571817.549449533,141.49324244711548,,,,sn,316l,lpbf,slm250hl,,,,30,100,90,,,,25,air,-1.0,40.0,force,circularcrosssectionwithdrawing,3.0,1.0,,,617.9,54.1,316L
1092,1840285.4518897557,111.21959404013737,,,,sn,316l,lpbf,slm250hl,,,,30,100,90,,,,25,air,-1.0,40.0,force,circularcrosssectionwithdrawing,3.0,1.0,,,617.9,54.1,316L
1092,1998722.0313531675,82.25355597708645,,,,sn,316l,lpbf,slm250hl,,,,30,100,90,,,,25,air,-1.0,40.0,force,circularcrosssectionwithdrawing,3.0,1.0,,,617.9,54.1,316L
1093,13699.614034727856,206.3176824138116,,,,sn,316l,lpbf,slm250hl,,,,30,100,90,,,,25,air,-1.0,40.0,force,circularcrosssectionwithdrawing,3.0,1.0,,,586.6,64.4,316L
1093,69906.49881990248,173.67268245772917,,,,sn,316l,lpbf,slm250hl,,,,30,100,90,,,,25,air,-1.0,40.0,force,circularcrosssectionwithdrawing,3.0,1.0,,,586.6,64.4,316L
1093,1318195.3782173202,142.75636661266952,,,,sn,316l,lpbf,slm250hl,,,,30,100,90,,,,25,air,-1.0,40.0,force,circularcrosssectionwithdrawing,3.0,1.0,,,586.6,64.4,316L
1093,1875355.713145588,153.6422757224687,,,,sn,316l,lpbf,slm250hl,,,,30,100,90,,,,25,air,-1.0,40.0,force,circularcrosssectionwithdrawing,3.0,1.0,,,586.6,64.4,316L
1093,1998722.0313531675,109.46869921850552,,,,sn,316l,lpbf,slm250hl,,,,30,100,90,,,,25,air,-1.0,40.0,force,circularcrosssectionwithdrawing,3.0,1.0,,,586.6,64.4,316L
1093,1999500.0032537163,77.59985761420177,,,,sn,316l,lpbf,slm250hl,,,,30,100,90,,,,25,air,-1.0,40.0,force,circularcrosssectionwithdrawing,3.0,1.0,,,586.6,64.4,316L
1093,2005316.7831749215,125.46984928821715,,,,sn,316l,lpbf,slm250hl,,,,30,100,90,,,,25,air,-1.0,40.0,force,circularcrosssectionwithdrawing,3.0,1.0,,,586.6,64.4,316L
1100,149555.89452422183,696.1919306710153,,,,sn,316l,lpbf,,220,725.0,,,,90,,,35.0,25,air,-1.0,,force,rectangularcrosssection,,1.0,,491.0,645.0,30.0,316L
1100,207805.7822141368,598.101317149846,,,,sn,316l,lpbf,,220,725.0,,,,90,,,35.0,25,air,-1.0,,force,rectangularcrosssection,,1.0,,491.0,645.0,30.0,316L
1100,337564.22419578873,497.1967487328633,,,,sn,316l,lpbf,,220,725.0,,,,90,,,35.0,25,air,-1.0,,force,rectangularcrosssection,,1.0,,491.0,645.0,30.0,316L
1100,674711.045418428,348.08589689718474,,,,sn,316l,lpbf,,220,725.0,,,,90,,,35.0,25,air,-1.0,,force,rectangularcrosssection,,1.0,,491.0,645.0,30.0,316L
1100,748659.8641575903,397.8419403373989,,,,sn,316l,lpbf,,220,725.0,,,,90,,,35.0,25,air,-1.0,,force,rectangularcrosssection,,1.0,,491.0,645.0,30.0,316L
1100,1998864.4339526645,273.6652775092672,,,,sn,316l,lpbf,,220,725.0,,,,90,,,35.0,25,air,-1.0,,force,rectangularcrosssection,,1.0,,491.0,645.0,30.0,316L
1101,163795.01342861325,700.2155368205164,,,,sn,316l,lpbf,,220,725.0,,,,90,,,35.0,25,air,-1.0,,force,rectangularcrosssection,,1.0,,491.0,645.0,30.0,316L
1101,224562.0755508981,600.860728425052,,,,sn,316l,lpbf,,220,725.0,,,,90,,,35.0,25,air,-1.0,,force,rectangularcrosssection,,1.0,,491.0,645.0,30.0,316L
1101,367756.23880740604,499.7251384814532,,,,sn,316l,lpbf,,220,725.0,,,,90,,,35.0,25,air,-1.0,,force,rectangularcrosssection,,1.0,,491.0,645.0,30.0,316L
1101,545078.4673294725,400.6191227147947,,,,sn,316l,lpbf,,220,725.0,,,,90,,,35.0,25,air,-1.0,,force,rectangularcrosssection,,1.0,,491.0,645.0,30.0,316L
1101,954859.9135347137,350.5125284738041,,,,sn,316l,lpbf,,220,725.0,,,,90,,,35.0,25,air,-1.0,,force,rectangularcrosssection,,1.0,,491.0,645.0,30.0,316L
1101,1344298.3860798245,300.778132118451,,,,sn,316l,lpbf,,220,725.0,,,,90,,,35.0,25,air,-1.0,,force,rectangularcrosssection,,1.0,,491.0,645.0,30.0,316L
1101,1993857.388744818,251.14079129857373,,,,sn,316l,lpbf,,220,725.0,,,,90,,,35.0,25,air,-1.0,,force,rectangularcrosssection,,1.0,,491.0,645.0,30.0,316L
1102,138588.398766145,699.753493767284,,,,sn,316l,lpbf,,160,875.0,,,,90,,,35.0,25,air,-1.0,,force,rectangularcrosssection,,1.0,,538.0,701.0,33.4,316L
1102,234420.57977663036,599.3655120241408,,,,sn,316l,lpbf,,160,875.0,,,,90,,,35.0,25,air,-1.0,,force,rectangularcrosssection,,1.0,,538.0,701.0,33.4,316L
1102,450443.6119934298,500.4727466819088,,,,sn,316l,lpbf,,160,875.0,,,,90,,,35.0,25,air,-1.0,,force,rectangularcrosssection,,1.0,,538.0,701.0,33.4,316L
1102,771300.4278812387,401.2072011071939,,,,sn,316l,lpbf,,160,875.0,,,,90,,,35.0,25,air,-1.0,,force,rectangularcrosssection,,1.0,,538.0,701.0,33.4,316L
1102,1145934.744987737,351.1559713362093,,,,sn,316l,lpbf,,160,875.0,,,,90,,,35.0,25,air,-1.0,,force,rectangularcrosssection,,1.0,,538.0,701.0,33.4,316L
1102,1987609.0545907132,274.7666004921795,,,,sn,316l,lpbf,,160,875.0,,,,90,,,35.0,25,air,-1.0,,force,rectangularcrosssection,,1.0,,538.0,701.0,33.4,316L
1103,123364.38273121188,600.8070289619264,,,,sn,316l,lpbf,,160,875.0,,,,90,,,35.0,25,air,-1.0,,force,rectangularcrosssection,,1.0,,538.0,701.0,33.4,316L
1103,244122.646346827,500.6833712984055,,,,sn,316l,lpbf,,160,875.0,,,,90,,,35.0,25,air,-1.0,,force,rectangularcrosssection,,1.0,,538.0,701.0,33.4,316L
1103,468747.40293746645,400.93513967150216,,,,sn,316l,lpbf,,160,875.0,,,,90,,,35.0,25,air,-1.0,,force,rectangularcrosssection,,1.0,,538.0,701.0,33.4,316L
1103,1200523.7182715458,351.3121030486323,,,,sn,316l,lpbf,,160,875.0,,,,90,,,35.0,25,air,-1.0,,force,rectangularcrosssection,,1.0,,538.0,701.0,33.4,316L
1103,1786614.3881059645,302.1242705138085,,,,sn,316l,lpbf,,160,875.0,,,,90,,,35.0,25,air,-1.0,,force,rectangularcrosssection,,1.0,,538.0,701.0,33.4,316L
1104,150079.38889059256,697.3224059429667,,,,sn,316l,lpbf,,220,725.0,,,,90,,,35.0,25,air,-1.0,,force,,,1.0,,491.0,645.0,30.0,316L
1104,208804.0251589996,597.9234124131323,,,,sn,316l,lpbf,,220,725.0,,,,90,,,35.0,25,air,-1.0,,force,,,1.0,,491.0,645.0,30.0,316L
1104,338685.30698651506,497.4318715552361,,,,sn,316l,lpbf,,220,725.0,,,,90,,,35.0,25,air,-1.0,,force,,,1.0,,491.0,645.0,30.0,316L
1104,677617.5030014851,347.67946321591194,,,,sn,316l,lpbf,,220,725.0,,,,90,,,35.0,25,air,-1.0,,force,,,1.0,,491.0,645.0,30.0,316L
1104,751441.440216613,398.2353223100887,,,,sn,316l,lpbf,,220,725.0,,,,90,,,35.0,25,air,-1.0,,force,,,1.0,,491.0,645.0,30.0,316L
1104,2015632.4245372782,273.72710280373855,,,,sn,316l,lpbf,,220,725.0,,,,90,,,35.0,25,air,-1.0,,force,,,1.0,,491.0,645.0,30.0,316L
1105,164552.6415195748,700.3429666906302,,,,sn,316l,lpbf,,220,725.0,,,,90,,,35.0,25,air,-1.0,,force,,,1.0,,491.0,645.0,30.0,316L
1105,225528.3874003264,600.9439731607958,,,,sn,316l,lpbf,,220,725.0,,,,90,,,35.0,25,air,-1.0,,force,,,1.0,,491.0,645.0,30.0,316L
1105,368267.3001344797,499.96721782890023,,,,sn,316l,lpbf,,220,725.0,,,,90,,,35.0,25,air,-1.0,,force,,,1.0,,491.0,645.0,30.0,316L
1105,547162.8452141494,400.56822429906543,,,,sn,316l,lpbf,,220,725.0,,,,90,,,35.0,25,air,-1.0,,force,,,1.0,,491.0,645.0,30.0,316L
1105,960547.0078259195,350.21480948957594,,,,sn,316l,lpbf,,220,725.0,,,,90,,,35.0,25,air,-1.0,,force,,,1.0,,491.0,645.0,30.0,316L
1105,1352977.8548802692,300.4815720105441,,,,sn,316l,lpbf,,220,725.0,,,,90,,,35.0,25,air,-1.0,,force,,,1.0,,491.0,645.0,30.0,316L
1105,2008244.5599290591,250.68085310328308,,,,sn,316l,lpbf,,220,725.0,,,,90,,,35.0,25,air,-1.0,,force,,,1.0,,491.0,645.0,30.0,316L
1106,139086.90231823665,699.5203450754855,,,,sn,316l,lpbf,,160,875.0,,,,90,,,35.0,25,air,-1.0,,force,,,1.0,,538.0,701.0,33.4,316L
1106,235997.8775562098,600.1888329738799,,,,sn,316l,lpbf,,160,875.0,,,,90,,,35.0,25,air,-1.0,,force,,,1.0,,538.0,701.0,33.4,316L
1106,453327.1614085106,500.03469925712926,,,,sn,316l,lpbf,,160,875.0,,,,90,,,35.0,25,air,-1.0,,force,,,1.0,,538.0,701.0,33.4,316L
1106,775114.0105639234,400.70318715552366,,,,sn,316l,lpbf,,160,875.0,,,,90,,,35.0,25,air,-1.0,,force,,,1.0,,538.0,701.0,33.4,316L
1106,1151646.0658620344,350.21480948957594,,,,sn,316l,lpbf,,160,875.0,,,,90,,,35.0,25,air,-1.0,,force,,,1.0,,538.0,701.0,33.4,316L
1106,2002197.3516640035,274.2797987059671,,,,sn,316l,lpbf,,160,875.0,,,,90,,,35.0,25,air,-1.0,,force,,,1.0,,538.0,701.0,33.4,316L
1107,123472.21262131394,601.7665947759406,,,,sn,316l,lpbf,,160,875.0,,,,90,,,35.0,25,air,-1.0,,force,,,1.0,,538.0,701.0,33.4,316L
1107,244408.20950659522,500.9248023005034,,,,sn,316l,lpbf,,160,875.0,,,,90,,,35.0,25,air,-1.0,,force,,,1.0,,538.0,701.0,33.4,316L
1107,470900.4980729008,400.50074287083635,,,,sn,316l,lpbf,,160,875.0,,,,90,,,35.0,25,air,-1.0,,force,,,1.0,,538.0,701.0,33.4,316L
1107,1213592.4738619295,350.9024682482628,,,,sn,316l,lpbf,,160,875.0,,,,90,,,35.0,25,air,-1.0,,force,,,1.0,,538.0,701.0,33.4,316L
1107,1794750.3577886305,301.1692307692309,,,,sn,316l,lpbf,,160,875.0,,,,90,,,35.0,25,air,-1.0,,force,,,1.0,,538.0,701.0,33.4,316L
1107,2007585.6792917778,250.8158159597414,,,,sn,316l,lpbf,,160,875.0,,,,90,,,35.0,25,air,-1.0,,force,,,1.0,,538.0,701.0,33.4,316L
1186,3323.6946309030695,368.37416481069044,,,,sn,316l,lpbf,,450,,50.0,,,90,,,,25,air,-1.0,,force,circularcrosssectionwithdrawing,12.0,1.0,190.8,380.0,642.0,,316L
1186,4444.73085601039,368.37416481069044,,,,sn,316l,lpbf,,450,,50.0,,,90,,,,25,air,-1.0,,force,circularcrosssectionwithdrawing,12.0,1.0,190.8,380.0,642.0,,316L
1186,36748.77517824681,318.0275416418332,,,,sn,316l,lpbf,,450,,50.0,,,90,,,,25,air,-1.0,,force,circularcrosssectionwithdrawing,12.0,1.0,190.8,380.0,642.0,,316L
1186,68650.87909210037,317.34692801921665,,,,sn,316l,lpbf,,450,,50.0,,,90,,,,25,air,-1.0,,force,circularcrosssectionwithdrawing,12.0,1.0,190.8,380.0,642.0,,316L
1186,412486.37589896895,277.9324424647365,,,,sn,316l,lpbf,,450,,50.0,,,90,,,,25,air,-1.0,,force,circularcrosssectionwithdrawing,12.0,1.0,190.8,380.0,642.0,,316L
1186,610842.8990068793,277.04984191754795,,,,sn,316l,lpbf,,450,,50.0,,,90,,,,25,air,-1.0,,force,circularcrosssectionwithdrawing,12.0,1.0,190.8,380.0,642.0,,316L
1186,1037364.593059919,247.25187596367994,,,,sn,316l,lpbf,,450,,50.0,,,90,,,,25,air,-1.0,,force,circularcrosssectionwithdrawing,12.0,1.0,190.8,380.0,642.0,,316L
1186,1711133.1454518582,248.10690423162583,,,,sn,316l,lpbf,,450,,50.0,,,90,,,,25,air,-1.0,,force,circularcrosssectionwithdrawing,12.0,1.0,190.8,380.0,642.0,,316L
1216,4014.5826531460903,360.8330033969408,,,,sn,316l,lpbf,eosm290,400,,,40,,90,,,,25,air,-1.0,2.0,force,circularcrosssectionwithdrawing,7.6,1.0,152.0,609.0,612.0,21.4,316L
1216,9514.929254526132,320.73705707208296,,,,sn,316l,lpbf,eosm290,400,,,40,,90,,,,25,air,-1.0,2.0,force,circularcrosssectionwithdrawing,7.6,1.0,152.0,609.0,612.0,21.4,316L
1216,23725.98271724979,320.8720248454006,,,,sn,316l,lpbf,eosm290,400,,,40,,90,,,,25,air,-1.0,2.0,force,circularcrosssectionwithdrawing,7.6,1.0,152.0,609.0,612.0,21.4,316L
1216,24381.972086675352,340.9517501753571,,,,sn,316l,lpbf,eosm290,400,,,40,,90,,,,25,air,-1.0,2.0,force,circularcrosssectionwithdrawing,7.6,1.0,152.0,609.0,612.0,21.4,316L
1216,31689.34733015625,350.47976529704613,,,,sn,316l,lpbf,eosm290,400,,,40,,90,,,,25,air,-1.0,2.0,force,circularcrosssectionwithdrawing,7.6,1.0,152.0,609.0,612.0,21.4,316L
1216,40848.64879919336,340.1670115582805,,,,sn,316l,lpbf,eosm290,400,,,40,,90,,,,25,air,-1.0,2.0,force,circularcrosssectionwithdrawing,7.6,1.0,152.0,609.0,612.0,21.4,316L
1216,47297.09521984005,340.2722640711735,,,,sn,316l,lpbf,eosm290,400,,,40,,90,,,,25,air,-1.0,2.0,force,circularcrosssectionwithdrawing,7.6,1.0,152.0,609.0,612.0,21.4,316L
1216,55783.90124329422,300.79376202200564,,,,sn,316l,lpbf,eosm290,400,,,40,,90,,,,25,air,-1.0,2.0,force,circularcrosssectionwithdrawing,7.6,1.0,152.0,609.0,612.0,21.4,316L
1216,69171.16029726202,280.41606989565463,,,,sn,316l,lpbf,eosm290,400,,,40,,90,,,,25,air,-1.0,2.0,force,circularcrosssectionwithdrawing,7.6,1.0,152.0,609.0,612.0,21.4,316L
1216,72359.2576396413,260.3987101266242,,,,sn,316l,lpbf,eosm290,400,,,40,,90,,,,25,air,-1.0,2.0,force,circularcrosssectionwithdrawing,7.6,1.0,152.0,609.0,612.0,21.4,316L
1216,201720.49888526608,220.3066868589757,,,,sn,316l,lpbf,eosm290,400,,,40,,90,,,,25,air,-1.0,2.0,force,circularcrosssectionwithdrawing,7.6,1.0,152.0,609.0,612.0,21.4,316L
1216,402957.5158093897,180.45409768929383,,,,sn,316l,lpbf,eosm290,400,,,40,,90,,,,25,air,-1.0,2.0,force,circularcrosssectionwithdrawing,7.6,1.0,152.0,609.0,612.0,21.4,316L
1216,813730.1748039592,160.358825734336,,,,sn,316l,lpbf,eosm290,400,,,40,,90,,,,25,air,-1.0,2.0,force,circularcrosssectionwithdrawing,7.6,1.0,152.0,609.0,612.0,21.4,316L
1217,14163.643197596244,280.6563892531574,,,,sn,316l,pded,dmgmorilasertec65,2000,,,400,,90,,,,25,air,-1.0,2.0,force,circularcrosssectionwithdrawing,7.6,1.0,170.0,322.0,564.0,26.8,316L
1217,19521.72505444902,260.17105750245486,,,,sn,316l,pded,dmgmorilasertec65,2000,,,400,,90,,,,25,air,-1.0,2.0,force,circularcrosssectionwithdrawing,7.6,1.0,170.0,322.0,564.0,26.8,316L
1217,25128.30952368478,260.0186352042907,,,,sn,316l,pded,dmgmorilasertec65,2000,,,400,,90,,,,25,air,-1.0,2.0,force,circularcrosssectionwithdrawing,7.6,1.0,170.0,322.0,564.0,26.8,316L
1217,37084.71983472891,260.3848754665379,,,,sn,316l,pded,dmgmorilasertec65,2000,,,400,,90,,,,25,air,-1.0,2.0,force,circularcrosssectionwithdrawing,7.6,1.0,170.0,322.0,564.0,26.8,316L
1217,114557.0171155229,190.28326449614235,,,,sn,316l,pded,dmgmorilasertec65,2000,,,400,,90,,,,25,air,-1.0,2.0,force,circularcrosssectionwithdrawing,7.6,1.0,170.0,322.0,564.0,26.8,316L
1217,123586.64269527911,240.1153005059115,,,,sn,316l,pded,dmgmorilasertec65,2000,,,400,,90,,,,25,air,-1.0,2.0,force,circularcrosssectionwithdrawing,7.6,1.0,170.0,322.0,564.0,26.8,316L
1217,166934.80039628746,190.06559203821342,,,,sn,316l,pded,dmgmorilasertec65,2000,,,400,,90,,,,25,air,-1.0,2.0,force,circularcrosssectionwithdrawing,7.6,1.0,170.0,322.0,564.0,26.8,316L
1217,252136.12931179066,190.23657554058582,,,,sn,316l,pded,dmgmorilasertec65,2000,,,400,,90,,,,25,air,-1.0,2.0,force,circularcrosssectionwithdrawing,7.6,1.0,170.0,322.0,564.0,26.8,316L
1217,260427.90053301517,230.18335804601065,,,,sn,316l,pded,dmgmorilasertec65,2000,,,400,,90,,,,25,air,-1.0,2.0,force,circularcrosssectionwithdrawing,7.6,1.0,170.0,322.0,564.0,26.8,316L
1217,281662.37779447756,210.2037275350433,,,,sn,316l,pded,dmgmorilasertec65,2000,,,400,,90,,,,25,air,-1.0,2.0,force,circularcrosssectionwithdrawing,7.6,1.0,170.0,322.0,564.0,26.8,316L
1217,2004178.630719237,169.9771491713068,,,,sn,316l,pded,dmgmorilasertec65,2000,,,400,,90,,,,25,air,-1.0,2.0,force,circularcrosssectionwithdrawing,7.6,1.0,170.0,322.0,564.0,26.8,316L
1218,14726.223118048583,401.04403929994487,,,,sn,316l,lpbf,eosm290,400,,,40,,0,,,,25,air,-1.0,2.0,force,circularcrosssectionwithdrawing,7.6,1.0,167.0,490.0,681.0,28.9,316L
1218,22023.896661246967,381.0226494421865,,,,sn,316l,lpbf,eosm290,400,,,40,,0,,,,25,air,-1.0,2.0,force,circularcrosssectionwithdrawing,7.6,1.0,167.0,490.0,681.0,28.9,316L
1218,59852.42097519447,360.475438710273,,,,sn,316l,lpbf,eosm290,400,,,40,,0,,,,25,air,-1.0,2.0,force,circularcrosssectionwithdrawing,7.6,1.0,167.0,490.0,681.0,28.9,316L
1218,71783.54713100493,370.0854028650972,,,,sn,316l,lpbf,eosm290,400,,,40,,0,,,,25,air,-1.0,2.0,force,circularcrosssectionwithdrawing,7.6,1.0,167.0,490.0,681.0,28.9,316L
1218,126872.05577927202,340.90683382722654,,,,sn,316l,lpbf,eosm290,400,,,40,,0,,,,25,air,-1.0,2.0,force,circularcrosssectionwithdrawing,7.6,1.0,167.0,490.0,681.0,28.9,316L
1218,160204.32598325785,340.87033253063146,,,,sn,316l,lpbf,eosm290,400,,,40,,0,,,,25,air,-1.0,2.0,force,circularcrosssectionwithdrawing,7.6,1.0,167.0,490.0,681.0,28.9,316L
1218,209732.83728106378,300.9659546355529,,,,sn,316l,lpbf,eosm290,400,,,40,,0,,,,25,air,-1.0,2.0,force,circularcrosssectionwithdrawing,7.6,1.0,167.0,490.0,681.0,28.9,316L
1218,394764.0793846388,260.31642132552014,,,,sn,316l,lpbf,eosm290,400,,,40,,0,,,,25,air,-1.0,2.0,force,circularcrosssectionwithdrawing,7.6,1.0,167.0,490.0,681.0,28.9,316L
1218,397501.23151526274,240.3587852753938,,,,sn,316l,lpbf,eosm290,400,,,40,,0,,,,25,air,-1.0,2.0,force,circularcrosssectionwithdrawing,7.6,1.0,167.0,490.0,681.0,28.9,316L
1218,1557472.530661183,220.43280378353285,,,,sn,316l,lpbf,eosm290,400,,,40,,0,,,,25,air,-1.0,2.0,force,circularcrosssectionwithdrawing,7.6,1.0,167.0,490.0,681.0,28.9,316L
1218,1982342.742060853,200.39662923243475,,,,sn,316l,lpbf,eosm290,400,,,40,,0,,,,25,air,-1.0,2.0,force,circularcrosssectionwithdrawing,7.6,1.0,167.0,490.0,681.0,28.9,316L
1219,15311.148713443505,320.4669454581972,,,,sn,316l,pded,dmgmorilasertec65,2000,,,400,,0,,,,25,air,-1.0,2.0,force,circularcrosssectionwithdrawing,7.6,1.0,172.0,438.0,629.0,37.8,316L
1219,34375.04874964514,300.6216679255684,,,,sn,316l,pded,dmgmorilasertec65,2000,,,400,,0,,,,25,air,-1.0,2.0,force,circularcrosssectionwithdrawing,7.6,1.0,172.0,438.0,629.0,37.8,316L
1219,65248.552484041844,310.57761754633503,,,,sn,316l,pded,dmgmorilasertec65,2000,,,400,,0,,,,25,air,-1.0,2.0,force,circularcrosssectionwithdrawing,7.6,1.0,172.0,438.0,629.0,37.8,316L
1219,70735.47162423746,290.33952103441294,,,,sn,316l,pded,dmgmorilasertec65,2000,,,400,,0,,,,25,air,-1.0,2.0,force,circularcrosssectionwithdrawing,7.6,1.0,172.0,438.0,629.0,37.8,316L
1219,276180.570607706,250.18836881257246,,,,sn,316l,pded,dmgmorilasertec65,2000,,,400,,0,,,,25,air,-1.0,2.0,force,circularcrosssectionwithdrawing,7.6,1.0,172.0,438.0,629.0,37.8,316L
1219,294431.7939480084,280.44739304752,,,,sn,316l,pded,dmgmorilasertec65,2000,,,400,,0,,,,25,air,-1.0,2.0,force,circularcrosssectionwithdrawing,7.6,1.0,172.0,438.0,629.0,37.8,316L
1219,388211.9050552164,270.2951477043643,,,,sn,316l,pded,dmgmorilasertec65,2000,,,400,,0,,,,25,air,-1.0,2.0,force,circularcrosssectionwithdrawing,7.6,1.0,172.0,438.0,629.0,37.8,316L
1219,698381.0280868638,230.2131831444291,,,,sn,316l,pded,dmgmorilasertec65,2000,,,400,,0,,,,25,air,-1.0,2.0,force,circularcrosssectionwithdrawing,7.6,1.0,172.0,438.0,629.0,37.8,316L
1219,986991.8156635559,260.23590063551734,,,,sn,316l,pded,dmgmorilasertec65,2000,,,400,,0,,,,25,air,-1.0,2.0,force,circularcrosssectionwithdrawing,7.6,1.0,172.0,438.0,629.0,37.8,316L
1219,1989796.7824825395,210.02823290345398,,,,sn,316l,pded,dmgmorilasertec65,2000,,,400,,0,,,,25,air,-1.0,2.0,force,circularcrosssectionwithdrawing,7.6,1.0,172.0,438.0,629.0,37.8,316L
1220,36502.9961955278,295.68138195777357,,,,sn,316l,lpbf,eosm290,,,,20,,0,,,,25,air,0.1,5.0,force,rectangularcrosssectionwithdrawingastme466,,1.0,,,,,316L
1220,55806.077510370356,295.8541266794626,,,,sn,316l,lpbf,eosm290,,,,20,,0,,,,25,air,0.1,5.0,force,rectangularcrosssectionwithdrawingastme466,,1.0,,,,,316L
1220,84906.43153125346,262.24481376291686,,,,sn,316l,lpbf,eosm290,,,,20,,0,,,,25,air,0.1,5.0,force,rectangularcrosssectionwithdrawingastme466,,1.0,,,,,316L
1220,117210.22975334793,262.3416506717851,,,,sn,316l,lpbf,eosm290,,,,20,,0,,,,25,air,0.1,5.0,force,rectangularcrosssectionwithdrawingastme466,,1.0,,,,,316L
1220,216251.85930252227,229.62150562004658,,,,sn,316l,lpbf,eosm290,,,,20,,0,,,,25,air,0.1,5.0,force,rectangularcrosssectionwithdrawingastme466,,1.0,,,,,316L
1220,353617.29218949215,196.6958942142204,,,,sn,316l,lpbf,eosm290,,,,20,,0,,,,25,air,0.1,5.0,force,rectangularcrosssectionwithdrawingastme466,,1.0,,,,,316L
1220,398769.6859193643,196.6958942142204,,,,sn,316l,lpbf,eosm290,,,,20,,0,,,,25,air,0.1,5.0,force,rectangularcrosssectionwithdrawingastme466,,1.0,,,,,316L
1220,413527.4369620081,196.36501264244887,,,,sn,316l,lpbf,eosm290,,,,20,,0,,,,25,air,0.1,5.0,force,rectangularcrosssectionwithdrawingastme466,,1.0,,,,,316L
1220,476309.74670370616,196.6673159054047,,,,sn,316l,lpbf,eosm290,,,,20,,0,,,,25,air,0.1,5.0,force,rectangularcrosssectionwithdrawingastme466,,1.0,,,,,316L
1220,997258.5077761114,147.3074771054812,,,,sn,316l,lpbf,eosm290,,,,20,,0,,,,25,air,0.1,5.0,force,rectangularcrosssectionwithdrawingastme466,,1.0,,,,,316L
1220,997596.6186077996,155.5388799569378,,,,sn,316l,lpbf,eosm290,,,,20,,0,,,,25,air,0.1,5.0,force,rectangularcrosssectionwithdrawingastme466,,1.0,,,,,316L
1220,998273.184209641,180.50681346544746,,,,sn,316l,lpbf,eosm290,,,,20,,0,,,,25,air,0.1,5.0,force,rectangularcrosssectionwithdrawingastme466,,1.0,,,,,316L
1220,1001180.2049824457,163.77028280839428,,,,sn,316l,lpbf,eosm290,,,,20,,0,,,,25,air,0.1,5.0,force,rectangularcrosssectionwithdrawingastme466,,1.0,,,,,316L
1221,44332.49089213716,257.48163834805337,,,,sn,316l,lpbf,eosm290,,,,20,,0,,,,25,air,0.1,5.0,force,rectangularcrosssectionwithdrawingastme466,,1.0,,,,,316L
1221,124619.59107276604,213.13012160831775,,,,sn,316l,lpbf,eosm290,,,,20,,0,,,,25,air,0.1,5.0,force,rectangularcrosssectionwithdrawingastme466,,1.0,,,,,316L
1221,143685.55699162342,196.6958942142204,,,,sn,316l,lpbf,eosm290,,,,20,,0,,,,25,air,0.1,5.0,force,rectangularcrosssectionwithdrawingastme466,,1.0,,,,,316L
1221,151750.08989102647,196.6673159054047,,,,sn,316l,lpbf,eosm290,,,,20,,0,,,,25,air,0.1,5.0,force,rectangularcrosssectionwithdrawingastme466,,1.0,,,,,316L
1221,199171.5839297548,190.66634912990202,,,,sn,316l,lpbf,eosm290,,,,20,,0,,,,25,air,0.1,5.0,force,rectangularcrosssectionwithdrawingastme466,,1.0,,,,,316L
1221,922103.7352863308,180.50681346544746,,,,sn,316l,lpbf,eosm290,,,,20,,0,,,,25,air,0.1,5.0,force,rectangularcrosssectionwithdrawingastme466,,1.0,,,,,316L
1221,1000501.6691881842,163.8845960436572,,,,sn,316l,lpbf,eosm290,,,,20,,0,,,,25,air,0.1,5.0,force,rectangularcrosssectionwithdrawingastme466,,1.0,,,,,316L
1226,109469.23330382977,247.29526322448015,,,,sn,316l,lpbf,slm125hl,,,,50,200,90,,,,25,air,0.1,20.0,force,circularcrosssectioniso1099,,1.0,,,,,316L
1226,121988.30467081013,247.3374033796695,,,,sn,316l,lpbf,slm125hl,,,,50,200,90,,,,25,air,0.1,20.0,force,circularcrosssectioniso1099,,1.0,,,,,316L
1226,125596.5818060579,247.3374033796695,,,,sn,316l,lpbf,slm125hl,,,,50,200,90,,,,25,air,0.1,20.0,force,circularcrosssectioniso1099,,1.0,,,,,316L
1226,166028.3485398493,236.1424639600759,,,,sn,316l,lpbf,slm125hl,,,,50,200,90,,,,25,air,0.1,20.0,force,circularcrosssectioniso1099,,1.0,,,,,316L
1226,187908.74239038696,236.1424639600759,,,,sn,316l,lpbf,slm125hl,,,,50,200,90,,,,25,air,0.1,20.0,force,circularcrosssectioniso1099,,1.0,,,,,316L
1226,221349.88999310974,236.31672644858222,,,,sn,316l,lpbf,slm125hl,,,,50,200,90,,,,25,air,0.1,20.0,force,circularcrosssectioniso1099,,1.0,,,,,316L
1226,515071.06918682065,213.8221604514305,,,,sn,316l,lpbf,slm125hl,,,,50,200,90,,,,25,air,0.1,20.0,force,circularcrosssectioniso1099,,1.0,,,,,316L
1226,543709.3986970106,213.6057578077349,,,,sn,316l,lpbf,slm125hl,,,,50,200,90,,,,25,air,0.1,20.0,force,circularcrosssectioniso1099,,1.0,,,,,316L
1226,677355.1877633829,213.6057578077349,,,,sn,316l,lpbf,slm125hl,,,,50,200,90,,,,25,air,0.1,20.0,force,circularcrosssectioniso1099,,1.0,,,,,316L
1226,813976.2755235347,213.52021633764656,,,,sn,316l,lpbf,slm125hl,,,,50,200,90,,,,25,air,0.1,20.0,force,circularcrosssectioniso1099,,1.0,,,,,316L
1226,908823.0088676647,202.46242530150388,,,,sn,316l,lpbf,slm125hl,,,,50,200,90,,,,25,air,0.1,20.0,force,circularcrosssectioniso1099,,1.0,,,,,316L
1226,2003536.1810711091,202.52432879775765,,,,sn,316l,lpbf,slm125hl,,,,50,200,90,,,,25,air,0.1,20.0,force,circularcrosssectioniso1099,,1.0,,,,,316L
1226,2006319.4390315618,157.49159426613113,,,,sn,316l,lpbf,slm125hl,,,,50,200,90,,,,25,air,0.1,20.0,force,circularcrosssectioniso1099,,1.0,,,,,316L
1244,121035.80759362779,170.11213169509722,,,,sn,316l,lpbf,conceptlaserm1,103,425.0,130.0,30,,90,,chessboard,,25,air,0.1,50.0,force,circularcrosssectionastme466,3.0,1.0,,640.0,760.0,30.0,316L
1244,141590.89363866235,191.5031503150315,,,,sn,316l,lpbf,conceptlaserm1,103,425.0,130.0,30,,90,,chessboard,,25,air,0.1,50.0,force,circularcrosssectionastme466,3.0,1.0,,640.0,760.0,30.0,316L
1244,239866.8467528231,203.5049504950495,,,,sn,316l,lpbf,conceptlaserm1,103,425.0,130.0,30,,90,,chessboard,,25,air,0.1,50.0,force,circularcrosssectionastme466,3.0,1.0,,640.0,760.0,30.0,316L
1244,286193.8160183727,182.09329874684883,,,,sn,316l,lpbf,conceptlaserm1,103,425.0,130.0,30,,90,,chessboard,,25,air,0.1,50.0,force,circularcrosssectionastme466,3.0,1.0,,640.0,760.0,30.0,316L
1244,317520.43095080444,151.51552655265527,,,,sn,316l,lpbf,conceptlaserm1,103,425.0,130.0,30,,90,,chessboard,,25,air,0.1,50.0,force,circularcrosssectionastme466,3.0,1.0,,640.0,760.0,30.0,316L
1244,652098.3304851318,132.62196046910967,,,,sn,316l,lpbf,conceptlaserm1,103,425.0,130.0,30,,90,,chessboard,,25,air,0.1,50.0,force,circularcrosssectionastme466,3.0,1.0,,640.0,760.0,30.0,316L
1244,673241.7483231017,160.3549377077929,,,,sn,316l,lpbf,conceptlaserm1,103,425.0,130.0,30,,90,,chessboard,,25,air,0.1,50.0,force,circularcrosssectionastme466,3.0,1.0,,640.0,760.0,30.0,316L
1244,727564.6104514052,120.66913886960651,,,,sn,316l,lpbf,conceptlaserm1,103,425.0,130.0,30,,90,,chessboard,,25,air,0.1,50.0,force,circularcrosssectionastme466,3.0,1.0,,640.0,760.0,30.0,316L
1244,1079709.1739092104,142.23842314858788,,,,sn,316l,lpbf,conceptlaserm1,103,425.0,130.0,30,,90,,chessboard,,25,air,0.1,50.0,force,circularcrosssectionastme466,3.0,1.0,,640.0,760.0,30.0,316L
1244,1489258.2162343953,127.19283182930835,,,,sn,316l,lpbf,conceptlaserm1,103,425.0,130.0,30,,90,,chessboard,,25,air,0.1,50.0,force,circularcrosssectionastme466,3.0,1.0,,640.0,760.0,30.0,316L
1244,2708919.376518677,142.33594289661525,,,,sn,316l,lpbf,conceptlaserm1,103,425.0,130.0,30,,90,,chessboard,,25,air,0.1,50.0,force,circularcrosssectionastme466,3.0,1.0,,640.0,760.0,30.0,316L
1244,3704541.908114172,133.64288152953227,,,,sn,316l,lpbf,conceptlaserm1,103,425.0,130.0,30,,90,,chessboard,,25,air,0.1,50.0,force,circularcrosssectionastme466,3.0,1.0,,640.0,760.0,30.0,316L
1244,3918887.5116041,121.22006210953194,,,,sn,316l,lpbf,conceptlaserm1,103,425.0,130.0,30,,90,,chessboard,,25,air,0.1,50.0,force,circularcrosssectionastme466,3.0,1.0,,640.0,760.0,30.0,316L
1244,4431058.059393711,124.27787343951785,,,,sn,316l,lpbf,conceptlaserm1,103,425.0,130.0,30,,90,,chessboard,,25,air,0.1,50.0,force,circularcrosssectionastme466,3.0,1.0,,640.0,760.0,30.0,316L
1244,10006970.833043648,121.3964210295568,,,,sn,316l,lpbf,conceptlaserm1,103,425.0,130.0,30,,90,,chessboard,,25,air,0.1,50.0,force,circularcrosssectionastme466,3.0,1.0,,640.0,760.0,30.0,316L
1245,175247.2323334963,182.276939826824,,,,sn,316l,lpbf,conceptlaserm1,103,425.0,130.0,30,,90,,chessboard,,25,air,0.1,50.0,force,circularcrosssectionastme466,3.0,1.0,,640.0,760.0,30.0,316L
1245,270344.008330108,182.82786306674942,,,,sn,316l,lpbf,conceptlaserm1,103,425.0,130.0,30,,90,,chessboard,,25,air,0.1,50.0,force,circularcrosssectionastme466,3.0,1.0,,640.0,760.0,30.0,316L
1245,275021.4871008087,170.21584158415843,,,,sn,316l,lpbf,conceptlaserm1,103,425.0,130.0,30,,90,,chessboard,,25,air,0.1,50.0,force,circularcrosssectionastme466,3.0,1.0,,640.0,760.0,30.0,316L
1245,561644.1728646726,170.1980198019802,,,,sn,316l,lpbf,conceptlaserm1,103,425.0,130.0,30,,90,,chessboard,,25,air,0.1,50.0,force,circularcrosssectionastme466,3.0,1.0,,640.0,760.0,30.0,316L
1245,641854.8954778888,170.16439379787036,,,,sn,316l,lpbf,conceptlaserm1,103,425.0,130.0,30,,90,,chessboard,,25,air,0.1,50.0,force,circularcrosssectionastme466,3.0,1.0,,640.0,760.0,30.0,316L
1245,851758.566566302,141.68749990866243,,,,sn,316l,lpbf,conceptlaserm1,103,425.0,130.0,30,,90,,chessboard,,25,air,0.1,50.0,force,circularcrosssectionastme466,3.0,1.0,,640.0,760.0,30.0,316L
1245,853573.5560685523,151.29668042819037,,,,sn,316l,lpbf,conceptlaserm1,103,425.0,130.0,30,,90,,chessboard,,25,air,0.1,50.0,force,circularcrosssectionastme466,3.0,1.0,,640.0,760.0,30.0,316L
1245,866723.6224578626,132.4124143183549,,,,sn,316l,lpbf,conceptlaserm1,103,425.0,130.0,30,,90,,chessboard,,25,air,0.1,50.0,force,circularcrosssectionastme466,3.0,1.0,,640.0,760.0,30.0,316L
1245,1134517.5171255025,161.2172393709959,,,,sn,316l,lpbf,conceptlaserm1,103,425.0,130.0,30,,90,,chessboard,,25,air,0.1,50.0,force,circularcrosssectionastme466,3.0,1.0,,640.0,760.0,30.0,316L
1245,1808811.9671674354,151.5920792079208,,,,sn,316l,lpbf,conceptlaserm1,103,425.0,130.0,30,,90,,chessboard,,25,air,0.1,50.0,force,circularcrosssectionastme466,3.0,1.0,,640.0,760.0,30.0,316L
1245,1900957.9349445298,121.22734426948232,,,,sn,316l,lpbf,conceptlaserm1,103,425.0,130.0,30,,90,,chessboard,,25,air,0.1,50.0,force,circularcrosssectionastme466,3.0,1.0,,640.0,760.0,30.0,316L
1245,3345808.479478429,127.52856054836253,,,,sn,316l,lpbf,conceptlaserm1,103,425.0,130.0,30,,90,,chessboard,,25,air,0.1,50.0,force,circularcrosssectionastme466,3.0,1.0,,640.0,760.0,30.0,316L
1245,9961719.35927655,113.77816374995432,,,,sn,316l,lpbf,conceptlaserm1,103,425.0,130.0,30,,90,,chessboard,,25,air,0.1,50.0,force,circularcrosssectionastme466,3.0,1.0,,640.0,760.0,30.0,316L
1245,9984777.148324117,95.12529027072446,,,,sn,316l,lpbf,conceptlaserm1,103,425.0,130.0,30,,90,,chessboard,,25,air,0.1,50.0,force,circularcrosssectionastme466,3.0,1.0,,640.0,760.0,30.0,316L
1246,437471.0794565829,169.23683606737055,,,,sn,316l,lpbf,conceptlaserm1,103,425.0,130.0,30,,90,,chessboard,,25,air,0.1,50.0,force,circularcrosssectionastme466,3.0,1.0,,640.0,760.0,30.0,316L
1246,484078.3947047363,150.87545596664933,,,,sn,316l,lpbf,conceptlaserm1,103,425.0,130.0,30,,90,,chessboard,,25,air,0.1,50.0,force,circularcrosssectionastme466,3.0,1.0,,640.0,760.0,30.0,316L
1246,704650.5572125082,131.54196046910965,,,,sn,316l,lpbf,conceptlaserm1,103,425.0,130.0,30,,90,,chessboard,,25,air,0.1,50.0,force,circularcrosssectionastme466,3.0,1.0,,640.0,760.0,30.0,316L
1246,2789118.6884268736,112.87452266997911,,,,sn,316l,lpbf,conceptlaserm1,103,425.0,130.0,30,,90,,chessboard,,25,air,0.1,50.0,force,circularcrosssectionastme466,3.0,1.0,,640.0,760.0,30.0,316L
1246,2946091.524436528,94.39800811077416,,,,sn,316l,lpbf,conceptlaserm1,103,425.0,130.0,30,,90,,chessboard,,25,air,0.1,50.0,force,circularcrosssectionastme466,3.0,1.0,,640.0,760.0,30.0,316L
1246,10006053.442356091,80.98334003142007,,,,sn,316l,lpbf,conceptlaserm1,103,425.0,130.0,30,,90,,chessboard,,25,air,0.1,50.0,force,circularcrosssectionastme466,3.0,1.0,,640.0,760.0,30.0,316L
1246,10029213.848823221,75.00328815169337,,,,sn,316l,lpbf,conceptlaserm1,103,425.0,130.0,30,,90,,chessboard,,25,air,0.1,50.0,force,circularcrosssectionastme466,3.0,1.0,,640.0,760.0,30.0,316L
1284,20809.637950436405,380.1958400397468,,,,sn,316l,lpbf,conceptlaserm2,,,,,,0,,,,25,air,-1.0,10.0,force,circularcrosssectionwithdrawing,5.0,1.0,,,,,316L
1284,34690.44086586371,380.1490381579832,,,,sn,316l,lpbf,conceptlaserm2,,,,,,0,,,,25,air,-1.0,10.0,force,circularcrosssectionwithdrawing,5.0,1.0,,,,,316L
1284,53695.834392107216,380.1390704005217,,,,sn,316l,lpbf,conceptlaserm2,,,,,,0,,,,25,air,-1.0,10.0,force,circularcrosssectionwithdrawing,5.0,1.0,,,,,316L
1284,199591.16518402143,320.05568281208764,,,,sn,316l,lpbf,conceptlaserm2,,,,,,0,,,,25,air,-1.0,10.0,force,circularcrosssectionwithdrawing,5.0,1.0,,,,,316L
1284,3009216.912235452,319.78180237342343,,,,sn,316l,lpbf,conceptlaserm2,,,,,,0,,,,25,air,-1.0,10.0,force,circularcrosssectionwithdrawing,5.0,1.0,,,,,316L
1285,544458.5064161716,379.9219596010827,,,,sn,316l,lpbf,conceptlaserm2,,,,,,45,,,,25,air,-1.0,10.0,force,circularcrosssectionwithdrawing,5.0,1.0,,,,,316L
1285,1625116.3158055483,319.8385720126486,,,,sn,316l,lpbf,conceptlaserm2,,,,,,45,,,,25,air,-1.0,10.0,force,circularcrosssectionwithdrawing,5.0,1.0,,,,,316L
1285,3002237.9092927678,319.8385720126486,,,,sn,316l,lpbf,conceptlaserm2,,,,,,45,,,,25,air,-1.0,10.0,force,circularcrosssectionwithdrawing,5.0,1.0,,,,,316L
1285,3009216.912235452,379.9219596010827,,,,sn,316l,lpbf,conceptlaserm2,,,,,,45,,,,25,air,-1.0,10.0,force,circularcrosssectionwithdrawing,5.0,1.0,,,,,316L
1286,641354.9331746132,380.5264901176361,,,,sn,316l,lpbf,conceptlaserm2,,,,,,90,,,,25,air,-1.0,10.0,force,circularcrosssectionwithdrawing,5.0,1.0,,,,,316L
1286,784632.8563327201,380.5264901176361,,,,sn,316l,lpbf,conceptlaserm2,,,,,,90,,,,25,air,-1.0,10.0,force,circularcrosssectionwithdrawing,5.0,1.0,,,,,316L
1286,1216826.3348924206,380.4229185966474,,,,sn,316l,lpbf,conceptlaserm2,,,,,,90,,,,25,air,-1.0,10.0,force,circularcrosssectionwithdrawing,5.0,1.0,,,,,316L
1286,1411424.4531507967,320.32956325075173,,,,sn,316l,lpbf,conceptlaserm2,,,,,,90,,,,25,air,-1.0,10.0,force,circularcrosssectionwithdrawing,5.0,1.0,,,,,316L
1286,3009216.912235452,320.4331347717404,,,,sn,316l,lpbf,conceptlaserm2,,,,,,90,,,,25,air,-1.0,10.0,force,circularcrosssectionwithdrawing,5.0,1.0,,,,,316L
1287,18716.435948866085,150.7393463562441,,,,sn,316l,lpbf,,320,2400.0,100.0,50,,90,,,,25,air,0.1,10.0,force,circularcrosssectionwithdrawingastme466,4.5,1.0,,,437.0,,316L
1287,29013.398148258093,134.93678156098255,,,,sn,316l,lpbf,,320,2400.0,100.0,50,,90,,,,25,air,0.1,10.0,force,circularcrosssectionwithdrawingastme466,4.5,1.0,,,437.0,,316L
1287,31622.38885927704,150.78002758993935,,,,sn,316l,lpbf,,320,2400.0,100.0,50,,90,,,,25,air,0.1,10.0,force,circularcrosssectionwithdrawingastme466,4.5,1.0,,,437.0,,316L
1287,38388.36223663326,135.24203004172145,,,,sn,316l,lpbf,,320,2400.0,100.0,50,,90,,,,25,air,0.1,10.0,force,circularcrosssectionwithdrawingastme466,4.5,1.0,,,437.0,,316L
1287,57802.143565349,123.70915852912682,,,,sn,316l,lpbf,,320,2400.0,100.0,50,,90,,,,25,air,0.1,10.0,force,circularcrosssectionwithdrawingastme466,4.5,1.0,,,437.0,,316L
1287,81278.12151996295,123.78058951467214,,,,sn,316l,lpbf,,320,2400.0,100.0,50,,90,,,,25,air,0.1,10.0,force,circularcrosssectionwithdrawingastme466,4.5,1.0,,,437.0,,316L
1287,132446.68604565546,123.75378573909143,,,,sn,316l,lpbf,,320,2400.0,100.0,50,,90,,,,25,air,0.1,10.0,force,circularcrosssectionwithdrawingastme466,4.5,1.0,,,437.0,,316L
1287,188658.53794995433,112.54863746266788,,,,sn,316l,lpbf,,320,2400.0,100.0,50,,90,,,,25,air,0.1,10.0,force,circularcrosssectionwithdrawingastme466,4.5,1.0,,,437.0,,316L
1287,199960.03627632797,112.56506873702713,,,,sn,316l,lpbf,,320,2400.0,100.0,50,,90,,,,25,air,0.1,10.0,force,circularcrosssectionwithdrawingastme466,4.5,1.0,,,437.0,,316L
1287,367763.4180042688,89.95962058347136,,,,sn,316l,lpbf,,320,2400.0,100.0,50,,90,,,,25,air,0.1,10.0,force,circularcrosssectionwithdrawingastme466,4.5,1.0,,,437.0,,316L
1287,520254.9442372687,89.82664504152862,,,,sn,316l,lpbf,,320,2400.0,100.0,50,,90,,,,25,air,0.1,10.0,force,circularcrosssectionwithdrawingastme466,4.5,1.0,,,437.0,,316L
1287,911930.6667146224,80.98040985521979,,,,sn,316l,lpbf,,320,2400.0,100.0,50,,90,,,,25,air,0.1,10.0,force,circularcrosssectionwithdrawingastme466,4.5,1.0,,,437.0,,316L
