Repository: jessk816/pinn

**data**
- **fatigue database**
    - FatigueData-AM2022.xlsx
        - raw fatigue database for additive manufacturing materials (2022)
    - data_fatigue2022.ipynb
        - data cleaning and exploration of fatigue database
    - 316l_fatiguedata_clean.csv
        - cleaned fatigue data for 316L stainless steel
    - fatigue_database_clean.csv
        - cleaned full fatigue database
    - other_fatiguedata_clean.csv
        - cleaned fatigue data for other materials
    - ti64_fatiguedata_clean.csv
        - cleaned fatigue data for Ti-6Al-4V
- **zhou**
    - data_zhou.xlsx
        - datasets from Zhou, S. et al. (2025).

File: data/fatigue database/316l_fatiguedata_clean.csv (part 7 of 33)
dataset_id,Nf,stress_amp,strain_amp,deltaK,dadN,fatigue_data_type,material,am_process,am_machine,power_w,scan_speed,hatch_spacing,layer_thickness,preheat_temp,build_direction,am_environment,scan_pattern,scan_rotation,fatigue_temp,fatigue_environment,r_ratio,frequency_hz,load_control,specimen_description,specimen_size_mm,Kt,E_gpa,yield_strength,uts,elongation,material_group
1287,1439116.2551981034,80.97972163502314,,,,sn,316l,lpbf,,320,2400.0,100.0,50,,90,,,,25,air,0.1,10.0,force,circularcrosssectionwithdrawingastme466,4.5,1.0,,,437.0,,316L
1287,1987515.6858307275,71.9954939325173,,,,sn,316l,lpbf,,320,2400.0,100.0,50,,90,,,,25,air,0.1,10.0,force,circularcrosssectionwithdrawingastme466,4.5,1.0,,,437.0,,316L
1334,47098.42903597762,239.22049918672312,,,,sn,316l,lpbf,renishawam250,,812.5,,40,,,,,,25,air,0.0,8.0,force,circularcrosssectionwithdrawingastme466,4.0,1.05,,,,,316L
1334,74033.86557854689,223.99813250272638,,,,sn,316l,lpbf,renishawam250,,812.5,,40,,,,,,25,air,0.0,8.0,force,circularcrosssectionwithdrawingastme466,4.0,1.05,,,,,316L
1334,85108.85130935002,199.49394637830216,,,,sn,316l,lpbf,renishawam250,,812.5,,40,,,,,,25,air,0.0,8.0,force,circularcrosssectionwithdrawingastme466,4.0,1.05,,,,,316L
1334,136986.4041920649,189.19022370027676,,,,sn,316l,lpbf,renishawam250,,812.5,,40,,,,,,25,air,0.0,8.0,force,circularcrosssectionwithdrawingastme466,4.0,1.05,,,,,316L
1334,209746.4636237977,167.6175841451879,,,,sn,316l,lpbf,renishawam250,,812.5,,40,,,,,,25,air,0.0,8.0,force,circularcrosssectionwithdrawingastme466,4.0,1.05,,,,,316L
1334,220931.5550988546,150.8459924061471,,,,sn,316l,lpbf,renishawam250,,812.5,,40,,,,,,25,air,0.0,8.0,force,circularcrosssectionwithdrawingastme466,4.0,1.05,,,,,316L
1334,277193.63464690204,139.65749677653105,,,,sn,316l,lpbf,renishawam250,,812.5,,40,,,,,,25,air,0.0,8.0,force,circularcrosssectionwithdrawingastme466,4.0,1.05,,,,,316L
1334,329699.7757958757,154.83030368938412,,,,sn,316l,lpbf,renishawam250,,812.5,,40,,,,,,25,air,0.0,8.0,force,circularcrosssectionwithdrawingastme466,4.0,1.05,,,,,316L
1334,530360.1009117587,125.53979323106047,,,,sn,316l,lpbf,renishawam250,,812.5,,40,,,,,,25,air,0.0,8.0,force,circularcrosssectionwithdrawingastme466,4.0,1.05,,,,,316L
1334,911703.4465618224,115.154272083459,,,,sn,316l,lpbf,renishawam250,,812.5,,40,,,,,,25,air,0.0,8.0,force,circularcrosssectionwithdrawingastme466,4.0,1.05,,,,,316L
1334,2038592.841096737,90.41327861461401,,,,sn,316l,lpbf,renishawam250,,812.5,,40,,,,,,25,air,0.0,8.0,force,circularcrosssectionwithdrawingastme466,4.0,1.05,,,,,316L
1335,97148.0770453733,215.3794245551301,,,,sn,316l,lpbf,renishawam250,,812.5,,40,,,,,,25,air,0.0,8.0,force,circularcrosssectionwithdrawingastme466,4.0,1.05,,,,,316L
1335,112368.4480133595,199.8735789613687,,,,sn,316l,lpbf,renishawam250,,812.5,,40,,,,,,25,air,0.0,8.0,force,circularcrosssectionwithdrawingastme466,4.0,1.05,,,,,316L
1335,149252.8900525126,199.8735789613687,,,,sn,316l,lpbf,renishawam250,,812.5,,40,,,,,,25,air,0.0,8.0,force,circularcrosssectionwithdrawingastme466,4.0,1.05,,,,,316L
1335,206849.8133101294,174.97294392091243,,,,sn,316l,lpbf,renishawam250,,812.5,,40,,,,,,25,air,0.0,8.0,force,circularcrosssectionwithdrawingastme466,4.0,1.05,,,,,316L
1335,293760.509010145,175.3226645474371,,,,sn,316l,lpbf,renishawam250,,812.5,,40,,,,,,25,air,0.0,8.0,force,circularcrosssectionwithdrawingastme466,4.0,1.05,,,,,316L
1335,302376.24911524804,174.7629605141812,,,,sn,316l,lpbf,renishawam250,,812.5,,40,,,,,,25,air,0.0,8.0,force,circularcrosssectionwithdrawingastme466,4.0,1.05,,,,,316L
1335,429073.62136014574,149.54883051168136,,,,sn,316l,lpbf,renishawam250,,812.5,,40,,,,,,25,air,0.0,8.0,force,circularcrosssectionwithdrawingastme466,4.0,1.05,,,,,316L
1335,434115.9645753482,149.7255488791888,,,,sn,316l,lpbf,renishawam250,,812.5,,40,,,,,,25,air,0.0,8.0,force,circularcrosssectionwithdrawingastme466,4.0,1.05,,,,,316L
1335,626501.6252433684,129.84934426594714,,,,sn,316l,lpbf,renishawam250,,812.5,,40,,,,,,25,air,0.0,8.0,force,circularcrosssectionwithdrawingastme466,4.0,1.05,,,,,316L
1335,640944.2142832067,150.14426045651325,,,,sn,316l,lpbf,renishawam250,,812.5,,40,,,,,,25,air,0.0,8.0,force,circularcrosssectionwithdrawingastme466,4.0,1.05,,,,,316L
1335,832449.7564677701,120.07320748355154,,,,sn,316l,lpbf,renishawam250,,812.5,,40,,,,,,25,air,0.0,8.0,force,circularcrosssectionwithdrawingastme466,4.0,1.05,,,,,316L
1335,1111779.4773685662,130.02962751227258,,,,sn,316l,lpbf,renishawam250,,812.5,,40,,,,,,25,air,0.0,8.0,force,circularcrosssectionwithdrawingastme466,4.0,1.05,,,,,316L
1335,1647721.1662159024,110.0815527638676,,,,sn,316l,lpbf,renishawam250,,812.5,,40,,,,,,25,air,0.0,8.0,force,circularcrosssectionwithdrawingastme466,4.0,1.05,,,,,316L
1335,2034954.7990603617,129.62265514371813,,,,sn,316l,lpbf,renishawam250,,812.5,,40,,,,,,25,air,0.0,8.0,force,circularcrosssectionwithdrawingastme466,4.0,1.05,,,,,316L
1335,2521034.9688500282,119.86233128147597,,,,sn,316l,lpbf,renishawam250,,812.5,,40,,,,,,25,air,0.0,8.0,force,circularcrosssectionwithdrawingastme466,4.0,1.05,,,,,316L
1336,134388.2835474077,239.41253809574008,,,,sn,316l,lpbf,renishawam250,,812.5,,40,,,,,,25,air,0.0,8.0,force,circularcrosssectionwithdrawingastme466,4.0,1.05,,,,,316L
1336,276365.9731515507,244.89662441456312,,,,sn,316l,lpbf,renishawam250,,812.5,,40,,,,,,25,air,0.0,8.0,force,circularcrosssectionwithdrawingastme466,4.0,1.05,,,,,316L
1336,360521.2848395134,239.21089661119765,,,,sn,316l,lpbf,renishawam250,,812.5,,40,,,,,,25,air,0.0,8.0,force,circularcrosssectionwithdrawingastme466,4.0,1.05,,,,,316L
1336,401695.2499681361,234.50373310780475,,,,sn,316l,lpbf,renishawam250,,812.5,,40,,,,,,25,air,0.0,8.0,force,circularcrosssectionwithdrawingastme466,4.0,1.05,,,,,316L
1336,430994.7795876544,224.81500930851533,,,,sn,316l,lpbf,renishawam250,,812.5,,40,,,,,,25,air,0.0,8.0,force,circularcrosssectionwithdrawingastme466,4.0,1.05,,,,,316L
1336,540566.5171220911,219.724129535695,,,,sn,316l,lpbf,renishawam250,,812.5,,40,,,,,,25,air,0.0,8.0,force,circularcrosssectionwithdrawingastme466,4.0,1.05,,,,,316L
1336,687544.1511130708,219.31583061670835,,,,sn,316l,lpbf,renishawam250,,812.5,,40,,,,,,25,air,0.0,8.0,force,circularcrosssectionwithdrawingastme466,4.0,1.05,,,,,316L
1336,696302.631768177,224.6834131289278,,,,sn,316l,lpbf,renishawam250,,812.5,,40,,,,,,25,air,0.0,8.0,force,circularcrosssectionwithdrawingastme466,4.0,1.05,,,,,316L
1336,870802.2858669665,234.6410810096645,,,,sn,316l,lpbf,renishawam250,,812.5,,40,,,,,,25,air,0.0,8.0,force,circularcrosssectionwithdrawingastme466,4.0,1.05,,,,,316L
1336,1003799.6983302195,219.724129535695,,,,sn,316l,lpbf,renishawam250,,812.5,,40,,,,,,25,air,0.0,8.0,force,circularcrosssectionwithdrawingastme466,4.0,1.05,,,,,316L
1336,1171575.1308786762,199.09752196355123,,,,sn,316l,lpbf,renishawam250,,812.5,,40,,,,,,25,air,0.0,8.0,force,circularcrosssectionwithdrawingastme466,4.0,1.05,,,,,316L
1337,31569.211468749756,518.7078674779578,,,,sn,316l,lpbf,renishawam250,,812.5,,40,,,,,,25,air,-1.0,8.0,force,circularcrosssectionwithdrawingastme466,4.0,1.05,,,,,316L
1337,63925.96127859309,449.29540047522903,,,,sn,316l,lpbf,renishawam250,,812.5,,40,,,,,,25,air,-1.0,8.0,force,circularcrosssectionwithdrawingastme466,4.0,1.05,,,,,316L
1337,71336.03982415782,409.5561914311048,,,,sn,316l,lpbf,renishawam250,,812.5,,40,,,,,,25,air,-1.0,8.0,force,circularcrosssectionwithdrawingastme466,4.0,1.05,,,,,316L
1337,72732.9616927101,369.2173958235432,,,,sn,316l,lpbf,renishawam250,,812.5,,40,,,,,,25,air,-1.0,8.0,force,circularcrosssectionwithdrawingastme466,4.0,1.05,,,,,316L
1337,79180.35386996287,319.5573910962513,,,,sn,316l,lpbf,renishawam250,,812.5,,40,,,,,,25,air,-1.0,8.0,force,circularcrosssectionwithdrawingastme466,4.0,1.05,,,,,316L
1337,117719.22202044303,269.65904522949694,,,,sn,316l,lpbf,renishawam250,,812.5,,40,,,,,,25,air,-1.0,8.0,force,circularcrosssectionwithdrawingastme466,4.0,1.05,,,,,316L
1337,180001.16174619735,240.04033147287777,,,,sn,316l,lpbf,renishawam250,,812.5,,40,,,,,,25,air,-1.0,8.0,force,circularcrosssectionwithdrawingastme466,4.0,1.05,,,,,316L
1337,232393.0454779949,209.4050816397405,,,,sn,316l,lpbf,renishawam250,,812.5,,40,,,,,,25,air,-1.0,8.0,force,circularcrosssectionwithdrawingastme466,4.0,1.05,,,,,316L
1353,281134.6860782193,160.09169572517112,,,,sn,316l,lpbf,3dsystemsproxdmp320,275,700.0,70.0,30,,,,island,,25,air,-1.0,15.0,force,,,1.0,153.5,460.0,620.0,60.0,316L
1353,388879.28969986783,150.0249687890137,,,,sn,316l,lpbf,3dsystemsproxdmp320,275,700.0,70.0,30,,,,island,,25,air,-1.0,15.0,force,,,1.0,153.5,460.0,620.0,60.0,316L
1353,563933.0572803224,130.0,,,,sn,316l,lpbf,3dsystemsproxdmp320,275,700.0,70.0,30,,,,island,,25,air,-1.0,15.0,force,,,1.0,153.5,460.0,620.0,60.0,316L
1353,710970.9432312439,120.11235955056179,,,,sn,316l,lpbf,3dsystemsproxdmp320,275,700.0,70.0,30,,,,island,,25,air,-1.0,15.0,force,,,1.0,153.5,460.0,620.0,60.0,316L
1353,972283.7704451848,110.02272440348442,,,,sn,316l,lpbf,3dsystemsproxdmp320,275,700.0,70.0,30,,,,island,,25,air,-1.0,15.0,force,,,1.0,153.5,460.0,620.0,60.0,316L
1353,1091465.2927102365,100.0830483634587,,,,sn,316l,lpbf,3dsystemsproxdmp320,275,700.0,70.0,30,,,,island,,25,air,-1.0,15.0,force,,,1.0,153.5,460.0,620.0,60.0,316L
1353,1224511.7673105435,100.1123595505618,,,,sn,316l,lpbf,3dsystemsproxdmp320,275,700.0,70.0,30,,,,island,,25,air,-1.0,15.0,force,,,1.0,153.5,460.0,620.0,60.0,316L
1353,1411534.046956916,100.1123595505618,,,,sn,316l,lpbf,3dsystemsproxdmp320,275,700.0,70.0,30,,,,island,,25,air,-1.0,15.0,force,,,1.0,153.5,460.0,620.0,60.0,316L
1353,1587711.5529824025,90.02247191011236,,,,sn,316l,lpbf,3dsystemsproxdmp320,275,700.0,70.0,30,,,,island,,25,air,-1.0,15.0,force,,,1.0,153.5,460.0,620.0,60.0,316L
1353,1995502.9154758598,80.18892436115375,,,,sn,316l,lpbf,3dsystemsproxdmp320,275,700.0,70.0,30,,,,island,,25,air,-1.0,15.0,force,,,1.0,153.5,460.0,620.0,60.0,316L
1353,2003459.2046007435,90.230682864132,,,,sn,316l,lpbf,3dsystemsproxdmp320,275,700.0,70.0,30,,,,island,,25,air,-1.0,15.0,force,,,1.0,153.5,460.0,620.0,60.0,316L
1354,250119.84342945728,200.06297073712804,,,,sn,316l,lpbf,3dsystemsproxdmp320,275,700.0,70.0,30,,,,island,,25,air,-1.0,15.0,force,,,1.0,153.5,460.0,620.0,60.0,316L
1354,329680.1548085841,180.06328296525896,,,,sn,316l,lpbf,3dsystemsproxdmp320,275,700.0,70.0,30,,,,island,,25,air,-1.0,15.0,force,,,1.0,153.5,460.0,620.0,60.0,316L
1354,447704.86716599605,170.08584774649665,,,,sn,316l,lpbf,3dsystemsproxdmp320,275,700.0,70.0,30,,,,island,,25,air,-1.0,15.0,force,,,1.0,153.5,460.0,620.0,60.0,316L
1354,725751.786729122,150.0261301280376,,,,sn,316l,lpbf,3dsystemsproxdmp320,275,700.0,70.0,30,,,,island,,25,air,-1.0,15.0,force,,,1.0,153.5,460.0,620.0,60.0,316L
1354,868723.7826764719,130.18291089626342,,,,sn,316l,lpbf,3dsystemsproxdmp320,275,700.0,70.0,30,,,,island,,25,air,-1.0,15.0,force,,,1.0,153.5,460.0,620.0,60.0,316L
1354,952458.1165707895,120.17800782729454,,,,sn,316l,lpbf,3dsystemsproxdmp320,275,700.0,70.0,30,,,,island,,25,air,-1.0,15.0,force,,,1.0,153.5,460.0,620.0,60.0,316L
1354,1064223.3411996244,140.08911274699727,,,,sn,316l,lpbf,3dsystemsproxdmp320,275,700.0,70.0,30,,,,island,,25,air,-1.0,15.0,force,,,1.0,153.5,460.0,620.0,60.0,316L
1354,1163801.9954252734,120.20018080847217,,,,sn,316l,lpbf,3dsystemsproxdmp320,275,700.0,70.0,30,,,,island,,25,air,-1.0,15.0,force,,,1.0,153.5,460.0,620.0,60.0,316L
1354,1283078.6432489941,120.25968461931815,,,,sn,316l,lpbf,3dsystemsproxdmp320,275,700.0,70.0,30,,,,island,,25,air,-1.0,15.0,force,,,1.0,153.5,460.0,620.0,60.0,316L
1354,1359844.699658937,120.3394570694054,,,,sn,316l,lpbf,3dsystemsproxdmp320,275,700.0,70.0,30,,,,island,,25,air,-1.0,15.0,force,,,1.0,153.5,460.0,620.0,60.0,316L
1354,1441495.6975826195,120.25356678441165,,,,sn,316l,lpbf,3dsystemsproxdmp320,275,700.0,70.0,30,,,,island,,25,air,-1.0,15.0,force,,,1.0,153.5,460.0,620.0,60.0,316L
1354,2007491.5567595207,110.03369109142659,,,,sn,316l,lpbf,3dsystemsproxdmp320,275,700.0,70.0,30,,,,island,,25,air,-1.0,15.0,force,,,1.0,153.5,460.0,620.0,60.0,316L
1355,2744.806983900032,198.57414535081938,,,,sn,316l,lpbf,3dsystemsproxdmp320,275,700.0,70.0,30,,,,island,,25,air,-1.0,,strain,,,1.0,153.5,460.0,620.0,60.0,316L
1355,5376.856481925197,188.59789581113478,,,,sn,316l,lpbf,3dsystemsproxdmp320,275,700.0,70.0,30,,,,island,,25,air,-1.0,,strain,,,1.0,153.5,460.0,620.0,60.0,316L
1355,10921.384611141688,180.97583225028532,,,,sn,316l,lpbf,3dsystemsproxdmp320,275,700.0,70.0,30,,,,island,,25,air,-1.0,,strain,,,1.0,153.5,460.0,620.0,60.0,316L
1355,81797.68526967386,151.48792219250885,,,,sn,316l,lpbf,3dsystemsproxdmp320,275,700.0,70.0,30,,,,island,,25,air,-1.0,,strain,,,1.0,153.5,460.0,620.0,60.0,316L
1391,14892.150496702237,173.19847993638368,,,,sn,316l,boundmetaldeposition,studiosystemdesktopmetal3dprinter,,,,,,0,,,,25,air,0.1,30.0,force,rectangularcrosssection,,1.0,167.2,159.74,482.31,,316L
1391,23572.999346261524,173.12074795081966,,,,sn,316l,boundmetaldeposition,studiosystemdesktopmetal3dprinter,,,,,,0,,,,25,air,0.1,30.0,force,rectangularcrosssection,,1.0,167.2,159.74,482.31,,316L
1391,43262.3960904836,150.76736680327866,,,,sn,316l,boundmetaldeposition,studiosystemdesktopmetal3dprinter,,,,,,0,,,,25,air,0.1,30.0,force,rectangularcrosssection,,1.0,167.2,159.74,482.31,,316L
1391,117101.04010224805,128.3033588620255,,,,sn,316l,boundmetaldeposition,studiosystemdesktopmetal3dprinter,,,,,,0,,,,25,air,0.1,30.0,force,rectangularcrosssection,,1.0,167.2,159.74,482.31,,316L
1391,135814.236886709,128.23019919939,,,,sn,316l,boundmetaldeposition,studiosystemdesktopmetal3dprinter,,,,,,0,,,,25,air,0.1,30.0,force,rectangularcrosssection,,1.0,167.2,159.74,482.31,,316L
1391,247115.11974467288,108.00434214833201,,,,sn,316l,boundmetaldeposition,studiosystemdesktopmetal3dprinter,,,,,,0,,,,25,air,0.1,30.0,force,rectangularcrosssection,,1.0,167.2,159.74,482.31,,316L
1391,357549.44001092354,108.00248732743745,,,,sn,316l,boundmetaldeposition,studiosystemdesktopmetal3dprinter,,,,,,0,,,,25,air,0.1,30.0,force,rectangularcrosssection,,1.0,167.2,159.74,482.31,,316L
1391,1010013.7884824628,89.98582121355,,,,sn,316l,boundmetaldeposition,studiosystemdesktopmetal3dprinter,,,,,,0,,,,25,air,0.1,30.0,force,rectangularcrosssection,,1.0,167.2,159.74,482.31,,316L
1430,147236.1761246647,275.99467360580746,,,,sn,316l,lpbf,renishawam250,,1000.0,,50,,0,ar,stripe,,25,air,0.1,20.0,force,circularcrosssectionwithdrawingastme466,5.0,1.0,,,,,316L
1430,256415.212307174,228.7226355237254,,,,sn,316l,lpbf,renishawam250,,1000.0,,50,,0,ar,stripe,,25,air,0.1,20.0,force,circularcrosssectionwithdrawingastme466,5.0,1.0,,,,,316L
1430,1453117.0991748339,238.20127154711446,,,,sn,316l,lpbf,renishawam250,,1000.0,,50,,0,ar,stripe,,25,air,0.1,20.0,force,circularcrosssectionwithdrawingastme466,5.0,1.0,,,,,316L
1430,4505738.773054056,249.96419545071606,,,,sn,316l,lpbf,renishawam250,,1000.0,,50,,0,ar,stripe,,25,air,0.1,20.0,force,circularcrosssectionwithdrawingastme466,5.0,1.0,,,,,316L
1430,10004238.370529324,202.91187848369648,,,,sn,316l,lpbf,renishawam250,,1000.0,,50,,0,ar,stripe,,25,air,0.1,20.0,force,circularcrosssectionwithdrawingastme466,5.0,1.0,,,,,316L
1430,10033985.552113311,215.87045636673722,,,,sn,316l,lpbf,renishawam250,,1000.0,,50,,0,ar,stripe,,25,air,0.1,20.0,force,circularcrosssectionwithdrawingastme466,5.0,1.0,,,,,316L
1431,47351.45740468244,278.24148342902987,,,,sn,316l,lpbf,renishawam250,,1000.0,,50,,0,ar,stripe,,25,air,0.1,20.0,force,circularcrosssectionwithdrawingastme466,5.0,1.0,,,,,316L
1431,371050.52176202077,263.5487129480815,,,,sn,316l,lpbf,renishawam250,,1000.0,,50,,0,ar,stripe,,25,air,0.1,20.0,force,circularcrosssectionwithdrawingastme466,5.0,1.0,,,,,316L
1431,394137.7980910848,228.58693451816583,,,,sn,316l,lpbf,renishawam250,,1000.0,,50,,0,ar,stripe,,25,air,0.1,20.0,force,circularcrosssectionwithdrawingastme466,5.0,1.0,,,,,316L
1431,1109468.243822009,223.68491562372438,,,,sn,316l,lpbf,renishawam250,,1000.0,,50,,0,ar,stripe,,25,air,0.1,20.0,force,circularcrosssectionwithdrawingastme466,5.0,1.0,,,,,316L
1431,5509989.5263279695,238.37598602558646,,,,sn,316l,lpbf,renishawam250,,1000.0,,50,,0,ar,stripe,,25,air,0.1,20.0,force,circularcrosssectionwithdrawingastme466,5.0,1.0,,,,,316L
1431,8260859.904195504,231.1783366192168,,,,sn,316l,lpbf,renishawam250,,1000.0,,50,,0,ar,stripe,,25,air,0.1,20.0,force,circularcrosssectionwithdrawingastme466,5.0,1.0,,,,,316L
1431,10608456.647730723,202.85514868952407,,,,sn,316l,lpbf,renishawam250,,1000.0,,50,,0,ar,stripe,,25,air,0.1,20.0,force,circularcrosssectionwithdrawingastme466,5.0,1.0,,,,,316L
1432,31247.518431502896,274.304079324913,,,,sn,316l,lpbf,renishawam250,,1000.0,,50,,0,ar,stripe,,25,air,0.1,20.0,force,circularcrosssectionwithdrawingastme466,5.0,1.0,,,,,316L
1432,31627.83241269385,272.07776911688927,,,,sn,316l,lpbf,renishawam250,,1000.0,,50,,0,ar,stripe,,25,air,0.1,20.0,force,circularcrosssectionwithdrawingastme466,5.0,1.0,,,,,316L
1432,66851.2665328118,247.63030999671582,,,,sn,316l,lpbf,renishawam250,,1000.0,,50,,0,ar,stripe,,25,air,0.1,20.0,force,circularcrosssectionwithdrawingastme466,5.0,1.0,,,,,316L
1432,184069.90581455646,226.70332715736603,,,,sn,316l,lpbf,renishawam250,,1000.0,,50,,0,ar,stripe,,25,air,0.1,20.0,force,circularcrosssectionwithdrawingastme466,5.0,1.0,,,,,316L
1432,199750.3504206066,203.0158928937362,,,,sn,316l,lpbf,renishawam250,,1000.0,,50,,0,ar,stripe,,25,air,0.1,20.0,force,circularcrosssectionwithdrawingastme466,5.0,1.0,,,,,316L
1432,394653.6815963365,173.41287793345504,,,,sn,316l,lpbf,renishawam250,,1000.0,,50,,0,ar,stripe,,25,air,0.1,20.0,force,circularcrosssectionwithdrawingastme466,5.0,1.0,,,,,316L
1432,549233.0216237002,146.57844394002578,,,,sn,316l,lpbf,renishawam250,,1000.0,,50,,0,ar,stripe,,25,air,0.1,20.0,force,circularcrosssectionwithdrawingastme466,5.0,1.0,,,,,316L
1432,963119.7119051327,117.76958719460826,,,,sn,316l,lpbf,renishawam250,,1000.0,,50,,0,ar,stripe,,25,air,0.1,20.0,force,circularcrosssectionwithdrawingastme466,5.0,1.0,,,,,316L
1432,1935283.1631406872,104.56787487282936,,,,sn,316l,lpbf,renishawam250,,1000.0,,50,,0,ar,stripe,,25,air,0.1,20.0,force,circularcrosssectionwithdrawingastme466,5.0,1.0,,,,,316L
1432,10004238.370529324,90.07715037133522,,,,sn,316l,lpbf,renishawam250,,1000.0,,50,,0,ar,stripe,,25,air,0.1,20.0,force,circularcrosssectionwithdrawingastme466,5.0,1.0,,,,,316L
1433,21091.075257166704,94.58850987741347,,,,sn,316l,lpbf,renishawam250,,1000.0,,50,,90,ar,stripe,,25,air,0.1,20.0,force,circularcrosssectionwithdrawingastme466,5.0,1.0,,,,,316L
1433,21554.655561572003,228.87576914463654,,,,sn,316l,lpbf,renishawam250,,1000.0,,50,,90,ar,stripe,,25,air,0.1,20.0,force,circularcrosssectionwithdrawingastme466,5.0,1.0,,,,,316L
1433,35663.11656449358,200.88279675386306,,,,sn,316l,lpbf,renishawam250,,1000.0,,50,,90,ar,stripe,,25,air,0.1,20.0,force,circularcrosssectionwithdrawingastme466,5.0,1.0,,,,,316L
1433,60095.781534765425,218.69666641783883,,,,sn,316l,lpbf,renishawam250,,1000.0,,50,,90,ar,stripe,,25,air,0.1,20.0,force,circularcrosssectionwithdrawingastme466,5.0,1.0,,,,,316L
1433,65183.77985179437,154.12077812667533,,,,sn,316l,lpbf,renishawam250,,1000.0,,50,,90,ar,stripe,,25,air,0.1,20.0,force,circularcrosssectionwithdrawingastme466,5.0,1.0,,,,,316L
1433,73171.26438637351,94.69214667197221,,,,sn,316l,lpbf,renishawam250,,1000.0,,50,,90,ar,stripe,,25,air,0.1,20.0,force,circularcrosssectionwithdrawingastme466,5.0,1.0,,,,,316L
1433,84014.92125863081,192.9370261162595,,,,sn,316l,lpbf,renishawam250,,1000.0,,50,,90,ar,stripe,,25,air,0.1,20.0,force,circularcrosssectionwithdrawingastme466,5.0,1.0,,,,,316L
1433,397406.8176177755,134.2689214025249,,,,sn,316l,lpbf,renishawam250,,1000.0,,50,,90,ar,stripe,,25,air,0.1,20.0,force,circularcrosssectionwithdrawingastme466,5.0,1.0,,,,,316L
1433,428604.5080696411,90.62342815930268,,,,sn,316l,lpbf,renishawam250,,1000.0,,50,,90,ar,stripe,,25,air,0.1,20.0,force,circularcrosssectionwithdrawingastme466,5.0,1.0,,,,,316L
1433,697925.4474621228,105.96007756441914,,,,sn,316l,lpbf,renishawam250,,1000.0,,50,,90,ar,stripe,,25,air,0.1,20.0,force,circularcrosssectionwithdrawingastme466,5.0,1.0,,,,,316L
1433,727455.9229603757,67.49171686194533,,,,sn,316l,lpbf,renishawam250,,1000.0,,50,,90,ar,stripe,,25,air,0.1,20.0,force,circularcrosssectionwithdrawingastme466,5.0,1.0,,,,,316L
1433,1172025.3459666653,94.6078731714789,,,,sn,316l,lpbf,renishawam250,,1000.0,,50,,90,ar,stripe,,25,air,0.1,20.0,force,circularcrosssectionwithdrawingastme466,5.0,1.0,,,,,316L
1433,1695551.307036332,90.63326999946226,,,,sn,316l,lpbf,renishawam250,,1000.0,,50,,90,ar,stripe,,25,air,0.1,20.0,force,circularcrosssectionwithdrawingastme466,5.0,1.0,,,,,316L
1433,4849902.653442566,114.87742570374458,,,,sn,316l,lpbf,renishawam250,,1000.0,,50,,90,ar,stripe,,25,air,0.1,20.0,force,circularcrosssectionwithdrawingastme466,5.0,1.0,,,,,316L
1433,6694536.14183831,80.9986495330313,,,,sn,316l,lpbf,renishawam250,,1000.0,,50,,90,ar,stripe,,25,air,0.1,20.0,force,circularcrosssectionwithdrawingastme466,5.0,1.0,,,,,316L
1433,9987073.959464164,65.57727170934064,,,,sn,316l,lpbf,renishawam250,,1000.0,,50,,90,ar,stripe,,25,air,0.1,20.0,force,circularcrosssectionwithdrawingastme466,5.0,1.0,,,,,316L
1434,162923.8404592919,228.7749787208909,,,,sn,316l,lpbf,renishawam250,,1000.0,,50,,90,ar,stripe,,25,air,0.1,20.0,force,circularcrosssectionwithdrawingastme466,5.0,1.0,,,,,316L
1434,428044.24471394334,191.92959293017535,,,,sn,316l,lpbf,renishawam250,,1000.0,,50,,90,ar,stripe,,25,air,0.1,20.0,force,circularcrosssectionwithdrawingastme466,5.0,1.0,,,,,316L
1434,665191.901907838,158.00364028202208,,,,sn,316l,lpbf,renishawam250,,1000.0,,50,,90,ar,stripe,,25,air,0.1,20.0,force,circularcrosssectionwithdrawingastme466,5.0,1.0,,,,,316L
1434,9991161.027535625,135.05997318738983,,,,sn,316l,lpbf,renishawam250,,1000.0,,50,,90,ar,stripe,,25,air,0.1,20.0,force,circularcrosssectionwithdrawingastme466,5.0,1.0,,,,,316L
1434,10001713.363116894,148.07418416493144,,,,sn,316l,lpbf,renishawam250,,1000.0,,50,,90,ar,stripe,,25,air,0.1,20.0,force,circularcrosssectionwithdrawingastme466,5.0,1.0,,,,,316L
1435,56050.07734829743,228.90594141450413,,,,sn,316l,lpbf,renishawam250,,1000.0,,50,,90,ar,stripe,,25,air,0.1,20.0,force,circularcrosssectionwithdrawingastme466,5.0,1.0,,,,,316L
1435,105866.54478776768,202.84814658803705,,,,sn,316l,lpbf,renishawam250,,1000.0,,50,,90,ar,stripe,,25,air,0.1,20.0,force,circularcrosssectionwithdrawingastme466,5.0,1.0,,,,,316L
1435,113413.36282742926,191.40554536894794,,,,sn,316l,lpbf,renishawam250,,1000.0,,50,,90,ar,stripe,,25,air,0.1,20.0,force,circularcrosssectionwithdrawingastme466,5.0,1.0,,,,,316L
1435,194420.25211242732,159.36766547507912,,,,sn,316l,lpbf,renishawam250,,1000.0,,50,,90,ar,stripe,,25,air,0.1,20.0,force,circularcrosssectionwithdrawingastme466,5.0,1.0,,,,,316L
1435,463931.6923891638,122.12718779284948,,,,sn,316l,lpbf,renishawam250,,1000.0,,50,,90,ar,stripe,,25,air,0.1,20.0,force,circularcrosssectionwithdrawingastme466,5.0,1.0,,,,,316L
1435,1165883.2525545566,104.017427498465,,,,sn,316l,lpbf,renishawam250,,1000.0,,50,,90,ar,stripe,,25,air,0.1,20.0,force,circularcrosssectionwithdrawingastme466,5.0,1.0,,,,,316L
1435,10017332.830342492,85.8949722703209,,,,sn,316l,lpbf,renishawam250,,1000.0,,50,,90,ar,stripe,,25,air,0.1,20.0,force,circularcrosssectionwithdrawingastme466,5.0,1.0,,,,,316L
1436,83463.00380382201,228.7749787208909,,,,sn,316l,lpbf,renishawam250,,1000.0,,50,,90,ar,stripe,,25,air,0.1,20.0,force,circularcrosssectionwithdrawingastme466,5.0,1.0,,,,,316L
1436,504198.72341157147,191.68481893327785,,,,sn,316l,lpbf,renishawam250,,1000.0,,50,,90,ar,stripe,,25,air,0.1,20.0,force,circularcrosssectionwithdrawingastme466,5.0,1.0,,,,,316L
1436,651157.0798331045,159.02248349658618,,,,sn,316l,lpbf,renishawam250,,1000.0,,50,,90,ar,stripe,,25,air,0.1,20.0,force,circularcrosssectionwithdrawingastme466,5.0,1.0,,,,,316L
1436,7250003.37028986,135.4921729276965,,,,sn,316l,lpbf,renishawam250,,1000.0,,50,,90,ar,stripe,,25,air,0.1,20.0,force,circularcrosssectionwithdrawingastme466,5.0,1.0,,,,,316L
1436,10654552.545828452,124.43592121911114,,,,sn,316l,lpbf,renishawam250,,1000.0,,50,,90,ar,stripe,,25,air,0.1,20.0,force,circularcrosssectionwithdrawingastme466,5.0,1.0,,,,,316L
1466,284000.566577206,202.69886577390724,,,,sn,316l,lpbf,trumpf1000,113,600.0,80.0,20,,90,,,,25,air,0.1,30.0,force,circularcrosssectionwithdrawing,6.0,1.0,180.0,479.0,565.0,41.0,316L
1466,572966.9596861273,169.0998791332816,,,,sn,316l,lpbf,trumpf1000,113,600.0,80.0,20,,90,,,,25,air,0.1,30.0,force,circularcrosssectionwithdrawing,6.0,1.0,180.0,479.0,565.0,41.0,316L
1466,1209886.1649939073,130.67725384412202,,,,sn,316l,lpbf,trumpf1000,113,600.0,80.0,20,,90,,,,25,air,0.1,30.0,force,circularcrosssectionwithdrawing,6.0,1.0,180.0,479.0,565.0,41.0,316L
1466,1428083.9664744528,139.68950060433366,,,,sn,316l,lpbf,trumpf1000,113,600.0,80.0,20,,90,,,,25,air,0.1,30.0,force,circularcrosssectionwithdrawing,6.0,1.0,180.0,479.0,565.0,41.0,316L
1466,1741712.174821597,146.21226917258335,,,,sn,316l,lpbf,trumpf1000,113,600.0,80.0,20,,90,,,,25,air,0.1,30.0,force,circularcrosssectionwithdrawing,6.0,1.0,180.0,479.0,565.0,41.0,316L
1466,5363080.844080364,126.23463351770178,,,,sn,316l,lpbf,trumpf1000,113,600.0,80.0,20,,90,,,,25,air,0.1,30.0,force,circularcrosssectionwithdrawing,6.0,1.0,180.0,479.0,565.0,41.0,316L
1466,5847019.180581236,121.64526818803985,,,,sn,316l,lpbf,trumpf1000,113,600.0,80.0,20,,90,,,,25,air,0.1,30.0,force,circularcrosssectionwithdrawing,6.0,1.0,180.0,479.0,565.0,41.0,316L
1466,9993915.161583263,123.92021195700026,,,,sn,316l,lpbf,trumpf1000,113,600.0,80.0,20,,90,,,,25,air,0.1,30.0,force,circularcrosssectionwithdrawing,6.0,1.0,180.0,479.0,565.0,41.0,316L
1466,10063910.722857516,112.61328253195772,,,,sn,316l,lpbf,trumpf1000,113,600.0,80.0,20,,90,,,,25,air,0.1,30.0,force,circularcrosssectionwithdrawing,6.0,1.0,180.0,479.0,565.0,41.0,316L
1467,40394783.63848582,270.60505398980246,,,,sn,316l,lpbf,trumpf1000,113,600.0,80.0,20,,90,,,,25,air,-1.0,20000.0,displacement,circularcrosssectionwithdrawing,3.0,1.0,180.0,479.0,565.0,41.0,316L
1467,142088543.72173932,260.124228574173,,,,sn,316l,lpbf,trumpf1000,113,600.0,80.0,20,,90,,,,25,air,-1.0,20000.0,displacement,circularcrosssectionwithdrawing,3.0,1.0,180.0,479.0,565.0,41.0,316L
1467,406948149.9966676,250.01336737879325,,,,sn,316l,lpbf,trumpf1000,113,600.0,80.0,20,,90,,,,25,air,-1.0,20000.0,displacement,circularcrosssectionwithdrawing,3.0,1.0,180.0,479.0,565.0,41.0,316L
1467,1111149156.8199532,255.63326956479986,,,,sn,316l,lpbf,trumpf1000,113,600.0,80.0,20,,90,,,,25,air,-1.0,20000.0,displacement,circularcrosssectionwithdrawing,3.0,1.0,180.0,479.0,565.0,41.0,316L
1486,43790.68680154389,700.8332274950659,,,,sn,316l,lpbf,,200,800.0,120.0,30,150,90,ar,,,25,air,-1.0,10.0,force,rectangularcrosssectionwithdrawingdin50100,,1.0,,488.0,615.0,39.3,316L
1486,86901.81512795079,600.4091478589205,,,,sn,316l,lpbf,,200,800.0,120.0,30,150,90,ar,,,25,air,-1.0,10.0,force,rectangularcrosssectionwithdrawingdin50100,,1.0,,488.0,615.0,39.3,316L
1486,110881.00244166097,499.21438256243033,,,,sn,316l,lpbf,,200,800.0,120.0,30,150,90,ar,,,25,air,-1.0,10.0,force,rectangularcrosssectionwithdrawingdin50100,,1.0,,488.0,615.0,39.3,316L
1486,297342.2095789566,400.26020767184446,,,,sn,316l,lpbf,,200,800.0,120.0,30,150,90,ar,,,25,air,-1.0,10.0,force,rectangularcrosssectionwithdrawingdin50100,,1.0,,488.0,615.0,39.3,316L
1486,388262.581474105,350.5601476014762,,,,sn,316l,lpbf,,200,800.0,120.0,30,150,90,ar,,,25,air,-1.0,10.0,force,rectangularcrosssectionwithdrawingdin50100,,1.0,,488.0,615.0,39.3,316L
1486,1400841.2711301525,250.77468463056724,,,,sn,316l,lpbf,,200,800.0,120.0,30,150,90,ar,,,25,air,-1.0,10.0,force,rectangularcrosssectionwithdrawingdin50100,,1.0,,488.0,615.0,39.3,316L
1487,5809.600118960829,699.8092679996569,,,,sn,316l,lpbf,,200,800.0,120.0,30,150,90,ar,,,25,air,-1.0,10.0,force,rectangularcrosssectionwithdrawingdin50100,,1.0,,468.0,654.0,42.6,316L
1487,18159.525845990975,599.3690032387193,,,,sn,316l,lpbf,,200,800.0,120.0,30,150,90,ar,,,25,air,-1.0,10.0,force,rectangularcrosssectionwithdrawingdin50100,,1.0,,468.0,654.0,42.6,316L
1487,40336.243179563746,500.33963250898563,,,,sn,316l,lpbf,,200,800.0,120.0,30,150,90,ar,,,25,air,-1.0,10.0,force,rectangularcrosssectionwithdrawingdin50100,,1.0,,468.0,654.0,42.6,316L
1487,90280.50991885942,399.9009594536707,,,,sn,316l,lpbf,,200,800.0,120.0,30,150,90,ar,,,25,air,-1.0,10.0,force,rectangularcrosssectionwithdrawingdin50100,,1.0,,468.0,654.0,42.6,316L
1487,178397.57828781067,351.0909252515946,,,,sn,316l,lpbf,,200,800.0,120.0,30,150,90,ar,,,25,air,-1.0,10.0,force,rectangularcrosssectionwithdrawingdin50100,,1.0,,468.0,654.0,42.6,316L
1487,328093.8889016979,300.2307772134542,,,,sn,316l,lpbf,,200,800.0,120.0,30,150,90,ar,,,25,air,-1.0,10.0,force,rectangularcrosssectionwithdrawingdin50100,,1.0,,468.0,654.0,42.6,316L
1487,708055.4001870496,250.0114406857966,,,,sn,316l,lpbf,,200,800.0,120.0,30,150,90,ar,,,25,air,-1.0,10.0,force,rectangularcrosssectionwithdrawingdin50100,,1.0,,468.0,654.0,42.6,316L
1487,1829520.6903169458,224.51752701441885,,,,sn,316l,lpbf,,200,800.0,120.0,30,150,90,ar,,,25,air,-1.0,10.0,force,rectangularcrosssectionwithdrawingdin50100,,1.0,,468.0,654.0,42.6,316L
1487,1989395.3043038251,201.20140648372063,,,,sn,316l,lpbf,,200,800.0,120.0,30,150,90,ar,,,25,air,-1.0,10.0,force,rectangularcrosssectionwithdrawingdin50100,,1.0,,468.0,654.0,42.6,316L
1488,25935.187092492342,1080.6322674418604,,,,sn,316l,lpbf,,200,800.0,120.0,30,150,90,ar,,,25,air,-1.0,10.0,force,rectangularcrosssectionwithdrawingdin50100,,1.0,,479.0,719.0,33.9,316L
1488,99406.85059611549,994.9204279881997,,,,sn,316l,lpbf,,200,800.0,120.0,30,150,90,ar,,,25,air,-1.0,10.0,force,rectangularcrosssectionwithdrawingdin50100,,1.0,,479.0,719.0,33.9,316L
1488,217036.56017413404,907.9918789221115,,,,sn,316l,lpbf,,200,800.0,120.0,30,150,90,ar,,,25,air,-1.0,10.0,force,rectangularcrosssectionwithdrawingdin50100,,1.0,,479.0,719.0,33.9,316L
1488,414204.6992429628,820.5233456917956,,,,sn,316l,lpbf,,200,800.0,120.0,30,150,90,ar,,,25,air,-1.0,10.0,force,rectangularcrosssectionwithdrawingdin50100,,1.0,,479.0,719.0,33.9,316L
1488,1110786.2364235949,690.5837764821497,,,,sn,316l,lpbf,,200,800.0,120.0,30,150,90,ar,,,25,air,-1.0,10.0,force,rectangularcrosssectionwithdrawingdin50100,,1.0,,479.0,719.0,33.9,316L
1488,1188307.113823115,735.0670855012864,,,,sn,316l,lpbf,,200,800.0,120.0,30,150,90,ar,,,25,air,-1.0,10.0,force,rectangularcrosssectionwithdrawingdin50100,,1.0,,479.0,719.0,33.9,316L
1488,1997480.2203423774,648.0377906976744,,,,sn,316l,lpbf,,200,800.0,120.0,30,150,90,ar,,,25,air,-1.0,10.0,force,rectangularcrosssectionwithdrawingdin50100,,1.0,,479.0,719.0,33.9,316L
1489,4468.796403042113,396.26859277723685,,,,sn,316l,wded,,1500,7.0,,700,,,ar,,,25,air,-1.0,,force,circularcrosssectionwithdrawing,3.0,1.0,,,,,316L
1489,17273.847775206315,351.22636504580265,,,,sn,316l,wded,,1500,7.0,,700,,,ar,,,25,air,-1.0,,force,circularcrosssectionwithdrawing,3.0,1.0,,,,,316L
1489,38894.84532678532,328.6771435179195,,,,sn,316l,wded,,1500,7.0,,700,,,ar,,,25,air,-1.0,,force,circularcrosssectionwithdrawing,3.0,1.0,,,,,316L
1489,122826.59841142721,310.73839757648886,,,,sn,316l,wded,,1500,7.0,,700,,,ar,,,25,air,-1.0,,force,circularcrosssectionwithdrawing,3.0,1.0,,,,,316L
1489,246386.91234186248,287.0162107437185,,,,sn,316l,wded,,1500,7.0,,700,,,ar,,,25,air,-1.0,,force,circularcrosssectionwithdrawing,3.0,1.0,,,,,316L
1489,20128245.77735522,247.00179459750927,,,,sn,316l,wded,,1500,7.0,,700,,,ar,,,25,air,-1.0,,force,circularcrosssectionwithdrawing,3.0,1.0,,,,,316L
1490,16084.073170383235,348.31592619127537,,,,sn,316l,wded,,1500,7.0,,700,,,ar,,,25,nacl,-1.0,,force,circularcrosssectionwithdrawing,3.0,1.0,,,,,316L
1490,27885.64658296187,298.5603267980329,,,,sn,316l,wded,,1500,7.0,,700,,,ar,,,25,nacl,-1.0,,force,circularcrosssectionwithdrawing,3.0,1.0,,,,,316L
1490,56638.649493471086,278.52754915029357,,,,sn,316l,wded,,1500,7.0,,700,,,ar,,,25,nacl,-1.0,,force,circularcrosssectionwithdrawing,3.0,1.0,,,,,316L
1490,92962.56048186008,258.169285827221,,,,sn,316l,wded,,1500,7.0,,700,,,ar,,,25,nacl,-1.0,,force,circularcrosssectionwithdrawing,3.0,1.0,,,,,316L
1490,227602.45619831618,248.8487606657746,,,,sn,316l,wded,,1500,7.0,,700,,,ar,,,25,nacl,-1.0,,force,circularcrosssectionwithdrawing,3.0,1.0,,,,,316L
1490,20070268.472208865,218.53149450561438,,,,sn,316l,wded,,1500,7.0,,700,,,ar,,,25,nacl,-1.0,,force,circularcrosssectionwithdrawing,3.0,1.0,,,,,316L
1504,80140.34351002148,202.12491397616915,,,,sn,316l,lpbf,eosm290,,,,40,,90,ar,,,23,air,0.1,30.0,force,rectangularcrosssectionwithdrawingiso6892,,1.0,190.0,375.2,533.2,38.2,316L
1504,99490.01978580478,198.88837275326645,,,,sn,316l,lpbf,eosm290,,,,40,,90,ar,,,23,air,0.1,30.0,force,rectangularcrosssectionwithdrawingiso6892,,1.0,190.0,375.2,533.2,38.2,316L
1504,122413.11388896107,191.5571868486842,,,,sn,316l,lpbf,eosm290,,,,40,,90,ar,,,23,air,0.1,30.0,force,rectangularcrosssectionwithdrawingiso6892,,1.0,190.0,375.2,533.2,38.2,316L
1504,193989.8034698452,181.54197378017463,,,,sn,316l,lpbf,eosm290,,,,40,,90,ar,,,23,air,0.1,30.0,force,rectangularcrosssectionwithdrawingiso6892,,1.0,190.0,375.2,533.2,38.2,316L
1504,260173.02233815065,175.8030143433095,,,,sn,316l,lpbf,eosm290,,,,40,,90,ar,,,23,air,0.1,30.0,force,rectangularcrosssectionwithdrawingiso6892,,1.0,190.0,375.2,533.2,38.2,316L
1504,273853.7082220322,175.84562779570624,,,,sn,316l,lpbf,eosm290,,,,40,,90,ar,,,23,air,0.1,30.0,force,rectangularcrosssectionwithdrawingiso6892,,1.0,190.0,375.2,533.2,38.2,316L
1504,368342.8841710315,171.1870373011425,,,,sn,316l,lpbf,eosm290,,,,40,,90,ar,,,23,air,0.1,30.0,force,rectangularcrosssectionwithdrawingiso6892,,1.0,190.0,375.2,533.2,38.2,316L
1504,391497.98259644175,167.57355035146838,,,,sn,316l,lpbf,eosm290,,,,40,,90,ar,,,23,air,0.1,30.0,force,rectangularcrosssectionwithdrawingiso6892,,1.0,190.0,375.2,533.2,38.2,316L
1504,22789814.98771795,153.16577663314592,,,,sn,316l,lpbf,eosm290,,,,40,,90,ar,,,23,air,0.1,30.0,force,rectangularcrosssectionwithdrawingiso6892,,1.0,190.0,375.2,533.2,38.2,316L
1506,1200.730322726709,113.40405952801262,,,,sn,316l,metalextrusion,intamsysfunmathtprinter,,,,150,100,90,,,,23,air,0.1,30.0,force,rectangularcrosssectionwithdrawingiso6892,,1.0,160.0,152.9,314.0,10.2,316L
1506,10910.783937252356,89.21039433066889,,,,sn,316l,metalextrusion,intamsysfunmathtprinter,,,,150,100,90,,,,23,air,0.1,30.0,force,rectangularcrosssectionwithdrawingiso6892,,1.0,160.0,152.9,314.0,10.2,316L
1506,25399.278824078065,101.1689203453851,,,,sn,316l,metalextrusion,intamsysfunmathtprinter,,,,150,100,90,,,,23,air,0.1,30.0,force,rectangularcrosssectionwithdrawingiso6892,,1.0,160.0,152.9,314.0,10.2,316L
1506,43577.14671213405,76.92071411401992,,,,sn,316l,metalextrusion,intamsysfunmathtprinter,,,,150,100,90,,,,23,air,0.1,30.0,force,rectangularcrosssectionwithdrawingiso6892,,1.0,160.0,152.9,314.0,10.2,316L
1506,157567.5253572815,65.07548559436069,,,,sn,316l,metalextrusion,intamsysfunmathtprinter,,,,150,100,90,,,,23,air,0.1,30.0,force,rectangularcrosssectionwithdrawingiso6892,,1.0,160.0,152.9,314.0,10.2,316L
1506,297098.8849816138,65.09493662723571,,,,sn,316l,metalextrusion,intamsysfunmathtprinter,,,,150,100,90,,,,23,air,0.1,30.0,force,rectangularcrosssectionwithdrawingiso6892,,1.0,160.0,152.9,314.0,10.2,316L
1506,1027328.8839642854,54.215667517249514,,,,sn,316l,metalextrusion,intamsysfunmathtprinter,,,,150,100,90,,,,23,air,0.1,30.0,force,rectangularcrosssectionwithdrawingiso6892,,1.0,160.0,152.9,314.0,10.2,316L
1506,1626043.8056598564,59.699641198098185,,,,sn,316l,metalextrusion,intamsysfunmathtprinter,,,,150,100,90,,,,23,air,0.1,30.0,force,rectangularcrosssectionwithdrawingiso6892,,1.0,160.0,152.9,314.0,10.2,316L
1507,106316.58513761398,196.06023883616473,,,,sn,316l,lpbf,renishawam400,180,,110.0,40,,90,ar,,,23,air,0.1,30.0,force,rectangularcrosssectionwithdrawingiso6892,,1.0,129.0,443.1,570.8,38.4,316L
1507,124662.88049576184,196.1754930196394,,,,sn,316l,lpbf,renishawam400,180,,110.0,40,,90,ar,,,23,air,0.1,30.0,force,rectangularcrosssectionwithdrawingiso6892,,1.0,129.0,443.1,570.8,38.4,316L
1507,166798.1686126402,173.45478240344747,,,,sn,316l,lpbf,renishawam400,180,,110.0,40,,90,ar,,,23,air,0.1,30.0,force,rectangularcrosssectionwithdrawingiso6892,,1.0,129.0,443.1,570.8,38.4,316L
1507,186718.2576063309,173.45478240344747,,,,sn,316l,lpbf,renishawam400,180,,110.0,40,,90,ar,,,23,air,0.1,30.0,force,rectangularcrosssectionwithdrawingiso6892,,1.0,129.0,443.1,570.8,38.4,316L
1507,249176.99793880715,150.95200427719874,,,,sn,316l,lpbf,renishawam400,180,,110.0,40,,90,ar,,,23,air,0.1,30.0,force,rectangularcrosssectionwithdrawingiso6892,,1.0,129.0,443.1,570.8,38.4,316L
1507,486690.7001928482,128.1326786846111,,,,sn,316l,lpbf,renishawam400,180,,110.0,40,,90,ar,,,23,air,0.1,30.0,force,rectangularcrosssectionwithdrawingiso6892,,1.0,129.0,443.1,570.8,38.4,316L
1507,606034.1979815372,129.04900001505285,,,,sn,316l,lpbf,renishawam400,180,,110.0,40,,90,ar,,,23,air,0.1,30.0,force,rectangularcrosssectionwithdrawingiso6892,,1.0,129.0,443.1,570.8,38.4,316L
1507,1211345.2015608314,106.5482778357483,,,,sn,316l,lpbf,renishawam400,180,,110.0,40,,90,ar,,,23,air,0.1,30.0,force,rectangularcrosssectionwithdrawingiso6892,,1.0,129.0,443.1,570.8,38.4,316L
1507,1491073.8741158745,106.37681680032019,,,,sn,316l,lpbf,renishawam400,180,,110.0,40,,90,ar,,,23,air,0.1,30.0,force,rectangularcrosssectionwithdrawingiso6892,,1.0,129.0,443.1,570.8,38.4,316L
1620,,,0.0059979020231445595,,,en,316l,pded,optomeclens,,,,,,90,ar,,,25,air,-1.0,,strain,circularcrosssectionwithdrawing,4.0,1.0,193.47,419.0,826.9,28.95,316L
1620,,,0.005002241824650324,,,en,316l,pded,optomeclens,,,,,,90,ar,,,25,air,-1.0,,strain,circularcrosssectionwithdrawing,4.0,1.0,193.47,419.0,826.9,28.95,316L
1620,,,0.006001991152471591,,,en,316l,pded,optomeclens,,,,,,90,ar,,,25,air,-1.0,,strain,circularcrosssectionwithdrawing,4.0,1.0,193.47,419.0,826.9,28.95,316L
1620,,,0.006000516512810558,,,en,316l,pded,optomeclens,,,,,,90,ar,,,25,air,-1.0,,strain,circularcrosssectionwithdrawing,4.0,1.0,193.47,419.0,826.9,28.95,316L
1620,,,0.0050017218134070325,,,en,316l,pded,optomeclens,,,,,,90,ar,,,25,air,-1.0,,strain,circularcrosssectionwithdrawing,4.0,1.0,193.47,419.0,826.9,28.95,316L
1620,,,0.0040059138420713136,,,en,316l,pded,optomeclens,,,,,,90,ar,,,25,air,-1.0,,strain,circularcrosssectionwithdrawing,4.0,1.0,193.47,419.0,826.9,28.95,316L
1620,,,0.004999181588336181,,,en,316l,pded,optomeclens,,,,,,90,ar,,,25,air,-1.0,,strain,circularcrosssectionwithdrawing,4.0,1.0,193.47,419.0,826.9,28.95,316L
1620,,,0.0040024855012427505,,,en,316l,pded,optomeclens,,,,,,90,ar,,,25,air,-1.0,,strain,circularcrosssectionwithdrawing,4.0,1.0,193.47,419.0,826.9,28.95,316L
1620,,,0.0029933719966859984,,,en,316l,pded,optomeclens,,,,,,90,ar,,,25,air,-1.0,,strain,circularcrosssectionwithdrawing,4.0,1.0,193.47,419.0,826.9,28.95,316L
1620,,,0.002993503970203313,,,en,316l,pded,optomeclens,,,,,,90,ar,,,25,air,-1.0,,strain,circularcrosssectionwithdrawing,4.0,1.0,193.47,419.0,826.9,28.95,316L
1620,,,0.0020048013096295707,,,en,316l,pded,optomeclens,,,,,,90,ar,,,25,air,-1.0,,strain,circularcrosssectionwithdrawing,4.0,1.0,193.47,419.0,826.9,28.95,316L
1620,,,0.0029912285957987995,,,en,316l,pded,optomeclens,,,,,,90,ar,,,25,air,-1.0,,strain,circularcrosssectionwithdrawing,4.0,1.0,193.47,419.0,826.9,28.95,316L
1620,,,0.0020038305144675587,,,en,316l,pded,optomeclens,,,,,,90,ar,,,25,air,-1.0,,strain,circularcrosssectionwithdrawing,4.0,1.0,193.47,419.0,826.9,28.95,316L
1620,,,0.0020041425020712513,,,en,316l,pded,optomeclens,,,,,,90,ar,,,25,air,-1.0,,strain,circularcrosssectionwithdrawing,4.0,1.0,193.47,419.0,826.9,28.95,316L
1620,,,0.0015120132560066282,,,en,316l,pded,optomeclens,,,,,,90,ar,,,25,air,-1.0,,strain,circularcrosssectionwithdrawing,4.0,1.0,193.47,419.0,826.9,28.95,316L
1625,,,0.001996899210207444,,,en,316l,lpbf,conceptlaserm2,370,1350.0,90.0,40,,90,ar,,,25,air,-1.0,,strain,circularcrosssectionwithdrawingastme606,5.0,1.0,,,,,316L
1625,,,0.0009987077469606111,,,en,316l,lpbf,conceptlaserm2,370,1350.0,90.0,40,,90,ar,,,25,air,-1.0,,strain,circularcrosssectionwithdrawingastme606,5.0,1.0,,,,,316L
1625,,,0.0009995736594166117,,,en,316l,lpbf,conceptlaserm2,370,1350.0,90.0,40,,90,ar,,,25,air,-1.0,,strain,circularcrosssectionwithdrawingastme606,5.0,1.0,,,,,316L
