Repository: jessk816/pinn

**data**
- **fatigue database**
    - FatigueData-AM2022.xlsx
        - raw fatigue database for additive manufacturing materials (2022)
    - data_fatigue2022.ipynb
        - data cleaning and exploration of fatigue database
    - 316l_fatiguedata_clean.csv
        - cleaned fatigue data for 316L stainless steel
    - fatigue_database_clean.csv
        - cleaned full fatigue database
    - other_fatiguedata_clean.csv
        - cleaned fatigue data for other materials
    - ti64_fatiguedata_clean.csv
        - cleaned fatigue data for Ti-6Al-4V
- **zhou**
    - data_zhou.xlsx
        - datasets from Zhou, S. et al. (2025).

File: data/fatigue database/316l_fatiguedata_clean.csv (part 8 of 33)
dataset_id,Nf,stress_amp,strain_amp,deltaK,dadN,fatigue_data_type,material,am_process,am_machine,power_w,scan_speed,hatch_spacing,layer_thickness,preheat_temp,build_direction,am_environment,scan_pattern,scan_rotation,fatigue_temp,fatigue_environment,r_ratio,frequency_hz,load_control,specimen_description,specimen_size_mm,Kt,E_gpa,yield_strength,uts,elongation,material_group
1626,,,0.001996899210207444,,,en,316l,lpbf,conceptlaserm2,370,1350.0,90.0,80,,90,ar,,,25,air,-1.0,,strain,circularcrosssectionwithdrawingastme606,5.0,1.0,,,,,316L
1626,,,0.0019973641172234525,,,en,316l,lpbf,conceptlaserm2,370,1350.0,90.0,80,,90,ar,,,25,air,-1.0,,strain,circularcrosssectionwithdrawingastme606,5.0,1.0,,,,,316L
1626,,,0.0019909017245914526,,,en,316l,lpbf,conceptlaserm2,370,1350.0,90.0,80,,90,ar,,,25,air,-1.0,,strain,circularcrosssectionwithdrawingastme606,5.0,1.0,,,,,316L
1626,,,0.0010004395718726127,,,en,316l,lpbf,conceptlaserm2,370,1350.0,90.0,80,,90,ar,,,25,air,-1.0,,strain,circularcrosssectionwithdrawingastme606,5.0,1.0,,,,,316L
1626,,,0.0009995736594166117,,,en,316l,lpbf,conceptlaserm2,370,1350.0,90.0,80,,90,ar,,,25,air,-1.0,,strain,circularcrosssectionwithdrawingastme606,5.0,1.0,,,,,316L
1626,,,0.0010003210010721042,,,en,316l,lpbf,conceptlaserm2,370,1350.0,90.0,80,,90,ar,,,25,air,-1.0,,strain,circularcrosssectionwithdrawingastme606,5.0,1.0,,,,,316L
1627,,,0.00200110409203025,,,en,316l,lpbf,conceptlaserm2,370,1350.0,90.0,120,,90,ar,,,25,air,-1.0,,strain,circularcrosssectionwithdrawingastme606,5.0,1.0,,,,,316L
1627,,,0.0019983143959789716,,,en,316l,lpbf,conceptlaserm2,370,1350.0,90.0,120,,90,ar,,,25,air,-1.0,,strain,circularcrosssectionwithdrawingastme606,5.0,1.0,,,,,316L
1627,,,0.001994922116830715,,,en,316l,lpbf,conceptlaserm2,370,1350.0,90.0,120,,90,ar,,,25,air,-1.0,,strain,circularcrosssectionwithdrawingastme606,5.0,1.0,,,,,316L
1627,,,0.001000996314287871,,,en,316l,lpbf,conceptlaserm2,370,1350.0,90.0,120,,90,ar,,,25,air,-1.0,,strain,circularcrosssectionwithdrawingastme606,5.0,1.0,,,,,316L
1627,,,0.0010010551633240345,,,en,316l,lpbf,conceptlaserm2,370,1350.0,90.0,120,,90,ar,,,25,air,-1.0,,strain,circularcrosssectionwithdrawingastme606,5.0,1.0,,,,,316L
1659,,,0.004598899686474905,,,en,316l,wded,,,,,,,90,,,,25,air,-1.0,,strain,rectangularcrosssectionwithdrawing,,1.0,104.1,347.2,583.6,,316L
1659,,,0.005852823602606852,,,en,316l,wded,,,,,,,90,,,,25,air,-1.0,,strain,rectangularcrosssectionwithdrawing,,1.0,104.1,347.2,583.6,,316L
1659,,,0.0035936509985492445,,,en,316l,wded,,,,,,,90,,,,25,air,-1.0,,strain,rectangularcrosssectionwithdrawing,,1.0,104.1,347.2,583.6,,316L
1659,,,0.004603664213583032,,,en,316l,wded,,,,,,,90,,,,25,air,-1.0,,strain,rectangularcrosssectionwithdrawing,,1.0,104.1,347.2,583.6,,316L
1659,,,0.0021939179072720328,,,en,316l,wded,,,,,,,90,,,,25,air,-1.0,,strain,rectangularcrosssectionwithdrawing,,1.0,104.1,347.2,583.6,,316L
1659,,,0.0028035799936588024,,,en,316l,wded,,,,,,,90,,,,25,air,-1.0,,strain,rectangularcrosssectionwithdrawing,,1.0,104.1,347.2,583.6,,316L
1659,,,0.002789024609719388,,,en,316l,wded,,,,,,,90,,,,25,air,-1.0,,strain,rectangularcrosssectionwithdrawing,,1.0,104.1,347.2,583.6,,316L
1659,,,0.0016967841420766007,,,en,316l,wded,,,,,,,90,,,,25,air,-1.0,,strain,rectangularcrosssectionwithdrawing,,1.0,104.1,347.2,583.6,,316L
1659,,,0.0013496957432142325,,,en,316l,wded,,,,,,,90,,,,25,air,-1.0,,strain,rectangularcrosssectionwithdrawing,,1.0,104.1,347.2,583.6,,316L
1659,,,0.0008942366268021529,,,en,316l,wded,,,,,,,90,,,,25,air,-1.0,,strain,rectangularcrosssectionwithdrawing,,1.0,104.1,347.2,583.6,,316L
1659,,,0.0009955576977890824,,,en,316l,wded,,,,,,,90,,,,25,air,-1.0,,strain,rectangularcrosssectionwithdrawing,,1.0,104.1,347.2,583.6,,316L
1659,,,0.0010502036046534451,,,en,316l,wded,,,,,,,90,,,,25,air,-1.0,,strain,rectangularcrosssectionwithdrawing,,1.0,104.1,347.2,583.6,,316L
1659,,,0.0008946482051996356,,,en,316l,wded,,,,,,,90,,,,25,air,-1.0,,strain,rectangularcrosssectionwithdrawing,,1.0,104.1,347.2,583.6,,316L
1659,,,0.0008420253262777736,,,en,316l,wded,,,,,,,90,,,,25,air,-1.0,,strain,rectangularcrosssectionwithdrawing,,1.0,104.1,347.2,583.6,,316L
1659,,,0.000948811788321349,,,en,316l,wded,,,,,,,90,,,,25,air,-1.0,,strain,rectangularcrosssectionwithdrawing,,1.0,104.1,347.2,583.6,,316L
1660,,,0.005881306505477023,,,en,316l,wded,,,,,,,0,,,,25,air,-1.0,,strain,rectangularcrosssectionwithdrawing,,1.0,111.2,321.3,564.9,,316L
1660,,,0.007501026910891438,,,en,316l,wded,,,,,,,0,,,,25,air,-1.0,,strain,rectangularcrosssectionwithdrawing,,1.0,111.2,321.3,564.9,,316L
1660,,,0.007505860669651803,,,en,316l,wded,,,,,,,0,,,,25,air,-1.0,,strain,rectangularcrosssectionwithdrawing,,1.0,111.2,321.3,564.9,,316L
1660,,,0.004603337068848506,,,en,316l,wded,,,,,,,0,,,,25,air,-1.0,,strain,rectangularcrosssectionwithdrawing,,1.0,111.2,321.3,564.9,,316L
1660,,,0.0036028974927970222,,,en,316l,wded,,,,,,,0,,,,25,air,-1.0,,strain,rectangularcrosssectionwithdrawing,,1.0,111.2,321.3,564.9,,316L
1660,,,0.00584984726142283,,,en,316l,wded,,,,,,,0,,,,25,air,-1.0,,strain,rectangularcrosssectionwithdrawing,,1.0,111.2,321.3,564.9,,316L
1660,,,0.002801814335968806,,,en,316l,wded,,,,,,,0,,,,25,air,-1.0,,strain,rectangularcrosssectionwithdrawing,,1.0,111.2,321.3,564.9,,316L
1660,,,0.002187288311341542,,,en,316l,wded,,,,,,,0,,,,25,air,-1.0,,strain,rectangularcrosssectionwithdrawing,,1.0,111.2,321.3,564.9,,316L
1660,,,0.0016943464107941804,,,en,316l,wded,,,,,,,0,,,,25,air,-1.0,,strain,rectangularcrosssectionwithdrawing,,1.0,111.2,321.3,564.9,,316L
1660,,,0.0016952574349992006,,,en,316l,wded,,,,,,,0,,,,25,air,-1.0,,strain,rectangularcrosssectionwithdrawing,,1.0,111.2,321.3,564.9,,316L
1660,,,0.0021994700839204832,,,en,316l,wded,,,,,,,0,,,,25,air,-1.0,,strain,rectangularcrosssectionwithdrawing,,1.0,111.2,321.3,564.9,,316L
1660,,,0.0013464612447110385,,,en,316l,wded,,,,,,,0,,,,25,air,-1.0,,strain,rectangularcrosssectionwithdrawing,,1.0,111.2,321.3,564.9,,316L
1660,,,0.001,,,en,316l,wded,,,,,,,0,,,,25,air,-1.0,,strain,rectangularcrosssectionwithdrawing,,1.0,111.2,321.3,564.9,,316L
1660,,,0.0009509284982756696,,,en,316l,wded,,,,,,,0,,,,25,air,-1.0,,strain,rectangularcrosssectionwithdrawing,,1.0,111.2,321.3,564.9,,316L
1660,,,0.0010025662211799135,,,en,316l,wded,,,,,,,0,,,,25,air,-1.0,,strain,rectangularcrosssectionwithdrawing,,1.0,111.2,321.3,564.9,,316L
1660,,,0.0008993669697246123,,,en,316l,wded,,,,,,,0,,,,25,air,-1.0,,strain,rectangularcrosssectionwithdrawing,,1.0,111.2,321.3,564.9,,316L
1660,,,0.0006006074038418074,,,en,316l,wded,,,,,,,0,,,,25,air,-1.0,,strain,rectangularcrosssectionwithdrawing,,1.0,111.2,321.3,564.9,,316L
1660,,,0.0008468873851560229,,,en,316l,wded,,,,,,,0,,,,25,air,-1.0,,strain,rectangularcrosssectionwithdrawing,,1.0,111.2,321.3,564.9,,316L
1660,,,0.000945155492977706,,,en,316l,wded,,,,,,,0,,,,25,air,-1.0,,strain,rectangularcrosssectionwithdrawing,,1.0,111.2,321.3,564.9,,316L
1661,,,0.008495249608429933,,,en,316l,lpbf,renishawam250,,,,50,25,,,,,250,air,-1.0,0.5,strain,circularcrosssectionastme606,,1.0,,,,,316L
1661,,,0.005014208204159017,,,en,316l,lpbf,renishawam250,,,,50,25,,,,,250,air,-1.0,0.5,strain,circularcrosssectionastme606,,1.0,,,,,316L
1661,,,0.005832702817359375,,,en,316l,lpbf,renishawam250,,,,50,25,,,,,250,air,-1.0,0.5,strain,circularcrosssectionastme606,,1.0,,,,,316L
1661,,,0.006473646639247531,,,en,316l,lpbf,renishawam250,,,,50,25,,,,,250,air,-1.0,0.5,strain,circularcrosssectionastme606,,1.0,,,,,316L
1661,,,0.005566140155139491,,,en,316l,lpbf,renishawam250,,,,50,25,,,,,250,air,-1.0,0.5,strain,circularcrosssectionastme606,,1.0,,,,,316L
1661,,,0.00464453245656501,,,en,316l,lpbf,renishawam250,,,,50,25,,,,,250,air,-1.0,0.5,strain,circularcrosssectionastme606,,1.0,,,,,316L
1661,,,0.003616453765491627,,,en,316l,lpbf,renishawam250,,,,50,25,,,,,250,air,-1.0,0.5,strain,circularcrosssectionastme606,,1.0,,,,,316L
1661,,,0.0034900594479503866,,,en,316l,lpbf,renishawam250,,,,50,25,,,,,250,air,-1.0,0.5,strain,circularcrosssectionastme606,,1.0,,,,,316L
1661,,,0.0022995540810724136,,,en,316l,lpbf,renishawam250,,,,50,25,,,,,250,air,-1.0,0.5,strain,circularcrosssectionastme606,,1.0,,,,,316L
1661,,,0.0023707120778736542,,,en,316l,lpbf,renishawam250,,,,50,25,,,,,250,air,-1.0,0.5,strain,circularcrosssectionastme606,,1.0,,,,,316L
1662,,,0.007142428688746436,,,en,316l,epbf,arcama2,,,,100,800,,,,,250,air,-1.0,0.5,strain,circularcrosssectionastme606,,1.0,,,,,316L
1662,,,0.005126120003277267,,,en,316l,epbf,arcama2,,,,100,800,,,,,250,air,-1.0,0.5,strain,circularcrosssectionastme606,,1.0,,,,,316L
1662,,,0.005565438404019268,,,en,316l,epbf,arcama2,,,,100,800,,,,,250,air,-1.0,0.5,strain,circularcrosssectionastme606,,1.0,,,,,316L
1662,,,0.005733767157409713,,,en,316l,epbf,arcama2,,,,100,800,,,,,250,air,-1.0,0.5,strain,circularcrosssectionastme606,,1.0,,,,,316L
1662,,,0.00514047754529218,,,en,316l,epbf,arcama2,,,,100,800,,,,,250,air,-1.0,0.5,strain,circularcrosssectionastme606,,1.0,,,,,316L
1662,,,0.004494193737502309,,,en,316l,epbf,arcama2,,,,100,800,,,,,250,air,-1.0,0.5,strain,circularcrosssectionastme606,,1.0,,,,,316L
1662,,,0.002520785212821111,,,en,316l,epbf,arcama2,,,,100,800,,,,,250,air,-1.0,0.5,strain,circularcrosssectionastme606,,1.0,,,,,316L
1662,,,0.003561176041519403,,,en,316l,epbf,arcama2,,,,100,800,,,,,250,air,-1.0,0.5,strain,circularcrosssectionastme606,,1.0,,,,,316L
1662,,,0.0029964094526212007,,,en,316l,epbf,arcama2,,,,100,800,,,,,250,air,-1.0,0.5,strain,circularcrosssectionastme606,,1.0,,,,,316L
1662,,,0.0023265364293739636,,,en,316l,epbf,arcama2,,,,100,800,,,,,250,air,-1.0,0.5,strain,circularcrosssectionastme606,,1.0,,,,,316L
1694,,,0.00752842389803245,,,en,316l,lpbf,eosm290,195,1083.0,90.0,20,,,ar,,,25,air,-1.0,,strain,circularcrosssectionwithdrawingastme606,6.4,1.0,,,,,316L
1694,,,0.007554238364632027,,,en,316l,lpbf,eosm290,195,1083.0,90.0,20,,,ar,,,25,air,-1.0,,strain,circularcrosssectionwithdrawingastme606,6.4,1.0,,,,,316L
1694,,,0.002999815509150521,,,en,316l,lpbf,eosm290,195,1083.0,90.0,20,,,ar,,,25,air,-1.0,,strain,circularcrosssectionwithdrawingastme606,6.4,1.0,,,,,316L
1694,,,0.0030115256433023317,,,en,316l,lpbf,eosm290,195,1083.0,90.0,20,,,ar,,,25,air,-1.0,,strain,circularcrosssectionwithdrawingastme606,6.4,1.0,,,,,316L
1694,,,0.0019998357738487092,,,en,316l,lpbf,eosm290,195,1083.0,90.0,20,,,ar,,,25,air,-1.0,,strain,circularcrosssectionwithdrawingastme606,6.4,1.0,,,,,316L
1694,,,0.0019995242757254185,,,en,316l,lpbf,eosm290,195,1083.0,90.0,20,,,ar,,,25,air,-1.0,,strain,circularcrosssectionwithdrawingastme606,6.4,1.0,,,,,316L
1694,,,0.0019976448844543815,,,en,316l,lpbf,eosm290,195,1083.0,90.0,20,,,ar,,,25,air,-1.0,,strain,circularcrosssectionwithdrawingastme606,6.4,1.0,,,,,316L
1695,,,0.0075435793324740204,,,en,316l,lpbf,eosm290,195,1083.0,90.0,20,,,ar,,,25,air,-1.0,,strain,circularcrosssectionwithdrawingastme606,6.4,1.0,,,,,316L
1695,,,0.007532540472851815,,,en,316l,lpbf,eosm290,195,1083.0,90.0,20,,,ar,,,25,air,-1.0,,strain,circularcrosssectionwithdrawingastme606,6.4,1.0,,,,,316L
1695,,,0.007514246583418876,,,en,316l,lpbf,eosm290,195,1083.0,90.0,20,,,ar,,,25,air,-1.0,,strain,circularcrosssectionwithdrawingastme606,6.4,1.0,,,,,316L
1695,,,0.003001205395486172,,,en,316l,lpbf,eosm290,195,1083.0,90.0,20,,,ar,,,25,air,-1.0,,strain,circularcrosssectionwithdrawingastme606,6.4,1.0,,,,,316L
1695,,,0.0029975587442758306,,,en,316l,lpbf,eosm290,195,1083.0,90.0,20,,,ar,,,25,air,-1.0,,strain,circularcrosssectionwithdrawingastme606,6.4,1.0,,,,,316L
1695,,,0.002989907036991879,,,en,316l,lpbf,eosm290,195,1083.0,90.0,20,,,ar,,,25,air,-1.0,,strain,circularcrosssectionwithdrawingastme606,6.4,1.0,,,,,316L
1695,,,0.001984239294413684,,,en,316l,lpbf,eosm290,195,1083.0,90.0,20,,,ar,,,25,air,-1.0,,strain,circularcrosssectionwithdrawingastme606,6.4,1.0,,,,,316L
1695,,,0.0019898119551858815,,,en,316l,lpbf,eosm290,195,1083.0,90.0,20,,,ar,,,25,air,-1.0,,strain,circularcrosssectionwithdrawingastme606,6.4,1.0,,,,,316L
1712,,,0.011947473436980067,,,en,316l,lpbf,conceptlaserm2,180,600.0,105.0,25,,90,ar,island,90.0,25,air,-1.0,,strain,circularcrosssectionwithdrawing,10.0,1.0,,,,,316L
1712,,,0.00994309233385929,,,en,316l,lpbf,conceptlaserm2,180,600.0,105.0,25,,90,ar,island,90.0,25,air,-1.0,,strain,circularcrosssectionwithdrawing,10.0,1.0,,,,,316L
1712,,,0.006968681059333015,,,en,316l,lpbf,conceptlaserm2,180,600.0,105.0,25,,90,ar,island,90.0,25,air,-1.0,,strain,circularcrosssectionwithdrawing,10.0,1.0,,,,,316L
1712,,,0.007986198556864966,,,en,316l,lpbf,conceptlaserm2,180,600.0,105.0,25,,90,ar,island,90.0,25,air,-1.0,,strain,circularcrosssectionwithdrawing,10.0,1.0,,,,,316L
1712,,,0.006013690933573495,,,en,316l,lpbf,conceptlaserm2,180,600.0,105.0,25,,90,ar,island,90.0,25,air,-1.0,,strain,circularcrosssectionwithdrawing,10.0,1.0,,,,,316L
1712,,,0.004975508188365399,,,en,316l,lpbf,conceptlaserm2,180,600.0,105.0,25,,90,ar,island,90.0,25,air,-1.0,,strain,circularcrosssectionwithdrawing,10.0,1.0,,,,,316L
1712,,,0.003992335162948187,,,en,316l,lpbf,conceptlaserm2,180,600.0,105.0,25,,90,ar,island,90.0,25,air,-1.0,,strain,circularcrosssectionwithdrawing,10.0,1.0,,,,,316L
1712,,,0.0029926028124746228,,,en,316l,lpbf,conceptlaserm2,180,600.0,105.0,25,,90,ar,island,90.0,25,air,-1.0,,strain,circularcrosssectionwithdrawing,10.0,1.0,,,,,316L
1722,,,0.0249560497023649,,,en,316l,lpbf,eosm280,250,1000.0,120.0,40,,90,ar,,,25,air,-1.0,,strain,circularcrosssectionwithdrawingastme606,8.0,1.0,,480.0,639.7,49.03,316L
1722,,,0.030004779761075455,,,en,316l,lpbf,eosm280,250,1000.0,120.0,40,,90,ar,,,25,air,-1.0,,strain,circularcrosssectionwithdrawingastme606,8.0,1.0,,480.0,639.7,49.03,316L
1722,,,0.024850278466160145,,,en,316l,lpbf,eosm280,250,1000.0,120.0,40,,90,ar,,,25,air,-1.0,,strain,circularcrosssectionwithdrawingastme606,8.0,1.0,,480.0,639.7,49.03,316L
1722,,,0.01997947068414644,,,en,316l,lpbf,eosm280,250,1000.0,120.0,40,,90,ar,,,25,air,-1.0,,strain,circularcrosssectionwithdrawingastme606,8.0,1.0,,480.0,639.7,49.03,316L
1722,,,0.02506166644120584,,,en,316l,lpbf,eosm280,250,1000.0,120.0,40,,90,ar,,,25,air,-1.0,,strain,circularcrosssectionwithdrawingastme606,8.0,1.0,,480.0,639.7,49.03,316L
1722,,,0.01993817623481641,,,en,316l,lpbf,eosm280,250,1000.0,120.0,40,,90,ar,,,25,air,-1.0,,strain,circularcrosssectionwithdrawingastme606,8.0,1.0,,480.0,639.7,49.03,316L
1722,,,0.01992689672015599,,,en,316l,lpbf,eosm280,250,1000.0,120.0,40,,90,ar,,,25,air,-1.0,,strain,circularcrosssectionwithdrawingastme606,8.0,1.0,,480.0,639.7,49.03,316L
1722,,,0.009949183458790305,,,en,316l,lpbf,eosm280,250,1000.0,120.0,40,,90,ar,,,25,air,-1.0,,strain,circularcrosssectionwithdrawingastme606,8.0,1.0,,480.0,639.7,49.03,316L
1722,,,0.014909593636837073,,,en,316l,lpbf,eosm280,250,1000.0,120.0,40,,90,ar,,,25,air,-1.0,,strain,circularcrosssectionwithdrawingastme606,8.0,1.0,,480.0,639.7,49.03,316L
1722,,,0.014940473264528025,,,en,316l,lpbf,eosm280,250,1000.0,120.0,40,,90,ar,,,25,air,-1.0,,strain,circularcrosssectionwithdrawingastme606,8.0,1.0,,480.0,639.7,49.03,316L
1722,,,0.010001751406157723,,,en,316l,lpbf,eosm280,250,1000.0,120.0,40,,90,ar,,,25,air,-1.0,,strain,circularcrosssectionwithdrawingastme606,8.0,1.0,,480.0,639.7,49.03,316L
1722,,,0.009975432805100588,,,en,316l,lpbf,eosm280,250,1000.0,120.0,40,,90,ar,,,25,air,-1.0,,strain,circularcrosssectionwithdrawingastme606,8.0,1.0,,480.0,639.7,49.03,316L
1722,,,0.0049902905890062,,,en,316l,lpbf,eosm280,250,1000.0,120.0,40,,90,ar,,,25,air,-1.0,,strain,circularcrosssectionwithdrawingastme606,8.0,1.0,,480.0,639.7,49.03,316L
1722,,,0.004984721741089914,,,en,316l,lpbf,eosm280,250,1000.0,120.0,40,,90,ar,,,25,air,-1.0,,strain,circularcrosssectionwithdrawingastme606,8.0,1.0,,480.0,639.7,49.03,316L
1723,,,0.029870470476932563,,,en,316l,lpbf,eosm280,190,600.0,120.0,40,,90,ar,,,25,air,-1.0,,strain,circularcrosssectionwithdrawingastme606,8.0,1.0,,455.3,611.3,56.53,316L
1723,,,0.02496970247657474,,,en,316l,lpbf,eosm280,190,600.0,120.0,40,,90,ar,,,25,air,-1.0,,strain,circularcrosssectionwithdrawingastme606,8.0,1.0,,455.3,611.3,56.53,316L
1723,,,0.02495015198402371,,,en,316l,lpbf,eosm280,190,600.0,120.0,40,,90,ar,,,25,air,-1.0,,strain,circularcrosssectionwithdrawingastme606,8.0,1.0,,455.3,611.3,56.53,316L
1723,,,0.02989419829551029,,,en,316l,lpbf,eosm280,190,600.0,120.0,40,,90,ar,,,25,air,-1.0,,strain,circularcrosssectionwithdrawingastme606,8.0,1.0,,455.3,611.3,56.53,316L
1723,,,0.025096177236751453,,,en,316l,lpbf,eosm280,190,600.0,120.0,40,,90,ar,,,25,air,-1.0,,strain,circularcrosssectionwithdrawingastme606,8.0,1.0,,455.3,611.3,56.53,316L
1723,,,0.019921360977990882,,,en,316l,lpbf,eosm280,190,600.0,120.0,40,,90,ar,,,25,air,-1.0,,strain,circularcrosssectionwithdrawingastme606,8.0,1.0,,455.3,611.3,56.53,316L
1723,,,0.014946819282334668,,,en,316l,lpbf,eosm280,190,600.0,120.0,40,,90,ar,,,25,air,-1.0,,strain,circularcrosssectionwithdrawingastme606,8.0,1.0,,455.3,611.3,56.53,316L
1723,,,0.010026748066813196,,,en,316l,lpbf,eosm280,190,600.0,120.0,40,,90,ar,,,25,air,-1.0,,strain,circularcrosssectionwithdrawingastme606,8.0,1.0,,455.3,611.3,56.53,316L
1723,,,0.005005324975692595,,,en,316l,lpbf,eosm280,190,600.0,120.0,40,,90,ar,,,25,air,-1.0,,strain,circularcrosssectionwithdrawingastme606,8.0,1.0,,455.3,611.3,56.53,316L
1723,,,0.005001352116418299,,,en,316l,lpbf,eosm280,190,600.0,120.0,40,,90,ar,,,25,air,-1.0,,strain,circularcrosssectionwithdrawingastme606,8.0,1.0,,455.3,611.3,56.53,316L
1730,,,0.009941631296507068,,,en,316l,lpbf,eosm290,,,,20,,90,ar,stripe,67.0,25,air,-1.0,,strain,annularcrosssectionwithdrawing,,1.0,,,,,316L
1730,,,0.005954294879915942,,,en,316l,lpbf,eosm290,,,,20,,90,ar,stripe,67.0,25,air,-1.0,,strain,annularcrosssectionwithdrawing,,1.0,,,,,316L
1730,,,0.003477695984710346,,,en,316l,lpbf,eosm290,,,,20,,90,ar,stripe,67.0,25,air,-1.0,,strain,annularcrosssectionwithdrawing,,1.0,,,,,316L
1730,,,0.0024616398560892948,,,en,316l,lpbf,eosm290,,,,20,,90,ar,stripe,67.0,25,air,-1.0,,strain,annularcrosssectionwithdrawing,,1.0,,,,,316L
1730,,,0.001469844104286677,,,en,316l,lpbf,eosm290,,,,20,,90,ar,stripe,67.0,25,air,-1.0,,strain,annularcrosssectionwithdrawing,,1.0,,,,,316L
1731,,,0.0034789917093505274,,,en,316l,lpbf,eosm290,,,,20,,90,ar,stripe,67.0,25,air,-1.0,,strain,annularcrosssectionwithdrawing,,1.0,,,,,316L
1731,,,0.002451131086099642,,,en,316l,lpbf,eosm290,,,,20,,90,ar,stripe,67.0,25,air,-1.0,,strain,annularcrosssectionwithdrawing,,1.0,,,,,316L
1731,,,0.0014551667307095622,,,en,316l,lpbf,eosm290,,,,20,,90,ar,stripe,67.0,25,air,-1.0,,strain,annularcrosssectionwithdrawing,,1.0,,,,,316L
1732,,,0.009912556553227807,,,en,316l,lpbf,eosm290,,,,20,,90,ar,stripe,67.0,25,air,-1.0,,strain,circularcrosssection,6.0,1.0,,,,,316L
1732,,,0.005963115119844574,,,en,316l,lpbf,eosm290,,,,20,,90,ar,stripe,67.0,25,air,-1.0,,strain,circularcrosssection,6.0,1.0,,,,,316L
1732,,,0.0049364743468741385,,,en,316l,lpbf,eosm290,,,,20,,90,ar,stripe,67.0,25,air,-1.0,,strain,circularcrosssection,6.0,1.0,,,,,316L
1732,,,0.0039449740733413586,,,en,316l,lpbf,eosm290,,,,20,,90,ar,stripe,67.0,25,air,-1.0,,strain,circularcrosssection,6.0,1.0,,,,,316L
1732,,,0.00292317332103042,,,en,316l,lpbf,eosm290,,,,20,,90,ar,stripe,67.0,25,air,-1.0,,strain,circularcrosssection,6.0,1.0,,,,,316L
1732,,,0.002447561077230173,,,en,316l,lpbf,eosm290,,,,20,,90,ar,stripe,67.0,25,air,-1.0,,strain,circularcrosssection,6.0,1.0,,,,,316L
1733,,,0.009946594083961695,,,en,316l,lpbf,eosm290,,,,20,,90,ar,stripe,67.0,25,air,-1.0,,strain,annularcrosssectionwithdrawing,,1.0,,,,,316L
1733,,,0.005978057423098822,,,en,316l,lpbf,eosm290,,,,20,,90,ar,stripe,67.0,25,air,-1.0,,strain,annularcrosssectionwithdrawing,,1.0,,,,,316L
1733,,,0.0034877595007113604,,,en,316l,lpbf,eosm290,,,,20,,90,ar,stripe,67.0,25,air,-1.0,,strain,annularcrosssectionwithdrawing,,1.0,,,,,316L
1733,,,0.002504398001804208,,,en,316l,lpbf,eosm290,,,,20,,90,ar,stripe,67.0,25,air,-1.0,,strain,annularcrosssectionwithdrawing,,1.0,,,,,316L
1734,,,0.009930299253105943,,,en,316l,lpbf,eosm290,,,,20,,90,ar,stripe,67.0,25,air,-1.0,,strain,annularcrosssectionwithdrawing,,1.0,,,,,316L
1734,,,0.005942707850611812,,,en,316l,lpbf,eosm290,,,,20,,90,ar,stripe,67.0,25,air,-1.0,,strain,annularcrosssectionwithdrawing,,1.0,,,,,316L
1734,,,0.0034019574203070996,,,en,316l,lpbf,eosm290,,,,20,,90,ar,stripe,67.0,25,air,-1.0,,strain,annularcrosssectionwithdrawing,,1.0,,,,,316L
1734,,,0.0024281212021020084,,,en,316l,lpbf,eosm290,,,,20,,90,ar,stripe,67.0,25,air,-1.0,,strain,annularcrosssectionwithdrawing,,1.0,,,,,316L
1735,,,0.0037150877279789104,,,en,316l,binderjetting,geadditivesh2binderjetsystem,,,,100,,0,,,,350,air,-1.0,0.5,strain,circularcrosssectionwithdrawingastme606,6.35,1.0,,,,,316L
1735,,,0.0037158479261587708,,,en,316l,binderjetting,geadditivesh2binderjetsystem,,,,100,,0,,,,350,air,-1.0,0.5,strain,circularcrosssectionwithdrawingastme606,6.35,1.0,,,,,316L
1735,,,0.0018145303093366435,,,en,316l,binderjetting,geadditivesh2binderjetsystem,,,,100,,0,,,,350,air,-1.0,0.5,strain,circularcrosssectionwithdrawingastme606,6.35,1.0,,,,,316L
1735,,,0.0018132742775322124,,,en,316l,binderjetting,geadditivesh2binderjetsystem,,,,100,,0,,,,350,air,-1.0,0.5,strain,circularcrosssectionwithdrawingastme606,6.35,1.0,,,,,316L
1736,,,0.005006310737794296,,,en,316l,binderjetting,geadditivesh2binderjetsystem,,,,100,,0,,,,350,air,-1.0,0.5,strain,circularcrosssectionwithdrawingastme606,6.35,1.0,,,,,316L
1736,,,0.0037465062457111985,,,en,316l,binderjetting,geadditivesh2binderjetsystem,,,,100,,0,,,,350,air,-1.0,0.5,strain,circularcrosssectionwithdrawingastme606,6.35,1.0,,,,,316L
1736,,,0.0018462856223127105,,,en,316l,binderjetting,geadditivesh2binderjetsystem,,,,100,,0,,,,350,air,-1.0,0.5,strain,circularcrosssectionwithdrawingastme606,6.35,1.0,,,,,316L
1736,,,0.0024997203511205775,,,en,316l,binderjetting,geadditivesh2binderjetsystem,,,,100,,0,,,,350,air,-1.0,0.5,strain,circularcrosssectionwithdrawingastme606,6.35,1.0,,,,,316L
1737,,,0.003755523234973265,,,en,316l,binderjetting,geadditivesh2binderjetsystem,,,,100,,0,,,,350,air,-1.0,0.5,strain,circularcrosssectionwithdrawingastme606,6.35,1.0,,,,,316L
1737,,,0.0037480259132533695,,,en,316l,binderjetting,geadditivesh2binderjetsystem,,,,100,,0,,,,350,air,-1.0,0.5,strain,circularcrosssectionwithdrawingastme606,6.35,1.0,,,,,316L
1737,,,0.001845574139167186,,,en,316l,binderjetting,geadditivesh2binderjetsystem,,,,100,,0,,,,350,air,-1.0,0.5,strain,circularcrosssectionwithdrawingastme606,6.35,1.0,,,,,316L
1737,,,0.0018533350966248219,,,en,316l,binderjetting,geadditivesh2binderjetsystem,,,,100,,0,,,,350,air,-1.0,0.5,strain,circularcrosssectionwithdrawingastme606,6.35,1.0,,,,,316L
1738,,,0.010035432676789496,,,en,316l,lpbf,slm125hl,200,800.0,120.0,30,100,0,ar,,,550,air,-1.0,,strain,circularcrosssectionwithdrawing,6.0,1.0,,568.0,693.0,52.0,316L
1738,,,0.007905179541325103,,,en,316l,lpbf,slm125hl,200,800.0,120.0,30,100,0,ar,,,550,air,-1.0,,strain,circularcrosssectionwithdrawing,6.0,1.0,,568.0,693.0,52.0,316L
1738,,,0.00597434249955417,,,en,316l,lpbf,slm125hl,200,800.0,120.0,30,100,0,ar,,,550,air,-1.0,,strain,circularcrosssectionwithdrawing,6.0,1.0,,568.0,693.0,52.0,316L
1738,,,0.0039867081201626665,,,en,316l,lpbf,slm125hl,200,800.0,120.0,30,100,0,ar,,,550,air,-1.0,,strain,circularcrosssectionwithdrawing,6.0,1.0,,568.0,693.0,52.0,316L
1738,,,0.002971339065124246,,,en,316l,lpbf,slm125hl,200,800.0,120.0,30,100,0,ar,,,550,air,-1.0,,strain,circularcrosssectionwithdrawing,6.0,1.0,,568.0,693.0,52.0,316L
1780,,,0.010022167112461584,,,en,316l,lpbf,eosm290,195,1083.0,90.0,,,0,,,,25,air,,,strain,circularcrosssectionastme606,,1.0,,,,,316L
1780,,,0.010054064823630512,,,en,316l,lpbf,eosm290,195,1083.0,90.0,,,0,,,,25,air,,,strain,circularcrosssectionastme606,,1.0,,,,,316L
1780,,,0.0075262219804019745,,,en,316l,lpbf,eosm290,195,1083.0,90.0,,,0,,,,25,air,,,strain,circularcrosssectionastme606,,1.0,,,,,316L
1780,,,0.00752733958107686,,,en,316l,lpbf,eosm290,195,1083.0,90.0,,,0,,,,25,air,,,strain,circularcrosssectionastme606,,1.0,,,,,316L
1780,,,0.004990732548878292,,,en,316l,lpbf,eosm290,195,1083.0,90.0,,,0,,,,25,air,,,strain,circularcrosssectionastme606,,1.0,,,,,316L
1780,,,0.005005130056571185,,,en,316l,lpbf,eosm290,195,1083.0,90.0,,,0,,,,25,air,,,strain,circularcrosssectionastme606,,1.0,,,,,316L
1780,,,0.0030026103341720947,,,en,316l,lpbf,eosm290,195,1083.0,90.0,,,0,,,,25,air,,,strain,circularcrosssectionastme606,,1.0,,,,,316L
1780,,,0.0030117195669553103,,,en,316l,lpbf,eosm290,195,1083.0,90.0,,,0,,,,25,air,,,strain,circularcrosssectionastme606,,1.0,,,,,316L
1780,,,0.0020138450110567326,,,en,316l,lpbf,eosm290,195,1083.0,90.0,,,0,,,,25,air,,,strain,circularcrosssectionastme606,,1.0,,,,,316L
1780,,,0.0020211546298763163,,,en,316l,lpbf,eosm290,195,1083.0,90.0,,,0,,,,25,air,,,strain,circularcrosssectionastme606,,1.0,,,,,316L
1781,,,0.008004501728796812,,,en,316l,lpbf,slm250hl,175,750.0,120.0,30,,90,ar,,,25,air,-1.0,,strain,rectangularcrosssection,,1.0,192.0,,558.0,44.0,316L
1781,,,0.00800757486126042,,,en,316l,lpbf,slm250hl,175,750.0,120.0,30,,90,ar,,,25,air,-1.0,,strain,rectangularcrosssection,,1.0,192.0,,558.0,44.0,316L
1781,,,0.004991469013523946,,,en,316l,lpbf,slm250hl,175,750.0,120.0,30,,90,ar,,,25,air,-1.0,,strain,rectangularcrosssection,,1.0,192.0,,558.0,44.0,316L
1781,,,0.004988596057914326,,,en,316l,lpbf,slm250hl,175,750.0,120.0,30,,90,ar,,,25,air,-1.0,,strain,rectangularcrosssection,,1.0,192.0,,558.0,44.0,316L
1781,,,0.00348748564947492,,,en,316l,lpbf,slm250hl,175,750.0,120.0,30,,90,ar,,,25,air,-1.0,,strain,rectangularcrosssection,,1.0,192.0,,558.0,44.0,316L
1781,,,0.003489582257940717,,,en,316l,lpbf,slm250hl,175,750.0,120.0,30,,90,ar,,,25,air,-1.0,,strain,rectangularcrosssection,,1.0,192.0,,558.0,44.0,316L
1782,,,0.008004469619825646,,,en,316l,lpbf,slm250hl,175,750.0,120.0,30,,90,ar,,,25,air,-1.0,,strain,rectangularcrosssection,,1.0,,,,,316L
1782,,,0.0050017942823206585,,,en,316l,lpbf,slm250hl,175,750.0,120.0,30,,90,ar,,,25,air,-1.0,,strain,rectangularcrosssection,,1.0,,,,,316L
1782,,,0.005000426438205568,,,en,316l,lpbf,slm250hl,175,750.0,120.0,30,,90,ar,,,25,air,-1.0,,strain,rectangularcrosssection,,1.0,,,,,316L
1782,,,0.003457824404855244,,,en,316l,lpbf,slm250hl,175,750.0,120.0,30,,90,ar,,,25,air,-1.0,,strain,rectangularcrosssection,,1.0,,,,,316L
1783,,,0.008003101775710553,,,en,316l,lpbf,slm250hl,175,750.0,120.0,30,,90,ar,,,25,air,-1.0,,strain,rectangularcrosssection,,1.0,,,,,316L
1783,,,0.008001733931595464,,,en,316l,lpbf,slm250hl,175,750.0,120.0,30,,90,ar,,,25,air,-1.0,,strain,rectangularcrosssection,,1.0,,,,,316L
1783,,,0.005008268957890607,,,en,316l,lpbf,slm250hl,175,750.0,120.0,30,,90,ar,,,25,air,-1.0,,strain,rectangularcrosssection,,1.0,,,,,316L
1783,,,0.005009636802005698,,,en,316l,lpbf,slm250hl,175,750.0,120.0,30,,90,ar,,,25,air,-1.0,,strain,rectangularcrosssection,,1.0,,,,,316L
1783,,,0.003485455496255633,,,en,316l,lpbf,slm250hl,175,750.0,120.0,30,,90,ar,,,25,air,-1.0,,strain,rectangularcrosssection,,1.0,,,,,316L
1784,,,0.008012312139510685,,,en,316l,lpbf,slm250hl,175,750.0,120.0,30,,90,ar,,,25,air,-1.0,,strain,rectangularcrosssection,,1.0,,,,,316L
1784,,,0.0050123724902358825,,,en,316l,lpbf,slm250hl,175,750.0,120.0,30,,90,ar,,,25,air,-1.0,,strain,rectangularcrosssection,,1.0,,,,,316L
1784,,,0.003485455496255633,,,en,316l,lpbf,slm250hl,175,750.0,120.0,30,,90,ar,,,25,air,-1.0,,strain,rectangularcrosssection,,1.0,,,,,316L
1784,,,0.0034868233403707242,,,en,316l,lpbf,slm250hl,175,750.0,120.0,30,,90,ar,,,25,air,-1.0,,strain,rectangularcrosssection,,1.0,,,,,316L
1785,,,0.008001797776723846,,,en,316l,lpbf,slm250hl,175,750.0,120.0,30,,90,ar,,,25,air,-1.0,,strain,rectangularcrosssection,,1.0,,,,,316L
1785,,,0.00800522416684982,,,en,316l,lpbf,slm250hl,175,750.0,120.0,30,,90,ar,,,25,air,-1.0,,strain,rectangularcrosssection,,1.0,,,,,316L
1785,,,0.0049825342571921,,,en,316l,lpbf,slm250hl,175,750.0,120.0,30,,90,ar,,,25,air,-1.0,,strain,rectangularcrosssection,,1.0,,,,,316L
1785,,,0.004983129752802228,,,en,316l,lpbf,slm250hl,175,750.0,120.0,30,,90,ar,,,25,air,-1.0,,strain,rectangularcrosssection,,1.0,,,,,316L
1785,,,0.0034875013013453042,,,en,316l,lpbf,slm250hl,175,750.0,120.0,30,,90,ar,,,25,air,-1.0,,strain,rectangularcrosssection,,1.0,,,,,316L
1786,,,0.007998966882208006,,,en,316l,lpbf,slm250hl,175,750.0,120.0,30,,90,ar,,,25,air,-1.0,,strain,rectangularcrosssection,,1.0,,,,,316L
1786,,,0.008002393272333978,,,en,316l,lpbf,slm250hl,175,750.0,120.0,30,,90,ar,,,25,air,-1.0,,strain,rectangularcrosssection,,1.0,,,,,316L
1786,,,0.005015753750766348,,,en,316l,lpbf,slm250hl,175,750.0,120.0,30,,90,ar,,,25,air,-1.0,,strain,rectangularcrosssection,,1.0,,,,,316L
1786,,,0.0050151582551562195,,,en,316l,lpbf,slm250hl,175,750.0,120.0,30,,90,ar,,,25,air,-1.0,,strain,rectangularcrosssection,,1.0,,,,,316L
1786,,,0.0035058242431954094,,,en,316l,lpbf,slm250hl,175,750.0,120.0,30,,90,ar,,,25,air,-1.0,,strain,rectangularcrosssection,,1.0,,,,,316L
1786,,,0.003509846128931512,,,en,316l,lpbf,slm250hl,175,750.0,120.0,30,,90,ar,,,25,air,-1.0,,strain,rectangularcrosssection,,1.0,,,,,316L
1787,,,0.008002393272333978,,,en,316l,lpbf,slm250hl,175,750.0,120.0,30,,90,ar,,,25,air,-1.0,,strain,rectangularcrosssection,,1.0,,,,,316L
1787,,,0.008006415158070075,,,en,316l,lpbf,slm250hl,175,750.0,120.0,30,,90,ar,,,25,air,-1.0,,strain,rectangularcrosssection,,1.0,,,,,316L
1787,,,0.005012327360640376,,,en,316l,lpbf,slm250hl,175,750.0,120.0,30,,90,ar,,,25,air,-1.0,,strain,rectangularcrosssection,,1.0,,,,,316L
1787,,,0.00501173186503025,,,en,316l,lpbf,slm250hl,175,750.0,120.0,30,,90,ar,,,25,air,-1.0,,strain,rectangularcrosssection,,1.0,,,,,316L
1787,,,0.003513272519057479,,,en,316l,lpbf,slm250hl,175,750.0,120.0,30,,90,ar,,,25,air,-1.0,,strain,rectangularcrosssection,,1.0,,,,,316L
1787,,,0.0035172944047935813,,,en,316l,lpbf,slm250hl,175,750.0,120.0,30,,90,ar,,,25,air,-1.0,,strain,rectangularcrosssection,,1.0,,,,,316L
1788,,,0.008002393272333978,,,en,316l,lpbf,slm250hl,175,750.0,120.0,30,,90,ar,,,25,air,-1.0,,strain,rectangularcrosssection,,1.0,,,,,316L
1788,,,0.005015753750766348,,,en,316l,lpbf,slm250hl,175,750.0,120.0,30,,90,ar,,,25,air,-1.0,,strain,rectangularcrosssection,,1.0,,,,,316L
1788,,,0.00501173186503025,,,en,316l,lpbf,slm250hl,175,750.0,120.0,30,,90,ar,,,25,air,-1.0,,strain,rectangularcrosssection,,1.0,,,,,316L
1788,,,0.0035166989091834485,,,en,316l,lpbf,slm250hl,175,750.0,120.0,30,,90,ar,,,25,air,-1.0,,strain,rectangularcrosssection,,1.0,,,,,316L
1788,,,0.0035213162905296793,,,en,316l,lpbf,slm250hl,175,750.0,120.0,30,,90,ar,,,25,air,-1.0,,strain,rectangularcrosssection,,1.0,,,,,316L
1789,,,0.0035162300547143402,,,en,316l,lpbf,slm250hl,175,750.0,120.0,30,,90,ar,,,25,air,-1.0,,strain,rectangularcrosssection,,1.0,,,,,316L
1789,,,0.0035195548820691975,,,en,316l,lpbf,slm250hl,175,750.0,120.0,30,,90,ar,,,25,air,-1.0,,strain,rectangularcrosssection,,1.0,,,,,316L
1790,,,0.0035306101169475636,,,en,316l,lpbf,slm250hl,175,750.0,120.0,30,,90,ar,,,25,air,-1.0,,strain,rectangularcrosssection,,1.0,,,,,316L
1791,,,0.0035162300547143402,,,en,316l,lpbf,slm250hl,175,750.0,120.0,30,,90,ar,,,25,air,-1.0,,strain,rectangularcrosssection,,1.0,,,,,316L
1791,,,0.0035239604622378513,,,en,316l,lpbf,slm250hl,175,750.0,120.0,30,,90,ar,,,25,air,-1.0,,strain,rectangularcrosssection,,1.0,,,,,316L
1801,,,0.0040008364908460485,,,en,316l,lpbf,renishawam250,200,1833.3,110.0,50,25,90,,,,25,air,-1.0,,strain,circularcrosssectionwithdrawingastme606,5.0,1.0,,547.0,616.0,67.0,316L
1801,,,0.0039974608504509184,,,en,316l,lpbf,renishawam250,200,1833.3,110.0,50,25,90,,,,25,air,-1.0,,strain,circularcrosssectionwithdrawingastme606,5.0,1.0,,547.0,616.0,67.0,316L
1801,,,0.0025005017914051736,,,en,316l,lpbf,renishawam250,200,1833.3,110.0,50,25,90,,,,25,air,-1.0,,strain,circularcrosssectionwithdrawingastme606,5.0,1.0,,547.0,616.0,67.0,316L
1801,,,0.0024971261510100436,,,en,316l,lpbf,renishawam250,200,1833.3,110.0,50,25,90,,,,25,air,-1.0,,strain,circularcrosssectionwithdrawingastme606,5.0,1.0,,547.0,616.0,67.0,316L
1801,,,0.0019987306909352177,,,en,316l,lpbf,renishawam250,200,1833.3,110.0,50,25,90,,,,25,air,-1.0,,strain,circularcrosssectionwithdrawingastme606,5.0,1.0,,547.0,616.0,67.0,316L
1801,,,0.0019978275813061774,,,en,316l,lpbf,renishawam250,200,1833.3,110.0,50,25,90,,,,25,air,-1.0,,strain,circularcrosssectionwithdrawingastme606,5.0,1.0,,547.0,616.0,67.0,316L
1801,,,0.0017469588012896053,,,en,316l,lpbf,renishawam250,200,1833.3,110.0,50,25,90,,,,25,air,-1.0,,strain,circularcrosssectionwithdrawingastme606,5.0,1.0,,547.0,616.0,67.0,316L
1802,,,0.00399717801979361,,,en,316l,lpbf,renishawam250,200,1833.3,110.0,50,150,90,,,,25,air,-1.0,,strain,circularcrosssectionwithdrawingastme606,5.0,1.0,,543.0,616.0,79.0,316L
1802,,,0.0024952969154838234,,,en,316l,lpbf,renishawam250,200,1833.3,110.0,50,150,90,,,,25,air,-1.0,,strain,circularcrosssectionwithdrawingastme606,5.0,1.0,,543.0,616.0,79.0,316L
1802,,,0.0019974357759336182,,,en,316l,lpbf,renishawam250,200,1833.3,110.0,50,150,90,,,,25,air,-1.0,,strain,circularcrosssectionwithdrawingastme606,5.0,1.0,,543.0,616.0,79.0,316L
1802,,,0.0019958893710647083,,,en,316l,lpbf,renishawam250,200,1833.3,110.0,50,150,90,,,,25,air,-1.0,,strain,circularcrosssectionwithdrawingastme606,5.0,1.0,,543.0,616.0,79.0,316L
1802,,,0.0017420367560255653,,,en,316l,lpbf,renishawam250,200,1833.3,110.0,50,150,90,,,,25,air,-1.0,,strain,circularcrosssectionwithdrawingastme606,5.0,1.0,,543.0,616.0,79.0,316L
1809,,,0.00746605656934344,,,en,316l,lpbf,3dsystemsproxdmp320,275,700.0,70.0,30,,90,,island,,25,air,-1.0,,strain,,,1.0,153.5,460.0,620.0,60.0,316L
1809,,,0.005985023231005387,,,en,316l,lpbf,3dsystemsproxdmp320,275,700.0,70.0,30,,90,,island,,25,air,-1.0,,strain,,,1.0,153.5,460.0,620.0,60.0,316L
1809,,,0.004480649221899644,,,en,316l,lpbf,3dsystemsproxdmp320,275,700.0,70.0,30,,90,,island,,25,air,-1.0,,strain,,,1.0,153.5,460.0,620.0,60.0,316L
1809,,,0.002995206008215191,,,en,316l,lpbf,3dsystemsproxdmp320,275,700.0,70.0,30,,90,,island,,25,air,-1.0,,strain,,,1.0,153.5,460.0,620.0,60.0,316L
1900,,,,10.997992418066376,4.191878507758335e-08,dadn,316l,lpbf,eosm270,195,1200.0,,20,,0,,,,288,boilingwaterreactorbwrnormalwaterchemistrynwc,,,load,ctastme647,,1.0,,,,,316L
1900,,,,16.51164704360262,7.197643182568504e-08,dadn,316l,lpbf,eosm270,195,1200.0,,20,,0,,,,288,boilingwaterreactorbwrnormalwaterchemistrynwc,,,load,ctastme647,,1.0,,,,,316L
1900,,,,19.25527744071694,7.8929423572136e-08,dadn,316l,lpbf,eosm270,195,1200.0,,20,,0,,,,288,boilingwaterreactorbwrnormalwaterchemistrynwc,,,load,ctastme647,,1.0,,,,,316L
1901,,,,10.998020186446496,2.3627397821063047e-08,dadn,316l,lpbf,eosm270,195,1200.0,,20,,90,,,,288,boilingwaterreactorbwrnormalwaterchemistrynwc,,,load,ctastme647,,1.0,,,,,316L
1901,,,,16.511605354127266,4.395012875536477e-08,dadn,316l,lpbf,eosm270,195,1200.0,,20,,90,,,,288,boilingwaterreactorbwrnormalwaterchemistrynwc,,,load,ctastme647,,1.0,,,,,316L
1901,,,,19.25527744071694,5.282850841861998e-08,dadn,316l,lpbf,eosm270,195,1200.0,,20,,90,,,,288,boilingwaterreactorbwrnormalwaterchemistrynwc,,,load,ctastme647,,1.0,,,,,316L
1902,,,,11.005359212672785,2.597984153185867e-08,dadn,316l,lpbf,eosm270,195,1200.0,,20,,,,,,288,boilingwaterreactorbwrnormalwaterchemistrynwc,,,load,ctastme647,,1.0,,,,,316L
1902,,,,16.51164704360262,3.592868933641465e-08,dadn,316l,lpbf,eosm270,195,1200.0,,20,,,,,,288,boilingwaterreactorbwrnormalwaterchemistrynwc,,,load,ctastme647,,1.0,,,,,316L
1902,,,,19.25527744071694,3.9993397160779126e-08,dadn,316l,lpbf,eosm270,195,1200.0,,20,,,,,,288,boilingwaterreactorbwrnormalwaterchemistrynwc,,,load,ctastme647,,1.0,,,,,316L
1903,,,,11.000722454238183,4.4168293635298705e-08,dadn,316l,lpbf,eosm270,195,1200.0,,20,,0,,,,288,boilingwaterreactorbwrnormalwaterchemistrynwc,,,load,ctastme647,,1.0,,,,,316L
1903,,,,16.490593088038587,7.210777040218663e-08,dadn,316l,lpbf,eosm270,195,1200.0,,20,,0,,,,288,boilingwaterreactorbwrnormalwaterchemistrynwc,,,load,ctastme647,,1.0,,,,,316L
1903,,,,19.25226942886254,8.001366653650917e-08,dadn,316l,lpbf,eosm270,195,1200.0,,20,,0,,,,288,boilingwaterreactorbwrnormalwaterchemistrynwc,,,load,ctastme647,,1.0,,,,,316L
1904,,,,11.000722454238183,3.3942991019133146e-08,dadn,316l,lpbf,eosm270,195,1200.0,,20,,90,,,,288,boilingwaterreactorbwrnormalwaterchemistrynwc,,,load,ctastme647,,1.0,,,,,316L
1904,,,,16.506635526841247,4.806559937524404e-08,dadn,316l,lpbf,eosm270,195,1200.0,,20,,90,,,,288,boilingwaterreactorbwrnormalwaterchemistrynwc,,,load,ctastme647,,1.0,,,,,316L
1904,,,,19.25226942886254,5.8293244826239754e-08,dadn,316l,lpbf,eosm270,195,1200.0,,20,,90,,,,288,boilingwaterreactorbwrnormalwaterchemistrynwc,,,load,ctastme647,,1.0,,,,,316L
1905,,,,11.01142421710474,3.204295197188597e-08,dadn,316l,lpbf,eosm270,195,1200.0,,20,,,,,,288,boilingwaterreactorbwrnormalwaterchemistrynwc,,,load,ctastme647,,1.0,,,,,316L
1905,,,,16.50628277809384,4.7963686060132746e-08,dadn,316l,lpbf,eosm270,195,1200.0,,20,,,,,,288,boilingwaterreactorbwrnormalwaterchemistrynwc,,,load,ctastme647,,1.0,,,,,316L
1905,,,,19.23396960059353,5.79781335415853e-08,dadn,316l,lpbf,eosm270,195,1200.0,,20,,,,,,288,boilingwaterreactorbwrnormalwaterchemistrynwc,,,load,ctastme647,,1.0,,,,,316L
1906,,,,11.000768318853527,3.307003499504787e-08,dadn,316l,lpbf,eosm270,195,1200.0,,20,,0,,,,288,boilingwaterreactorbwrnormalwaterchemistrynwc,,,load,ctastme647,,1.0,,,,,316L
1906,,,,16.498408724233723,4.99708524265434e-08,dadn,316l,lpbf,eosm270,195,1200.0,,20,,0,,,,288,boilingwaterreactorbwrnormalwaterchemistrynwc,,,load,ctastme647,,1.0,,,,,316L
1906,,,,19.254768261461233,5.146847144272036e-08,dadn,316l,lpbf,eosm270,195,1200.0,,20,,0,,,,288,boilingwaterreactorbwrnormalwaterchemistrynwc,,,load,ctastme647,,1.0,,,,,316L
1922,,,,2.987553760282577,3.6692359991855906e-11,dadn,316l,lpbf,slm250hl,,,,30,100,0,ar,,,25,air,0.1,,load,ctastme647,,1.0,,462.0,565.0,53.7,316L
1922,,,,3.133153196105784,2.5033639004864633e-11,dadn,316l,lpbf,slm250hl,,,,30,100,0,ar,,,25,air,0.1,,load,ctastme647,,1.0,,462.0,565.0,53.7,316L
1922,,,,3.166460339747702,4.1679854984114286e-11,dadn,316l,lpbf,slm250hl,,,,30,100,0,ar,,,25,air,0.1,,load,ctastme647,,1.0,,462.0,565.0,53.7,316L
1922,,,,6.396908655342064,1.7669834113783432e-09,dadn,316l,lpbf,slm250hl,,,,30,100,0,ar,,,25,air,0.1,,load,ctastme647,,1.0,,462.0,565.0,53.7,316L
1922,,,,7.576156012049149,2.338857110964295e-09,dadn,316l,lpbf,slm250hl,,,,30,100,0,ar,,,25,air,0.1,,load,ctastme647,,1.0,,462.0,565.0,53.7,316L
1922,,,,3.7107388431324306,5.3780805959146584e-11,dadn,316l,lpbf,slm250hl,,,,30,100,0,ar,,,25,air,0.1,,load,ctastme647,,1.0,,462.0,565.0,53.7,316L
1922,,,,8.115207998308994,2.9419459284873952e-09,dadn,316l,lpbf,slm250hl,,,,30,100,0,ar,,,25,air,0.1,,load,ctastme647,,1.0,,462.0,565.0,53.7,316L
1922,,,,3.2685213063206824,9.915393703344997e-11,dadn,316l,lpbf,slm250hl,,,,30,100,0,ar,,,25,air,0.1,,load,ctastme647,,1.0,,462.0,565.0,53.7,316L
1922,,,,6.296243499744438,9.342857067283762e-10,dadn,316l,lpbf,slm250hl,,,,30,100,0,ar,,,25,air,0.1,,load,ctastme647,,1.0,,462.0,565.0,53.7,316L
1922,,,,29.32776648474684,1.6934886403895414e-07,dadn,316l,lpbf,slm250hl,,,,30,100,0,ar,,,25,air,0.1,,load,ctastme647,,1.0,,462.0,565.0,53.7,316L
1922,,,,3.2341406108546003,8.728897817969395e-11,dadn,316l,lpbf,slm250hl,,,,30,100,0,ar,,,25,air,0.1,,load,ctastme647,,1.0,,462.0,565.0,53.7,316L
1922,,,,2.971799585527113,1.3236440681352315e-11,dadn,316l,lpbf,slm250hl,,,,30,100,0,ar,,,25,air,0.1,,load,ctastme647,,1.0,,462.0,565.0,53.7,316L
1922,,,,9.51011991573643,6.483479142993165e-09,dadn,316l,lpbf,slm250hl,,,,30,100,0,ar,,,25,air,0.1,,load,ctastme647,,1.0,,462.0,565.0,53.7,316L
1922,,,,3.5948694460758386,9.748322521355628e-12,dadn,316l,lpbf,slm250hl,,,,30,100,0,ar,,,25,air,0.1,,load,ctastme647,,1.0,,462.0,565.0,53.7,316L
1922,,,,8.07241432320197,3.1757405793271673e-09,dadn,316l,lpbf,slm250hl,,,,30,100,0,ar,,,25,air,0.1,,load,ctastme647,,1.0,,462.0,565.0,53.7,316L
1922,,,,3.2341406108546003,1.4288332559273134e-11,dadn,316l,lpbf,slm250hl,,,,30,100,0,ar,,,25,air,0.1,,load,ctastme647,,1.0,,462.0,565.0,53.7,316L
1922,,,,22.16051216123217,6.266830818258798e-08,dadn,316l,lpbf,slm250hl,,,,30,100,0,ar,,,25,air,0.1,,load,ctastme647,,1.0,,462.0,565.0,53.7,316L
1922,,,,44.76884496910964,5.611480922512153e-07,dadn,316l,lpbf,slm250hl,,,,30,100,0,ar,,,25,air,0.1,,load,ctastme647,,1.0,,462.0,565.0,53.7,316L
1922,,,,2.9405400259401353,1.7972667761775515e-11,dadn,316l,lpbf,slm250hl,,,,30,100,0,ar,,,25,air,0.1,,load,ctastme647,,1.0,,462.0,565.0,53.7,316L
