Repository: jessk816/pinn

**data**
- **fatigue database**
    - FatigueData-AM2022.xlsx
        - raw fatigue database for additive manufacturing materials (2022)
    - data_fatigue2022.ipynb
        - data cleaning and exploration of fatigue database
    - 316l_fatiguedata_clean.csv
        - cleaned fatigue data for 316L stainless steel
    - fatigue_database_clean.csv
        - cleaned full fatigue database
    - other_fatiguedata_clean.csv
        - cleaned fatigue data for other materials
    - ti64_fatiguedata_clean.csv
        - cleaned fatigue data for Ti-6Al-4V
- **zhou**
    - data_zhou.xlsx
        - datasets from Zhou, S. et al. (2025).

File: data/fatigue database/316l_fatiguedata_clean.csv (part 9 of 33)
dataset_id,Nf,stress_amp,strain_amp,deltaK,dadN,fatigue_data_type,material,am_process,am_machine,power_w,scan_speed,hatch_spacing,layer_thickness,preheat_temp,build_direction,am_environment,scan_pattern,scan_rotation,fatigue_temp,fatigue_environment,r_ratio,frequency_hz,load_control,specimen_description,specimen_size_mm,Kt,E_gpa,yield_strength,uts,elongation,material_group
1922,,,,30.43353974882691,1.7820607675742024e-07,dadn,316l,lpbf,slm250hl,,,,30,100,0,ar,,,25,air,0.1,,load,ctastme647,,1.0,,462.0,565.0,53.7,316L
1922,,,,24.63224629455887,1.1263166821582116e-07,dadn,316l,lpbf,slm250hl,,,,30,100,0,ar,,,25,air,0.1,,load,ctastme647,,1.0,,462.0,565.0,53.7,316L
1922,,,,56.196979506245725,1.679160660160474e-06,dadn,316l,lpbf,slm250hl,,,,30,100,0,ar,,,25,air,0.1,,load,ctastme647,,1.0,,462.0,565.0,53.7,316L
1922,,,,3.133153196105784,4.615371267384876e-11,dadn,316l,lpbf,slm250hl,,,,30,100,0,ar,,,25,air,0.1,,load,ctastme647,,1.0,,462.0,565.0,53.7,316L
1922,,,,3.14976274246533,1.568815804088512e-10,dadn,316l,lpbf,slm250hl,,,,30,100,0,ar,,,25,air,0.1,,load,ctastme647,,1.0,,462.0,565.0,53.7,316L
1922,,,,3.5759127323157482,1.0794693908463429e-11,dadn,316l,lpbf,slm250hl,,,,30,100,0,ar,,,25,air,0.1,,load,ctastme647,,1.0,,462.0,565.0,53.7,316L
1922,,,,3.051410062508826,1.1553953818113754e-10,dadn,316l,lpbf,slm250hl,,,,30,100,0,ar,,,25,air,0.1,,load,ctastme647,,1.0,,462.0,565.0,53.7,316L
1922,,,,34.5510729459222,2.6794415053748314e-07,dadn,316l,lpbf,slm250hl,,,,30,100,0,ar,,,25,air,0.1,,load,ctastme647,,1.0,,462.0,565.0,53.7,316L
1922,,,,12.453538477726735,1.8912666635625377e-08,dadn,316l,lpbf,slm250hl,,,,30,100,0,ar,,,25,air,0.1,,load,ctastme647,,1.0,,462.0,565.0,53.7,316L
1922,,,,3.5759127323157482,7.490981859884693e-11,dadn,316l,lpbf,slm250hl,,,,30,100,0,ar,,,25,air,0.1,,load,ctastme647,,1.0,,462.0,565.0,53.7,316L
1922,,,,20.148744549550425,4.063086690284771e-08,dadn,316l,lpbf,slm250hl,,,,30,100,0,ar,,,25,air,0.1,,load,ctastme647,,1.0,,462.0,565.0,53.7,316L
1922,,,,3.73041030028294,2.967049031542659e-10,dadn,316l,lpbf,slm250hl,,,,30,100,0,ar,,,25,air,0.1,,load,ctastme647,,1.0,,462.0,565.0,53.7,316L
1922,,,,3.6911711188679233,1.7972667761775515e-11,dadn,316l,lpbf,slm250hl,,,,30,100,0,ar,,,25,air,0.1,,load,ctastme647,,1.0,,462.0,565.0,53.7,316L
1922,,,,3.5759127323157482,1.737210311496793e-10,dadn,316l,lpbf,slm250hl,,,,30,100,0,ar,,,25,air,0.1,,load,ctastme647,,1.0,,462.0,565.0,53.7,316L
1922,,,,3.409738005518056,7.118664478735628e-11,dadn,316l,lpbf,slm250hl,,,,30,100,0,ar,,,25,air,0.1,,load,ctastme647,,1.0,,462.0,565.0,53.7,316L
1922,,,,21.01927251360447,5.242726419482057e-08,dadn,316l,lpbf,slm250hl,,,,30,100,0,ar,,,25,air,0.1,,load,ctastme647,,1.0,,462.0,565.0,53.7,316L
1922,,,,7.656694722017285,3.1757405793271673e-09,dadn,316l,lpbf,slm250hl,,,,30,100,0,ar,,,25,air,0.1,,load,ctastme647,,1.0,,462.0,565.0,53.7,316L
1922,,,,26.384858208833883,1.312445205865803e-07,dadn,316l,lpbf,slm250hl,,,,30,100,0,ar,,,25,air,0.1,,load,ctastme647,,1.0,,462.0,565.0,53.7,316L
1922,,,,9.611217726874104,5.707653032983567e-09,dadn,316l,lpbf,slm250hl,,,,30,100,0,ar,,,25,air,0.1,,load,ctastme647,,1.0,,462.0,565.0,53.7,316L
1922,,,,3.409738005518056,4.0630866902847795e-11,dadn,316l,lpbf,slm250hl,,,,30,100,0,ar,,,25,air,0.1,,load,ctastme647,,1.0,,462.0,565.0,53.7,316L
1922,,,,2.9250337672545283,1.5293322434854678e-10,dadn,316l,lpbf,slm250hl,,,,30,100,0,ar,,,25,air,0.1,,load,ctastme647,,1.0,,462.0,565.0,53.7,316L
1922,,,,3.0675862702213053,9.665845574642584e-11,dadn,316l,lpbf,slm250hl,,,,30,100,0,ar,,,25,air,0.1,,load,ctastme647,,1.0,,462.0,565.0,53.7,316L
1922,,,,47.19956567193972,7.058436094868095e-07,dadn,316l,lpbf,slm250hl,,,,30,100,0,ar,,,25,air,0.1,,load,ctastme647,,1.0,,462.0,565.0,53.7,316L
1922,,,,42.239383027177965,7.058436094868095e-07,dadn,316l,lpbf,slm250hl,,,,30,100,0,ar,,,25,air,0.1,,load,ctastme647,,1.0,,462.0,565.0,53.7,316L
1922,,,,3.2685213063206824,3.486867337294894e-11,dadn,316l,lpbf,slm250hl,,,,30,100,0,ar,,,25,air,0.1,,load,ctastme647,,1.0,,462.0,565.0,53.7,316L
1922,,,,6.888380153116072,1.4047578769685372e-09,dadn,316l,lpbf,slm250hl,,,,30,100,0,ar,,,25,air,0.1,,load,ctastme647,,1.0,,462.0,565.0,53.7,316L
1922,,,,27.817421884168844,1.4167444268951586e-07,dadn,316l,lpbf,slm250hl,,,,30,100,0,ar,,,25,air,0.1,,load,ctastme647,,1.0,,462.0,565.0,53.7,316L
1922,,,,5.694472522869935,8.224872063395828e-10,dadn,316l,lpbf,slm250hl,,,,30,100,0,ar,,,25,air,0.1,,load,ctastme647,,1.0,,462.0,565.0,53.7,316L
1922,,,,2.8790038807619185,1.1852248212759203e-10,dadn,316l,lpbf,slm250hl,,,,30,100,0,ar,,,25,air,0.1,,load,ctastme647,,1.0,,462.0,565.0,53.7,316L
1922,,,,3.501080258314629,1.8912666635625374e-11,dadn,316l,lpbf,slm250hl,,,,30,100,0,ar,,,25,air,0.1,,load,ctastme647,,1.0,,462.0,565.0,53.7,316L
1922,,,,2.9250337672545283,3.486867337294894e-11,dadn,316l,lpbf,slm250hl,,,,30,100,0,ar,,,25,air,0.1,,load,ctastme647,,1.0,,462.0,565.0,53.7,316L
1922,,,,3.251285514102883,1.3578172708540646e-11,dadn,316l,lpbf,slm250hl,,,,30,100,0,ar,,,25,air,0.1,,load,ctastme647,,1.0,,462.0,565.0,53.7,316L
1922,,,,3.63308488768374,6.764852045922914e-11,dadn,316l,lpbf,slm250hl,,,,30,100,0,ar,,,25,air,0.1,,load,ctastme647,,1.0,,462.0,565.0,53.7,316L
1922,,,,49.23882631706739,8.655045846143563e-07,dadn,316l,lpbf,slm250hl,,,,30,100,0,ar,,,25,air,0.1,,load,ctastme647,,1.0,,462.0,565.0,53.7,316L
1922,,,,6.396908655342064,1.175197072992746e-09,dadn,316l,lpbf,slm250hl,,,,30,100,0,ar,,,25,air,0.1,,load,ctastme647,,1.0,,462.0,565.0,53.7,316L
1922,,,,3.613926653618492,3.7639665605517294e-11,dadn,316l,lpbf,slm250hl,,,,30,100,0,ar,,,25,air,0.1,,load,ctastme647,,1.0,,462.0,565.0,53.7,316L
1922,,,,2.971799585527113,1.7520336191095855e-11,dadn,316l,lpbf,slm250hl,,,,30,100,0,ar,,,25,air,0.1,,load,ctastme647,,1.0,,462.0,565.0,53.7,316L
1922,,,,3.557055982407467,2.748618030953515e-10,dadn,316l,lpbf,slm250hl,,,,30,100,0,ar,,,25,air,0.1,,load,ctastme647,,1.0,,462.0,565.0,53.7,316L
1922,,,,7.861807180438685,2.338857110964295e-09,dadn,316l,lpbf,slm250hl,,,,30,100,0,ar,,,25,air,0.1,,load,ctastme647,,1.0,,462.0,565.0,53.7,316L
1922,,,,32.59892019036376,2.6794415053748314e-07,dadn,316l,lpbf,slm250hl,,,,30,100,0,ar,,,25,air,0.1,,load,ctastme647,,1.0,,462.0,565.0,53.7,316L
1922,,,,3.0353191562916937,4.982152010533666e-11,dadn,316l,lpbf,slm250hl,,,,30,100,0,ar,,,25,air,0.1,,load,ctastme647,,1.0,,462.0,565.0,53.7,316L
1922,,,,8.288663345442188,3.994624991618983e-09,dadn,316l,lpbf,slm250hl,,,,30,100,0,ar,,,25,air,0.1,,load,ctastme647,,1.0,,462.0,565.0,53.7,316L
1922,,,,3.6911711188679233,3.0436508692062154e-10,dadn,316l,lpbf,slm250hl,,,,30,100,0,ar,,,25,air,0.1,,load,ctastme647,,1.0,,462.0,565.0,53.7,316L
1922,,,,21.01927251360447,4.734528691755933e-08,dadn,316l,lpbf,slm250hl,,,,30,100,0,ar,,,25,air,0.1,,load,ctastme647,,1.0,,462.0,565.0,53.7,316L
1922,,,,2.987553760282577,2.992366334925978e-11,dadn,316l,lpbf,slm250hl,,,,30,100,0,ar,,,25,air,0.1,,load,ctastme647,,1.0,,462.0,565.0,53.7,316L
1922,,,,42.91471174738252,4.815671196321349e-07,dadn,316l,lpbf,slm250hl,,,,30,100,0,ar,,,25,air,0.1,,load,ctastme647,,1.0,,462.0,565.0,53.7,316L
1922,,,,2.9096092772428057,1.0794693908463429e-11,dadn,316l,lpbf,slm250hl,,,,30,100,0,ar,,,25,air,0.1,,load,ctastme647,,1.0,,462.0,565.0,53.7,316L
1922,,,,11.027572156020312,1.4288332559273134e-08,dadn,316l,lpbf,slm250hl,,,,30,100,0,ar,,,25,air,0.1,,load,ctastme647,,1.0,,462.0,565.0,53.7,316L
1922,,,,3.1001964013388092,1.707938878733818e-11,dadn,316l,lpbf,slm250hl,,,,30,100,0,ar,,,25,air,0.1,,load,ctastme647,,1.0,,462.0,565.0,53.7,316L
1922,,,,3.3917575396521635,2.203806358306071e-11,dadn,316l,lpbf,slm250hl,,,,30,100,0,ar,,,25,air,0.1,,load,ctastme647,,1.0,,462.0,565.0,53.7,316L
1922,,,,3.251285514102883,3.9608279489123426e-11,dadn,316l,lpbf,slm250hl,,,,30,100,0,ar,,,25,air,0.1,,load,ctastme647,,1.0,,462.0,565.0,53.7,316L
1922,,,,3.4459853979763158,1.3928727408018121e-11,dadn,316l,lpbf,slm250hl,,,,30,100,0,ar,,,25,air,0.1,,load,ctastme647,,1.0,,462.0,565.0,53.7,316L
1922,,,,24.502353832738393,8.509211118552306e-08,dadn,316l,lpbf,slm250hl,,,,30,100,0,ar,,,25,air,0.1,,load,ctastme647,,1.0,,462.0,565.0,53.7,316L
1922,,,,5.785516486240217,7.240667386009419e-10,dadn,316l,lpbf,slm250hl,,,,30,100,0,ar,,,25,air,0.1,,load,ctastme647,,1.0,,462.0,565.0,53.7,316L
1922,,,,22.996051474427265,7.118664478735629e-08,dadn,316l,lpbf,slm250hl,,,,30,100,0,ar,,,25,air,0.1,,load,ctastme647,,1.0,,462.0,565.0,53.7,316L
1922,,,,3.427813789857919,1.135927342731985e-11,dadn,316l,lpbf,slm250hl,,,,30,100,0,ar,,,25,air,0.1,,load,ctastme647,,1.0,,462.0,565.0,53.7,316L
1922,,,,3.2001215566660113,1.2158243827893986e-10,dadn,316l,lpbf,slm250hl,,,,30,100,0,ar,,,25,air,0.1,,load,ctastme647,,1.0,,462.0,565.0,53.7,316L
1922,,,,31.248812968274613,2.482183865606465e-07,dadn,316l,lpbf,slm250hl,,,,30,100,0,ar,,,25,air,0.1,,load,ctastme647,,1.0,,462.0,565.0,53.7,316L
1922,,,,7.576156012049149,2.5247246608492643e-09,dadn,316l,lpbf,slm250hl,,,,30,100,0,ar,,,25,air,0.1,,load,ctastme647,,1.0,,462.0,565.0,53.7,316L
1922,,,,58.935758175220634,1.555542634556735e-06,dadn,316l,lpbf,slm250hl,,,,30,100,0,ar,,,25,air,0.1,,load,ctastme647,,1.0,,462.0,565.0,53.7,316L
1922,,,,29.63953679084557,1.5688158040885118e-07,dadn,316l,lpbf,slm250hl,,,,30,100,0,ar,,,25,air,0.1,,load,ctastme647,,1.0,,462.0,565.0,53.7,316L
1922,,,,2.987553760282577,8.509211118552306e-11,dadn,316l,lpbf,slm250hl,,,,30,100,0,ar,,,25,air,0.1,,load,ctastme647,,1.0,,462.0,565.0,53.7,316L
1922,,,,3.4642533378565443,4.499212767026566e-11,dadn,316l,lpbf,slm250hl,,,,30,100,0,ar,,,25,air,0.1,,load,ctastme647,,1.0,,462.0,565.0,53.7,316L
1922,,,,5.816186804056647,1.008532822718523e-09,dadn,316l,lpbf,slm250hl,,,,30,100,0,ar,,,25,air,0.1,,load,ctastme647,,1.0,,462.0,565.0,53.7,316L
1922,,,,4.584678016350163,6.057421893170056e-10,dadn,316l,lpbf,slm250hl,,,,30,100,0,ar,,,25,air,0.1,,load,ctastme647,,1.0,,462.0,565.0,53.7,316L
1922,,,,3.2858484693307686,1.8752653567234284e-10,dadn,316l,lpbf,slm250hl,,,,30,100,0,ar,,,25,air,0.1,,load,ctastme647,,1.0,,462.0,565.0,53.7,316L
1922,,,,31.084029570249182,1.8280691510464998e-07,dadn,316l,lpbf,slm250hl,,,,30,100,0,ar,,,25,air,0.1,,load,ctastme647,,1.0,,462.0,565.0,53.7,316L
1922,,,,5.694472522869935,7.427603436537214e-10,dadn,316l,lpbf,slm250hl,,,,30,100,0,ar,,,25,air,0.1,,load,ctastme647,,1.0,,462.0,565.0,53.7,316L
1922,,,,9.921005333822716,9.74832252135563e-09,dadn,316l,lpbf,slm250hl,,,,30,100,0,ar,,,25,air,0.1,,load,ctastme647,,1.0,,462.0,565.0,53.7,316L
1922,,,,36.234931089293944,3.54662685450473e-07,dadn,316l,lpbf,slm250hl,,,,30,100,0,ar,,,25,air,0.1,,load,ctastme647,,1.0,,462.0,565.0,53.7,316L
1922,,,,3.427813789857919,8.295053438595317e-11,dadn,316l,lpbf,slm250hl,,,,30,100,0,ar,,,25,air,0.1,,load,ctastme647,,1.0,,462.0,565.0,53.7,316L
1922,,,,2.9096092772428057,6.428624827020306e-11,dadn,316l,lpbf,slm250hl,,,,30,100,0,ar,,,25,air,0.1,,load,ctastme647,,1.0,,462.0,565.0,53.7,316L
1922,,,,3.5382986692147105,2.2415761933060145e-10,dadn,316l,lpbf,slm250hl,,,,30,100,0,ar,,,25,air,0.1,,load,ctastme647,,1.0,,462.0,565.0,53.7,316L
1922,,,,3.5382986692147105,3.230167864751649e-11,dadn,316l,lpbf,slm250hl,,,,30,100,0,ar,,,25,air,0.1,,load,ctastme647,,1.0,,462.0,565.0,53.7,316L
1922,,,,7.8203497560197555,2.5247246608492643e-09,dadn,316l,lpbf,slm250hl,,,,30,100,0,ar,,,25,air,0.1,,load,ctastme647,,1.0,,462.0,565.0,53.7,316L
1922,,,,3.613926653618492,2.2607031655735564e-11,dadn,316l,lpbf,slm250hl,,,,30,100,0,ar,,,25,air,0.1,,load,ctastme647,,1.0,,462.0,565.0,53.7,316L
1922,,,,3.3207788478036764,3.6692359991855906e-11,dadn,316l,lpbf,slm250hl,,,,30,100,0,ar,,,25,air,0.1,,load,ctastme647,,1.0,,462.0,565.0,53.7,316L
1922,,,,6.296243499744438,1.3013410930227085e-09,dadn,316l,lpbf,slm250hl,,,,30,100,0,ar,,,25,air,0.1,,load,ctastme647,,1.0,,462.0,565.0,53.7,316L
1922,,,,3.14976274246533,3.9608279489123426e-11,dadn,316l,lpbf,slm250hl,,,,30,100,0,ar,,,25,air,0.1,,load,ctastme647,,1.0,,462.0,565.0,53.7,316L
1922,,,,10.969420801161345,1.226198796704601e-08,dadn,316l,lpbf,slm250hl,,,,30,100,0,ar,,,25,air,0.1,,load,ctastme647,,1.0,,462.0,565.0,53.7,316L
1922,,,,3.133153196105784,6.764852045922914e-11,dadn,316l,lpbf,slm250hl,,,,30,100,0,ar,,,25,air,0.1,,load,ctastme647,,1.0,,462.0,565.0,53.7,316L
1922,,,,3.5948694460758386,1.6508673452769293e-10,dadn,316l,lpbf,slm250hl,,,,30,100,0,ar,,,25,air,0.1,,load,ctastme647,,1.0,,462.0,565.0,53.7,316L
1922,,,,48.72089636218514,7.427603436537213e-07,dadn,316l,lpbf,slm250hl,,,,30,100,0,ar,,,25,air,0.1,,load,ctastme647,,1.0,,462.0,565.0,53.7,316L
1922,,,,3.5759127323157482,3.148871814371772e-11,dadn,316l,lpbf,slm250hl,,,,30,100,0,ar,,,25,air,0.1,,load,ctastme647,,1.0,,462.0,565.0,53.7,316L
1922,,,,33.12011594357928,3.122230376086241e-07,dadn,316l,lpbf,slm250hl,,,,30,100,0,ar,,,25,air,0.1,,load,ctastme647,,1.0,,462.0,565.0,53.7,316L
1922,,,,3.73041030028294,2.319068907107904e-11,dadn,316l,lpbf,slm250hl,,,,30,100,0,ar,,,25,air,0.1,,load,ctastme647,,1.0,,462.0,565.0,53.7,316L
1922,,,,3.166460339747702,1.8280691510464995e-10,dadn,316l,lpbf,slm250hl,,,,30,100,0,ar,,,25,air,0.1,,load,ctastme647,,1.0,,462.0,565.0,53.7,316L
1922,,,,2.894266124716751,2.9170552134905374e-11,dadn,316l,lpbf,slm250hl,,,,30,100,0,ar,,,25,air,0.1,,load,ctastme647,,1.0,,462.0,565.0,53.7,316L
1922,,,,6.099640621213372,1.008532822718523e-09,dadn,316l,lpbf,slm250hl,,,,30,100,0,ar,,,25,air,0.1,,load,ctastme647,,1.0,,462.0,565.0,53.7,316L
1922,,,,10.796800163403354,1.226198796704601e-08,dadn,316l,lpbf,slm250hl,,,,30,100,0,ar,,,25,air,0.1,,load,ctastme647,,1.0,,462.0,565.0,53.7,316L
1922,,,,6.099640621213372,8.017870557087029e-10,dadn,316l,lpbf,slm250hl,,,,30,100,0,ar,,,25,air,0.1,,load,ctastme647,,1.0,,462.0,565.0,53.7,316L
1922,,,,3.2341406108546003,1.2158243827893986e-10,dadn,316l,lpbf,slm250hl,,,,30,100,0,ar,,,25,air,0.1,,load,ctastme647,,1.0,,462.0,565.0,53.7,316L
1922,,,,6.230015009837885,1.0345706356238548e-09,dadn,316l,lpbf,slm250hl,,,,30,100,0,ar,,,25,air,0.1,,load,ctastme647,,1.0,,462.0,565.0,53.7,316L
1922,,,,3.2170861172938454,1.5822022312228196e-11,dadn,316l,lpbf,slm250hl,,,,30,100,0,ar,,,25,air,0.1,,load,ctastme647,,1.0,,462.0,565.0,53.7,316L
1922,,,,9.560535189978879,7.179406780725327e-09,dadn,316l,lpbf,slm250hl,,,,30,100,0,ar,,,25,air,0.1,,load,ctastme647,,1.0,,462.0,565.0,53.7,316L
1922,,,,19.11110850745135,3.486867337294895e-08,dadn,316l,lpbf,slm250hl,,,,30,100,0,ar,,,25,air,0.1,,load,ctastme647,,1.0,,462.0,565.0,53.7,316L
1922,,,,5.487569365340557,7.427603436537214e-10,dadn,316l,lpbf,slm250hl,,,,30,100,0,ar,,,25,air,0.1,,load,ctastme647,,1.0,,462.0,565.0,53.7,316L
1922,,,,3.3207788478036764,1.135927342731985e-11,dadn,316l,lpbf,slm250hl,,,,30,100,0,ar,,,25,air,0.1,,load,ctastme647,,1.0,,462.0,565.0,53.7,316L
1922,,,,3.0033914514445432,1.1553953818113754e-10,dadn,316l,lpbf,slm250hl,,,,30,100,0,ar,,,25,air,0.1,,load,ctastme647,,1.0,,462.0,565.0,53.7,316L
1922,,,,21.355331361744117,6.428624827020306e-08,dadn,316l,lpbf,slm250hl,,,,30,100,0,ar,,,25,air,0.1,,load,ctastme647,,1.0,,462.0,565.0,53.7,316L
1922,,,,7.148099440300692,1.7669834113783432e-09,dadn,316l,lpbf,slm250hl,,,,30,100,0,ar,,,25,air,0.1,,load,ctastme647,,1.0,,462.0,565.0,53.7,316L
1922,,,,4.707495317175809,5.198369652809285e-10,dadn,316l,lpbf,slm250hl,,,,30,100,0,ar,,,25,air,0.1,,load,ctastme647,,1.0,,462.0,565.0,53.7,316L
1922,,,,61.15787030647826,2.589906781724092e-06,dadn,316l,lpbf,slm250hl,,,,30,100,0,ar,,,25,air,0.1,,load,ctastme647,,1.0,,462.0,565.0,53.7,316L
1922,,,,22.27798999619752,6.428624827020306e-08,dadn,316l,lpbf,slm250hl,,,,30,100,0,ar,,,25,air,0.1,,load,ctastme647,,1.0,,462.0,565.0,53.7,316L
1922,,,,3.409738005518056,3.148871814371772e-11,dadn,316l,lpbf,slm250hl,,,,30,100,0,ar,,,25,air,0.1,,load,ctastme647,,1.0,,462.0,565.0,53.7,316L
1922,,,,3.1001964013388092,1.4657221822494808e-11,dadn,316l,lpbf,slm250hl,,,,30,100,0,ar,,,25,air,0.1,,load,ctastme647,,1.0,,462.0,565.0,53.7,316L
1922,,,,29.32776648474684,1.60931873217337e-07,dadn,316l,lpbf,slm250hl,,,,30,100,0,ar,,,25,air,0.1,,load,ctastme647,,1.0,,462.0,565.0,53.7,316L
1922,,,,8.244954993622951,3.5166201581270473e-09,dadn,316l,lpbf,slm250hl,,,,30,100,0,ar,,,25,air,0.1,,load,ctastme647,,1.0,,462.0,565.0,53.7,316L
1922,,,,3.019313101752174,4.499212767026566e-11,dadn,316l,lpbf,slm250hl,,,,30,100,0,ar,,,25,air,0.1,,load,ctastme647,,1.0,,462.0,565.0,53.7,316L
1922,,,,3.5948694460758386,2.967049031542659e-10,dadn,316l,lpbf,slm250hl,,,,30,100,0,ar,,,25,air,0.1,,load,ctastme647,,1.0,,462.0,565.0,53.7,316L
1922,,,,3.3207788478036764,2.702304704724847e-11,dadn,316l,lpbf,slm250hl,,,,30,100,0,ar,,,25,air,0.1,,load,ctastme647,,1.0,,462.0,565.0,53.7,316L
1922,,,,21.927411701243003,6.266830818258798e-08,dadn,316l,lpbf,slm250hl,,,,30,100,0,ar,,,25,air,0.1,,load,ctastme647,,1.0,,462.0,565.0,53.7,316L
1922,,,,32.25602092719524,2.0242915522974892e-07,dadn,316l,lpbf,slm250hl,,,,30,100,0,ar,,,25,air,0.1,,load,ctastme647,,1.0,,462.0,565.0,53.7,316L
1922,,,,3.73041030028294,1.1263166821582118e-10,dadn,316l,lpbf,slm250hl,,,,30,100,0,ar,,,25,air,0.1,,load,ctastme647,,1.0,,462.0,565.0,53.7,316L
1922,,,,6.230015009837885,1.334938488311054e-09,dadn,316l,lpbf,slm250hl,,,,30,100,0,ar,,,25,air,0.1,,load,ctastme647,,1.0,,462.0,565.0,53.7,316L
1922,,,,4.732450803490733,6.057421893170056e-10,dadn,316l,lpbf,slm250hl,,,,30,100,0,ar,,,25,air,0.1,,load,ctastme647,,1.0,,462.0,565.0,53.7,316L
1922,,,,3.166460339747702,1.8912666635625374e-11,dadn,316l,lpbf,slm250hl,,,,30,100,0,ar,,,25,air,0.1,,load,ctastme647,,1.0,,462.0,565.0,53.7,316L
1922,,,,3.251285514102883,1.737210311496793e-10,dadn,316l,lpbf,slm250hl,,,,30,100,0,ar,,,25,air,0.1,,load,ctastme647,,1.0,,462.0,565.0,53.7,316L
1922,,,,3.2341406108546003,6.939503726003286e-11,dadn,316l,lpbf,slm250hl,,,,30,100,0,ar,,,25,air,0.1,,load,ctastme647,,1.0,,462.0,565.0,53.7,316L
1922,,,,6.035480144044404,7.619365711655086e-10,dadn,316l,lpbf,slm250hl,,,,30,100,0,ar,,,25,air,0.1,,load,ctastme647,,1.0,,462.0,565.0,53.7,316L
1922,,,,30.43353974882691,1.737210311496793e-07,dadn,316l,lpbf,slm250hl,,,,30,100,0,ar,,,25,air,0.1,,load,ctastme647,,1.0,,462.0,565.0,53.7,316L
1922,,,,9.611217726874104,6.1612367426770535e-09,dadn,316l,lpbf,slm250hl,,,,30,100,0,ar,,,25,air,0.1,,load,ctastme647,,1.0,,462.0,565.0,53.7,316L
1922,,,,3.183246454730548,2.1851607688539642e-10,dadn,316l,lpbf,slm250hl,,,,30,100,0,ar,,,25,air,0.1,,load,ctastme647,,1.0,,462.0,565.0,53.7,316L
1922,,,,32.085926250621156,2.130165193580188e-07,dadn,316l,lpbf,slm250hl,,,,30,100,0,ar,,,25,air,0.1,,load,ctastme647,,1.0,,462.0,565.0,53.7,316L
1922,,,,8.244954993622951,2.9419459284873952e-09,dadn,316l,lpbf,slm250hl,,,,30,100,0,ar,,,25,air,0.1,,load,ctastme647,,1.0,,462.0,565.0,53.7,316L
1922,,,,5.260297818043983,6.880791154915199e-10,dadn,316l,lpbf,slm250hl,,,,30,100,0,ar,,,25,air,0.1,,load,ctastme647,,1.0,,462.0,565.0,53.7,316L
1922,,,,52.18744271031035,1.4410252367944713e-06,dadn,316l,lpbf,slm250hl,,,,30,100,0,ar,,,25,air,0.1,,load,ctastme647,,1.0,,462.0,565.0,53.7,316L
1922,,,,46.21182896374491,6.057421893170056e-07,dadn,316l,lpbf,slm250hl,,,,30,100,0,ar,,,25,air,0.1,,load,ctastme647,,1.0,,462.0,565.0,53.7,316L
1922,,,,2.894266124716751,2.843639503370766e-11,dadn,316l,lpbf,slm250hl,,,,30,100,0,ar,,,25,air,0.1,,load,ctastme647,,1.0,,462.0,565.0,53.7,316L
1922,,,,3.3917575396521635,5.805473384794521e-11,dadn,316l,lpbf,slm250hl,,,,30,100,0,ar,,,25,air,0.1,,load,ctastme647,,1.0,,462.0,565.0,53.7,316L
1922,,,,8.158228532265907,4.203550179762748e-09,dadn,316l,lpbf,slm250hl,,,,30,100,0,ar,,,25,air,0.1,,load,ctastme647,,1.0,,462.0,565.0,53.7,316L
1922,,,,4.963088382706767,6.538801521119582e-10,dadn,316l,lpbf,slm250hl,,,,30,100,0,ar,,,25,air,0.1,,load,ctastme647,,1.0,,462.0,565.0,53.7,316L
1922,,,,10.07962365054676,6.998717281051802e-09,dadn,316l,lpbf,slm250hl,,,,30,100,0,ar,,,25,air,0.1,,load,ctastme647,,1.0,,462.0,565.0,53.7,316L
1922,,,,3.4459853979763158,1.4288332559273134e-11,dadn,316l,lpbf,slm250hl,,,,30,100,0,ar,,,25,air,0.1,,load,ctastme647,,1.0,,462.0,565.0,53.7,316L
1922,,,,3.116631236352857,4.499212767026566e-11,dadn,316l,lpbf,slm250hl,,,,30,100,0,ar,,,25,air,0.1,,load,ctastme647,,1.0,,462.0,565.0,53.7,316L
1922,,,,3.0838482316314515,5.805473384794521e-11,dadn,316l,lpbf,slm250hl,,,,30,100,0,ar,,,25,air,0.1,,load,ctastme647,,1.0,,462.0,565.0,53.7,316L
1922,,,,3.3738718896202817,2.358814164056115e-10,dadn,316l,lpbf,slm250hl,,,,30,100,0,ar,,,25,air,0.1,,load,ctastme647,,1.0,,462.0,565.0,53.7,316L
1922,,,,3.35608055543301,1.0171384545005918e-10,dadn,316l,lpbf,slm250hl,,,,30,100,0,ar,,,25,air,0.1,,load,ctastme647,,1.0,,462.0,565.0,53.7,316L
1922,,,,3.116631236352857,1.4657221822494808e-11,dadn,316l,lpbf,slm250hl,,,,30,100,0,ar,,,25,air,0.1,,load,ctastme647,,1.0,,462.0,565.0,53.7,316L
1922,,,,20.68850206616906,5.378080595914659e-08,dadn,316l,lpbf,slm250hl,,,,30,100,0,ar,,,25,air,0.1,,load,ctastme647,,1.0,,462.0,565.0,53.7,316L
1922,,,,20.579406028697797,4.2755925332595754e-08,dadn,316l,lpbf,slm250hl,,,,30,100,0,ar,,,25,air,0.1,,load,ctastme647,,1.0,,462.0,565.0,53.7,316L
1922,,,,6.197162464555197,9.831503229233361e-10,dadn,316l,lpbf,slm250hl,,,,30,100,0,ar,,,25,air,0.1,,load,ctastme647,,1.0,,462.0,565.0,53.7,316L
1922,,,,3.2341406108546003,2.2415761933060145e-10,dadn,316l,lpbf,slm250hl,,,,30,100,0,ar,,,25,air,0.1,,load,ctastme647,,1.0,,462.0,565.0,53.7,316L
1922,,,,3.3207788478036764,3.576889592702972e-11,dadn,316l,lpbf,slm250hl,,,,30,100,0,ar,,,25,air,0.1,,load,ctastme647,,1.0,,462.0,565.0,53.7,316L
1922,,,,3.63308488768374,3.069621802490231e-11,dadn,316l,lpbf,slm250hl,,,,30,100,0,ar,,,25,air,0.1,,load,ctastme647,,1.0,,462.0,565.0,53.7,316L
1922,,,,7.656694722017285,3.0958143411437995e-09,dadn,316l,lpbf,slm250hl,,,,30,100,0,ar,,,25,air,0.1,,load,ctastme647,,1.0,,462.0,565.0,53.7,316L
1922,,,,4.302831163787852,1.1852248212759203e-10,dadn,316l,lpbf,slm250hl,,,,30,100,0,ar,,,25,air,0.1,,load,ctastme647,,1.0,,462.0,565.0,53.7,316L
1922,,,,9.360463612567209,6.6508664734777035e-09,dadn,316l,lpbf,slm250hl,,,,30,100,0,ar,,,25,air,0.1,,load,ctastme647,,1.0,,462.0,565.0,53.7,316L
1922,,,,21.81178255994724,6.428624827020306e-08,dadn,316l,lpbf,slm250hl,,,,30,100,0,ar,,,25,air,0.1,,load,ctastme647,,1.0,,462.0,565.0,53.7,316L
1922,,,,3.7107388431324306,8.509211118552306e-11,dadn,316l,lpbf,slm250hl,,,,30,100,0,ar,,,25,air,0.1,,load,ctastme647,,1.0,,462.0,565.0,53.7,316L
1922,,,,2.9096092772428057,2.9170552134905374e-11,dadn,316l,lpbf,slm250hl,,,,30,100,0,ar,,,25,air,0.1,,load,ctastme647,,1.0,,462.0,565.0,53.7,316L
1922,,,,3.7900525827544183,1.8752653567234284e-10,dadn,316l,lpbf,slm250hl,,,,30,100,0,ar,,,25,air,0.1,,load,ctastme647,,1.0,,462.0,565.0,53.7,316L
1922,,,,3.2001215566660113,2.9170552134905374e-11,dadn,316l,lpbf,slm250hl,,,,30,100,0,ar,,,25,air,0.1,,load,ctastme647,,1.0,,462.0,565.0,53.7,316L
1922,,,,3.1001964013388092,1.973344692905152e-10,dadn,316l,lpbf,slm250hl,,,,30,100,0,ar,,,25,air,0.1,,load,ctastme647,,1.0,,462.0,565.0,53.7,316L
1922,,,,2.9405400259401353,6.594595955290904e-11,dadn,316l,lpbf,slm250hl,,,,30,100,0,ar,,,25,air,0.1,,load,ctastme647,,1.0,,462.0,565.0,53.7,316L
1922,,,,2.9561284867736686,4.734528691755933e-11,dadn,316l,lpbf,slm250hl,,,,30,100,0,ar,,,25,air,0.1,,load,ctastme647,,1.0,,462.0,565.0,53.7,316L
1922,,,,3.73041030028294,7.490981859884693e-11,dadn,316l,lpbf,slm250hl,,,,30,100,0,ar,,,25,air,0.1,,load,ctastme647,,1.0,,462.0,565.0,53.7,316L
1922,,,,10.515114518643408,1.2578562045094091e-08,dadn,316l,lpbf,slm250hl,,,,30,100,0,ar,,,25,air,0.1,,load,ctastme647,,1.0,,462.0,565.0,53.7,316L
1922,,,,23.61208447863487,7.302450717178043e-08,dadn,316l,lpbf,slm250hl,,,,30,100,0,ar,,,25,air,0.1,,load,ctastme647,,1.0,,462.0,565.0,53.7,316L
1922,,,,4.190571443100135,1.3124452058658032e-10,dadn,316l,lpbf,slm250hl,,,,30,100,0,ar,,,25,air,0.1,,load,ctastme647,,1.0,,462.0,565.0,53.7,316L
1922,,,,31.748423032564553,2.358814164056115e-07,dadn,316l,lpbf,slm250hl,,,,30,100,0,ar,,,25,air,0.1,,load,ctastme647,,1.0,,462.0,565.0,53.7,316L
1922,,,,3.613926653618492,7.684380408500249e-11,dadn,316l,lpbf,slm250hl,,,,30,100,0,ar,,,25,air,0.1,,load,ctastme647,,1.0,,462.0,565.0,53.7,316L
1922,,,,3.0033914514445432,3.313562777262782e-11,dadn,316l,lpbf,slm250hl,,,,30,100,0,ar,,,25,air,0.1,,load,ctastme647,,1.0,,462.0,565.0,53.7,316L
1922,,,,3.409738005518056,1.3578172708540646e-11,dadn,316l,lpbf,slm250hl,,,,30,100,0,ar,,,25,air,0.1,,load,ctastme647,,1.0,,462.0,565.0,53.7,316L
1922,,,,8.692614137179815,4.423402484802966e-09,dadn,316l,lpbf,slm250hl,,,,30,100,0,ar,,,25,air,0.1,,load,ctastme647,,1.0,,462.0,565.0,53.7,316L
1922,,,,3.482618120174836,1.4657221822494808e-11,dadn,316l,lpbf,slm250hl,,,,30,100,0,ar,,,25,air,0.1,,load,ctastme647,,1.0,,462.0,565.0,53.7,316L
1922,,,,23.487571604536157,8.295053438595333e-08,dadn,316l,lpbf,slm250hl,,,,30,100,0,ar,,,25,air,0.1,,load,ctastme647,,1.0,,462.0,565.0,53.7,316L
1922,,,,10.026471083195133,6.483479142993165e-09,dadn,316l,lpbf,slm250hl,,,,30,100,0,ar,,,25,air,0.1,,load,ctastme647,,1.0,,462.0,565.0,53.7,316L
1922,,,,28.262170423898667,1.4167444268951586e-07,dadn,316l,lpbf,slm250hl,,,,30,100,0,ar,,,25,air,0.1,,load,ctastme647,,1.0,,462.0,565.0,53.7,316L
1922,,,,3.166460339747702,1.1553953818113754e-10,dadn,316l,lpbf,slm250hl,,,,30,100,0,ar,,,25,air,0.1,,load,ctastme647,,1.0,,462.0,565.0,53.7,316L
1922,,,,3.133153196105784,1.0523015773901446e-11,dadn,316l,lpbf,slm250hl,,,,30,100,0,ar,,,25,air,0.1,,load,ctastme647,,1.0,,462.0,565.0,53.7,316L
1922,,,,10.683231529872259,9.74832252135563e-09,dadn,316l,lpbf,slm250hl,,,,30,100,0,ar,,,25,air,0.1,,load,ctastme647,,1.0,,462.0,565.0,53.7,316L
1922,,,,3.183246454730548,1.2472139489906033e-10,dadn,316l,lpbf,slm250hl,,,,30,100,0,ar,,,25,air,0.1,,load,ctastme647,,1.0,,462.0,565.0,53.7,316L
1922,,,,6.852055871304988,1.2685892685078846e-09,dadn,316l,lpbf,slm250hl,,,,30,100,0,ar,,,25,air,0.1,,load,ctastme647,,1.0,,462.0,565.0,53.7,316L
1922,,,,3.4642533378565443,3.6692359991855906e-11,dadn,316l,lpbf,slm250hl,,,,30,100,0,ar,,,25,air,0.1,,load,ctastme647,,1.0,,462.0,565.0,53.7,316L
1922,,,,2.9250337672545283,2.702304704724847e-11,dadn,316l,lpbf,slm250hl,,,,30,100,0,ar,,,25,air,0.1,,load,ctastme647,,1.0,,462.0,565.0,53.7,316L
1922,,,,3.2858484693307686,2.3789415071439468e-11,dadn,316l,lpbf,slm250hl,,,,30,100,0,ar,,,25,air,0.1,,load,ctastme647,,1.0,,462.0,565.0,53.7,316L
1922,,,,6.430820099889603,9.10771839628089e-10,dadn,316l,lpbf,slm250hl,,,,30,100,0,ar,,,25,air,0.1,,load,ctastme647,,1.0,,462.0,565.0,53.7,316L
1922,,,,6.779980940732452,1.088680311788507e-09,dadn,316l,lpbf,slm250hl,,,,30,100,0,ar,,,25,air,0.1,,load,ctastme647,,1.0,,462.0,565.0,53.7,316L
1922,,,,3.73041030028294,2.094272597948413e-11,dadn,316l,lpbf,slm250hl,,,,30,100,0,ar,,,25,air,0.1,,load,ctastme647,,1.0,,462.0,565.0,53.7,316L
1922,,,,5.816186804056647,7.816078812496568e-10,dadn,316l,lpbf,slm250hl,,,,30,100,0,ar,,,25,air,0.1,,load,ctastme647,,1.0,,462.0,565.0,53.7,316L
1922,,,,20.04249479868174,3.861142829759701e-08,dadn,316l,lpbf,slm250hl,,,,30,100,0,ar,,,25,air,0.1,,load,ctastme647,,1.0,,462.0,565.0,53.7,316L
1922,,,,3.2858484693307686,1.6649539036659757e-11,dadn,316l,lpbf,slm250hl,,,,30,100,0,ar,,,25,air,0.1,,load,ctastme647,,1.0,,462.0,565.0,53.7,316L
1922,,,,3.409738005518056,1.0794693908463429e-11,dadn,316l,lpbf,slm250hl,,,,30,100,0,ar,,,25,air,0.1,,load,ctastme647,,1.0,,462.0,565.0,53.7,316L
1922,,,,3.6911711188679233,3.148871814371772e-11,dadn,316l,lpbf,slm250hl,,,,30,100,0,ar,,,25,air,0.1,,load,ctastme647,,1.0,,462.0,565.0,53.7,316L
1922,,,,3.501080258314629,3.230167864751649e-11,dadn,316l,lpbf,slm250hl,,,,30,100,0,ar,,,25,air,0.1,,load,ctastme647,,1.0,,462.0,565.0,53.7,316L
1922,,,,3.0033914514445432,1.1852248212759203e-10,dadn,316l,lpbf,slm250hl,,,,30,100,0,ar,,,25,air,0.1,,load,ctastme647,,1.0,,462.0,565.0,53.7,316L
1922,,,,3.2858484693307686,1.1263166821582118e-10,dadn,316l,lpbf,slm250hl,,,,30,100,0,ar,,,25,air,0.1,,load,ctastme647,,1.0,,462.0,565.0,53.7,316L
1922,,,,3.0353191562916937,2.992366334925978e-11,dadn,316l,lpbf,slm250hl,,,,30,100,0,ar,,,25,air,0.1,,load,ctastme647,,1.0,,462.0,565.0,53.7,316L
1922,,,,49.499852356081206,1.2055377429483299e-06,dadn,316l,lpbf,slm250hl,,,,30,100,0,ar,,,25,air,0.1,,load,ctastme647,,1.0,,462.0,565.0,53.7,316L
1922,,,,2.971799585527113,1.1073386097777863e-11,dadn,316l,lpbf,slm250hl,,,,30,100,0,ar,,,25,air,0.1,,load,ctastme647,,1.0,,462.0,565.0,53.7,316L
1922,,,,8.02984631065708,2.3992405932821423e-09,dadn,316l,lpbf,slm250hl,,,,30,100,0,ar,,,25,air,0.1,,load,ctastme647,,1.0,,462.0,565.0,53.7,316L
1922,,,,3.14976274246533,6.939503726003286e-11,dadn,316l,lpbf,slm250hl,,,,30,100,0,ar,,,25,air,0.1,,load,ctastme647,,1.0,,462.0,565.0,53.7,316L
1922,,,,3.116631236352857,2.0415644732438478e-11,dadn,316l,lpbf,slm250hl,,,,30,100,0,ar,,,25,air,0.1,,load,ctastme647,,1.0,,462.0,565.0,53.7,316L
1922,,,,6.131976181377024,1.0612806801964368e-09,dadn,316l,lpbf,slm250hl,,,,30,100,0,ar,,,25,air,0.1,,load,ctastme647,,1.0,,462.0,565.0,53.7,316L
1922,,,,3.116631236352857,7.684380408500249e-11,dadn,316l,lpbf,slm250hl,,,,30,100,0,ar,,,25,air,0.1,,load,ctastme647,,1.0,,462.0,565.0,53.7,316L
1922,,,,2.9250337672545283,2.6342937812634498e-11,dadn,316l,lpbf,slm250hl,,,,30,100,0,ar,,,25,air,0.1,,load,ctastme647,,1.0,,462.0,565.0,53.7,316L
1922,,,,8.115207998308994,4.423402484802966e-09,dadn,316l,lpbf,slm250hl,,,,30,100,0,ar,,,25,air,0.1,,load,ctastme647,,1.0,,462.0,565.0,53.7,316L
1922,,,,3.6717065804780042,1.0979698278861445e-10,dadn,316l,lpbf,slm250hl,,,,30,100,0,ar,,,25,air,0.1,,load,ctastme647,,1.0,,462.0,565.0,53.7,316L
1922,,,,3.613926653618492,1.2903309279661462e-11,dadn,316l,lpbf,slm250hl,,,,30,100,0,ar,,,25,air,0.1,,load,ctastme647,,1.0,,462.0,565.0,53.7,316L
1922,,,,3.63308488768374,1.6093187321733666e-10,dadn,316l,lpbf,slm250hl,,,,30,100,0,ar,,,25,air,0.1,,load,ctastme647,,1.0,,462.0,565.0,53.7,316L
1922,,,,7.903484379943518,2.166672932829111e-09,dadn,316l,lpbf,slm250hl,,,,30,100,0,ar,,,25,air,0.1,,load,ctastme647,,1.0,,462.0,565.0,53.7,316L
1922,,,,12.192925547792923,1.582202231222816e-08,dadn,316l,lpbf,slm250hl,,,,30,100,0,ar,,,25,air,0.1,,load,ctastme647,,1.0,,462.0,565.0,53.7,316L
1922,,,,2.863822118725645,3.9608279489123426e-11,dadn,316l,lpbf,slm250hl,,,,30,100,0,ar,,,25,air,0.1,,load,ctastme647,,1.0,,462.0,565.0,53.7,316L
1922,,,,27.524817914110074,1.1852248212759204e-07,dadn,316l,lpbf,slm250hl,,,,30,100,0,ar,,,25,air,0.1,,load,ctastme647,,1.0,,462.0,565.0,53.7,316L
1922,,,,3.4642533378565443,2.772071501332577e-11,dadn,316l,lpbf,slm250hl,,,,30,100,0,ar,,,25,air,0.1,,load,ctastme647,,1.0,,462.0,565.0,53.7,316L
1922,,,,8.115207998308994,3.428114748652309e-09,dadn,316l,lpbf,slm250hl,,,,30,100,0,ar,,,25,air,0.1,,load,ctastme647,,1.0,,462.0,565.0,53.7,316L
1922,,,,31.748423032564553,2.4197128879237074e-07,dadn,316l,lpbf,slm250hl,,,,30,100,0,ar,,,25,air,0.1,,load,ctastme647,,1.0,,462.0,565.0,53.7,316L
1922,,,,3.613926653618492,9.915393703344997e-11,dadn,316l,lpbf,slm250hl,,,,30,100,0,ar,,,25,air,0.1,,load,ctastme647,,1.0,,462.0,565.0,53.7,316L
1922,,,,2.9096092772428057,1.6649539036659757e-11,dadn,316l,lpbf,slm250hl,,,,30,100,0,ar,,,25,air,0.1,,load,ctastme647,,1.0,,462.0,565.0,53.7,316L
1922,,,,3.2858484693307686,1.973344692905152e-10,dadn,316l,lpbf,slm250hl,,,,30,100,0,ar,,,25,air,0.1,,load,ctastme647,,1.0,,462.0,565.0,53.7,316L
1922,,,,2.971799585527113,8.728897817969395e-11,dadn,316l,lpbf,slm250hl,,,,30,100,0,ar,,,25,air,0.1,,load,ctastme647,,1.0,,462.0,565.0,53.7,316L
1922,,,,3.0033914514445432,1.3928727408018121e-11,dadn,316l,lpbf,slm250hl,,,,30,100,0,ar,,,25,air,0.1,,load,ctastme647,,1.0,,462.0,565.0,53.7,316L
1922,,,,20.798176446153,4.385977714517585e-08,dadn,316l,lpbf,slm250hl,,,,30,100,0,ar,,,25,air,0.1,,load,ctastme647,,1.0,,462.0,565.0,53.7,316L
1922,,,,28.7140296608173,1.529332243485468e-07,dadn,316l,lpbf,slm250hl,,,,30,100,0,ar,,,25,air,0.1,,load,ctastme647,,1.0,,462.0,565.0,53.7,316L
1922,,,,36.234931089293944,3.4573662440613065e-07,dadn,316l,lpbf,slm250hl,,,,30,100,0,ar,,,25,air,0.1,,load,ctastme647,,1.0,,462.0,565.0,53.7,316L
1922,,,,5.575305334261898,7.240667386009419e-10,dadn,316l,lpbf,slm250hl,,,,30,100,0,ar,,,25,air,0.1,,load,ctastme647,,1.0,,462.0,565.0,53.7,316L
1922,,,,58.008313750636226,2.0071647711384956e-06,dadn,316l,lpbf,slm250hl,,,,30,100,0,ar,,,25,air,0.1,,load,ctastme647,,1.0,,462.0,565.0,53.7,316L
1922,,,,5.785516486240217,8.017870557087029e-10,dadn,316l,lpbf,slm250hl,,,,30,100,0,ar,,,25,air,0.1,,load,ctastme647,,1.0,,462.0,565.0,53.7,316L
1922,,,,5.694472522869935,7.05843609486808e-10,dadn,316l,lpbf,slm250hl,,,,30,100,0,ar,,,25,air,0.1,,load,ctastme647,,1.0,,462.0,565.0,53.7,316L
1922,,,,60.51456713745959,2.7957250960165177e-06,dadn,316l,lpbf,slm250hl,,,,30,100,0,ar,,,25,air,0.1,,load,ctastme647,,1.0,,462.0,565.0,53.7,316L
1922,,,,6.363176034965228,1.679160660160474e-09,dadn,316l,lpbf,slm250hl,,,,30,100,0,ar,,,25,air,0.1,,load,ctastme647,,1.0,,462.0,565.0,53.7,316L
1922,,,,8.925477470578565,6.006172289804251e-09,dadn,316l,lpbf,slm250hl,,,,30,100,0,ar,,,25,air,0.1,,load,ctastme647,,1.0,,462.0,565.0,53.7,316L
1922,,,,34.00735889253148,2.2415761933060147e-07,dadn,316l,lpbf,slm250hl,,,,30,100,0,ar,,,25,air,0.1,,load,ctastme647,,1.0,,462.0,565.0,53.7,316L
1922,,,,3.019313101752174,3.9608279489123426e-11,dadn,316l,lpbf,slm250hl,,,,30,100,0,ar,,,25,air,0.1,,load,ctastme647,,1.0,,462.0,565.0,53.7,316L
1922,,,,46.21182896374491,6.538801521119582e-07,dadn,316l,lpbf,slm250hl,,,,30,100,0,ar,,,25,air,0.1,,load,ctastme647,,1.0,,462.0,565.0,53.7,316L
1922,,,,28.7140296608173,1.8752653567234285e-07,dadn,316l,lpbf,slm250hl,,,,30,100,0,ar,,,25,air,0.1,,load,ctastme647,,1.0,,462.0,565.0,53.7,316L
1922,,,,2.894266124716751,1.0171384545005918e-10,dadn,316l,lpbf,slm250hl,,,,30,100,0,ar,,,25,air,0.1,,load,ctastme647,,1.0,,462.0,565.0,53.7,316L
1922,,,,6.815923137204654,1.334938488311054e-09,dadn,316l,lpbf,slm250hl,,,,30,100,0,ar,,,25,air,0.1,,load,ctastme647,,1.0,,462.0,565.0,53.7,316L
1922,,,,3.6911711188679233,2.992366334925978e-11,dadn,316l,lpbf,slm250hl,,,,30,100,0,ar,,,25,air,0.1,,load,ctastme647,,1.0,,462.0,565.0,53.7,316L
1922,,,,3.5948694460758386,1.5293322434854678e-10,dadn,316l,lpbf,slm250hl,,,,30,100,0,ar,,,25,air,0.1,,load,ctastme647,,1.0,,462.0,565.0,53.7,316L
1922,,,,6.035480144044404,8.655045846143562e-10,dadn,316l,lpbf,slm250hl,,,,30,100,0,ar,,,25,air,0.1,,load,ctastme647,,1.0,,462.0,565.0,53.7,316L
1922,,,,37.60113188897516,3.8284751301914945e-07,dadn,316l,lpbf,slm250hl,,,,30,100,0,ar,,,25,air,0.1,,load,ctastme647,,1.0,,462.0,565.0,53.7,316L
1922,,,,23.36371532032176,8.509211118552306e-08,dadn,316l,lpbf,slm250hl,,,,30,100,0,ar,,,25,air,0.1,,load,ctastme647,,1.0,,462.0,565.0,53.7,316L
1922,,,,3.6523446838357927,1.1073386097777863e-11,dadn,316l,lpbf,slm250hl,,,,30,100,0,ar,,,25,air,0.1,,load,ctastme647,,1.0,,462.0,565.0,53.7,316L
1922,,,,3.5759127323157482,1.940094472068752e-11,dadn,316l,lpbf,slm250hl,,,,30,100,0,ar,,,25,air,0.1,,load,ctastme647,,1.0,,462.0,565.0,53.7,316L
1922,,,,3.6523446838357927,8.509211118552306e-11,dadn,316l,lpbf,slm250hl,,,,30,100,0,ar,,,25,air,0.1,,load,ctastme647,,1.0,,462.0,565.0,53.7,316L
1922,,,,5.755007901261238,8.878497636062996e-10,dadn,316l,lpbf,slm250hl,,,,30,100,0,ar,,,25,air,0.1,,load,ctastme647,,1.0,,462.0,565.0,53.7,316L
1922,,,,3.7501860402306986,6.939503726003286e-11,dadn,316l,lpbf,slm250hl,,,,30,100,0,ar,,,25,air,0.1,,load,ctastme647,,1.0,,462.0,565.0,53.7,316L
1922,,,,3.557055982407467,2.076553733078562e-10,dadn,316l,lpbf,slm250hl,,,,30,100,0,ar,,,25,air,0.1,,load,ctastme647,,1.0,,462.0,565.0,53.7,316L
1922,,,,6.396908655342064,1.2055377429483323e-09,dadn,316l,lpbf,slm250hl,,,,30,100,0,ar,,,25,air,0.1,,load,ctastme647,,1.0,,462.0,565.0,53.7,316L
1922,,,,6.396908655342064,1.4410252367944713e-09,dadn,316l,lpbf,slm250hl,,,,30,100,0,ar,,,25,air,0.1,,load,ctastme647,,1.0,,462.0,565.0,53.7,316L
1922,,,,9.41008552525026,4.654753412189636e-09,dadn,316l,lpbf,slm250hl,,,,30,100,0,ar,,,25,air,0.1,,load,ctastme647,,1.0,,462.0,565.0,53.7,316L
1922,,,,7.903484379943518,3.5166201581270473e-09,dadn,316l,lpbf,slm250hl,,,,30,100,0,ar,,,25,air,0.1,,load,ctastme647,,1.0,,462.0,565.0,53.7,316L
1922,,,,7.616318910775482,1.7669834113783432e-09,dadn,316l,lpbf,slm250hl,,,,30,100,0,ar,,,25,air,0.1,,load,ctastme647,,1.0,,462.0,565.0,53.7,316L
1922,,,,5.604861275711919,8.437217834532677e-10,dadn,316l,lpbf,slm250hl,,,,30,100,0,ar,,,25,air,0.1,,load,ctastme647,,1.0,,462.0,565.0,53.7,316L
1922,,,,6.131976181377024,8.655045846143562e-10,dadn,316l,lpbf,slm250hl,,,,30,100,0,ar,,,25,air,0.1,,load,ctastme647,,1.0,,462.0,565.0,53.7,316L
1922,,,,7.035613147130903,2.112142654750967e-09,dadn,316l,lpbf,slm250hl,,,,30,100,0,ar,,,25,air,0.1,,load,ctastme647,,1.0,,462.0,565.0,53.7,316L
1922,,,,26.665343779544425,1.2472139489906033e-07,dadn,316l,lpbf,slm250hl,,,,30,100,0,ar,,,25,air,0.1,,load,ctastme647,,1.0,,462.0,565.0,53.7,316L
1922,,,,40.70465585353426,5.06753839608124e-07,dadn,316l,lpbf,slm250hl,,,,30,100,0,ar,,,25,air,0.1,,load,ctastme647,,1.0,,462.0,565.0,53.7,316L
1922,,,,6.603093041183857,1.3694032849104113e-09,dadn,316l,lpbf,slm250hl,,,,30,100,0,ar,,,25,air,0.1,,load,ctastme647,,1.0,,462.0,565.0,53.7,316L
1922,,,,57.095464084604636,1.5163931297378288e-06,dadn,316l,lpbf,slm250hl,,,,30,100,0,ar,,,25,air,0.1,,load,ctastme647,,1.0,,462.0,565.0,53.7,316L
1922,,,,3.5759127323157482,1.7520336191095855e-11,dadn,316l,lpbf,slm250hl,,,,30,100,0,ar,,,25,air,0.1,,load,ctastme647,,1.0,,462.0,565.0,53.7,316L
1922,,,,3.019313101752174,4.0630866902847795e-11,dadn,316l,lpbf,slm250hl,,,,30,100,0,ar,,,25,air,0.1,,load,ctastme647,,1.0,,462.0,565.0,53.7,316L
1922,,,,40.920440344790215,5.06753839608124e-07,dadn,316l,lpbf,slm250hl,,,,30,100,0,ar,,,25,air,0.1,,load,ctastme647,,1.0,,462.0,565.0,53.7,316L
1922,,,,3.519640268380925,6.109108800315778e-11,dadn,316l,lpbf,slm250hl,,,,30,100,0,ar,,,25,air,0.1,,load,ctastme647,,1.0,,462.0,565.0,53.7,316L
1922,,,,3.2685213063206824,1.6093187321733666e-10,dadn,316l,lpbf,slm250hl,,,,30,100,0,ar,,,25,air,0.1,,load,ctastme647,,1.0,,462.0,565.0,53.7,316L
1922,,,,5.97199455365749,1.175197072992746e-09,dadn,316l,lpbf,slm250hl,,,,30,100,0,ar,,,25,air,0.1,,load,ctastme647,,1.0,,462.0,565.0,53.7,316L
1922,,,,3.5759127323157482,6.764852045922914e-11,dadn,316l,lpbf,slm250hl,,,,30,100,0,ar,,,25,air,0.1,,load,ctastme647,,1.0,,462.0,565.0,53.7,316L
1922,,,,3.3917575396521635,3.486867337294894e-11,dadn,316l,lpbf,slm250hl,,,,30,100,0,ar,,,25,air,0.1,,load,ctastme647,,1.0,,462.0,565.0,53.7,316L
1922,,,,3.14976274246533,3.6692359991855906e-11,dadn,316l,lpbf,slm250hl,,,,30,100,0,ar,,,25,air,0.1,,load,ctastme647,,1.0,,462.0,565.0,53.7,316L
1922,,,,3.6717065804780042,1.3463292817719482e-10,dadn,316l,lpbf,slm250hl,,,,30,100,0,ar,,,25,air,0.1,,load,ctastme647,,1.0,,462.0,565.0,53.7,316L
1922,,,,4.884986585227961,6.707617138020444e-10,dadn,316l,lpbf,slm250hl,,,,30,100,0,ar,,,25,air,0.1,,load,ctastme647,,1.0,,462.0,565.0,53.7,316L
1922,,,,3.116631236352857,5.955356290353015e-11,dadn,316l,lpbf,slm250hl,,,,30,100,0,ar,,,25,air,0.1,,load,ctastme647,,1.0,,462.0,565.0,53.7,316L
1922,,,,7.110405588812884,1.679160660160474e-09,dadn,316l,lpbf,slm250hl,,,,30,100,0,ar,,,25,air,0.1,,load,ctastme647,,1.0,,462.0,565.0,53.7,316L
1922,,,,26.24572375286319,1.0703364000951465e-07,dadn,316l,lpbf,slm250hl,,,,30,100,0,ar,,,25,air,0.1,,load,ctastme647,,1.0,,462.0,565.0,53.7,316L
1922,,,,3.613926653618492,1.940094472068752e-11,dadn,316l,lpbf,slm250hl,,,,30,100,0,ar,,,25,air,0.1,,load,ctastme647,,1.0,,462.0,565.0,53.7,316L
1922,,,,59.5622777356517,1.6368999680416734e-06,dadn,316l,lpbf,slm250hl,,,,30,100,0,ar,,,25,air,0.1,,load,ctastme647,,1.0,,462.0,565.0,53.7,316L
1922,,,,8.115207998308994,2.5247246608492643e-09,dadn,316l,lpbf,slm250hl,,,,30,100,0,ar,,,25,air,0.1,,load,ctastme647,,1.0,,462.0,565.0,53.7,316L
1922,,,,46.70308615064666,7.240667386009418e-07,dadn,316l,lpbf,slm250hl,,,,30,100,0,ar,,,25,air,0.1,,load,ctastme647,,1.0,,462.0,565.0,53.7,316L
1922,,,,12.519557472566591,1.8912666635625377e-08,dadn,316l,lpbf,slm250hl,,,,30,100,0,ar,,,25,air,0.1,,load,ctastme647,,1.0,,462.0,565.0,53.7,316L
1922,,,,4.657978441579848,6.374234613100433e-10,dadn,316l,lpbf,slm250hl,,,,30,100,0,ar,,,25,air,0.1,,load,ctastme647,,1.0,,462.0,565.0,53.7,316L
1922,,,,3.051410062508826,4.615371267384876e-11,dadn,316l,lpbf,slm250hl,,,,30,100,0,ar,,,25,air,0.1,,load,ctastme647,,1.0,,462.0,565.0,53.7,316L
1922,,,,3.5759127323157482,1.6230507636126002e-11,dadn,316l,lpbf,slm250hl,,,,30,100,0,ar,,,25,air,0.1,,load,ctastme647,,1.0,,462.0,565.0,53.7,316L
