Repository: jessk816/pinn

**data**
- **fatigue database**
    - FatigueData-AM2022.xlsx
        - raw fatigue database for additive manufacturing materials (2022)
    - data_fatigue2022.ipynb
        - data cleaning and exploration of fatigue database
    - 316l_fatiguedata_clean.csv
        - cleaned fatigue data for 316L stainless steel
    - fatigue_database_clean.csv
        - cleaned full fatigue database
    - other_fatiguedata_clean.csv
        - cleaned fatigue data for other materials
    - ti64_fatiguedata_clean.csv
        - cleaned fatigue data for Ti-6Al-4V
- **zhou**
    - data_zhou.xlsx
        - datasets from Zhou, S. et al. (2025).

File: data/fatigue database/316l_fatiguedata_clean.csv (part 11 of 33)
dataset_id,Nf,stress_amp,strain_amp,deltaK,dadN,fatigue_data_type,material,am_process,am_machine,power_w,scan_speed,hatch_spacing,layer_thickness,preheat_temp,build_direction,am_environment,scan_pattern,scan_rotation,fatigue_temp,fatigue_environment,r_ratio,frequency_hz,load_control,specimen_description,specimen_size_mm,Kt,E_gpa,yield_strength,uts,elongation,material_group
1923,,,,54.73081525700502,7.816078812496569e-07,dadn,316l,lpbf,slm250hl,,,,30,100,0,ar,,,25,air,0.1,,load,ctastme647,,1.0,,443.0,595.0,48.6,316L
1923,,,,31.916728529039265,1.0433984434474249e-07,dadn,316l,lpbf,slm250hl,,,,30,100,0,ar,,,25,air,0.1,,load,ctastme647,,1.0,,443.0,595.0,48.6,316L
1923,,,,23.36371532032176,5.242726419482057e-08,dadn,316l,lpbf,slm250hl,,,,30,100,0,ar,,,25,air,0.1,,load,ctastme647,,1.0,,443.0,595.0,48.6,316L
1923,,,,38.60841517258281,2.819580522630553e-07,dadn,316l,lpbf,slm250hl,,,,30,100,0,ar,,,25,air,0.1,,load,ctastme647,,1.0,,443.0,595.0,48.6,316L
1923,,,,23.117958690303507,5.659362694412313e-08,dadn,316l,lpbf,slm250hl,,,,30,100,0,ar,,,25,air,0.1,,load,ctastme647,,1.0,,443.0,595.0,48.6,316L
1923,,,,54.442204943265814,8.878497636062996e-07,dadn,316l,lpbf,slm250hl,,,,30,100,0,ar,,,25,air,0.1,,load,ctastme647,,1.0,,443.0,595.0,48.6,316L
1923,,,,5.177518974875566,9.10771839628089e-10,dadn,316l,lpbf,slm250hl,,,,30,100,0,ar,,,25,air,0.1,,load,ctastme647,,1.0,,443.0,595.0,48.6,316L
1923,,,,51.09532560842707,7.619365711655086e-07,dadn,316l,lpbf,slm250hl,,,,30,100,0,ar,,,25,air,0.1,,load,ctastme647,,1.0,,443.0,595.0,48.6,316L
1923,,,,8.87841102654773,3.5166201581270473e-09,dadn,316l,lpbf,slm250hl,,,,30,100,0,ar,,,25,air,0.1,,load,ctastme647,,1.0,,443.0,595.0,48.6,316L
1923,,,,3.303267487510163,3.3703521221557625e-10,dadn,316l,lpbf,slm250hl,,,,30,100,0,ar,,,25,air,0.1,,load,ctastme647,,1.0,,443.0,595.0,48.6,316L
1923,,,,23.36371532032176,6.266830818258798e-08,dadn,316l,lpbf,slm250hl,,,,30,100,0,ar,,,25,air,0.1,,load,ctastme647,,1.0,,443.0,595.0,48.6,316L
1923,,,,10.515114518643408,6.822575329147811e-09,dadn,316l,lpbf,slm250hl,,,,30,100,0,ar,,,25,air,0.1,,load,ctastme647,,1.0,,443.0,595.0,48.6,316L
1923,,,,26.107322990311843,7.684380408500248e-08,dadn,316l,lpbf,slm250hl,,,,30,100,0,ar,,,25,air,0.1,,load,ctastme647,,1.0,,443.0,595.0,48.6,316L
1923,,,,25.69648427544876,7.882772027357606e-08,dadn,316l,lpbf,slm250hl,,,,30,100,0,ar,,,25,air,0.1,,load,ctastme647,,1.0,,443.0,595.0,48.6,316L
1923,,,,23.61208447863487,5.805473384794533e-08,dadn,316l,lpbf,slm250hl,,,,30,100,0,ar,,,25,air,0.1,,load,ctastme647,,1.0,,443.0,595.0,48.6,316L
1923,,,,58.31582880533509,2.2799933449046043e-06,dadn,316l,lpbf,slm250hl,,,,30,100,0,ar,,,25,air,0.1,,load,ctastme647,,1.0,,443.0,595.0,48.6,316L
1923,,,,8.201477127702244,5.15438817231248e-09,dadn,316l,lpbf,slm250hl,,,,30,100,0,ar,,,25,air,0.1,,load,ctastme647,,1.0,,443.0,595.0,48.6,316L
1923,,,,22.996051474427265,5.242726419482057e-08,dadn,316l,lpbf,slm250hl,,,,30,100,0,ar,,,25,air,0.1,,load,ctastme647,,1.0,,443.0,595.0,48.6,316L
1923,,,,27.09167274549705,9.422578010323394e-08,dadn,316l,lpbf,slm250hl,,,,30,100,0,ar,,,25,air,0.1,,load,ctastme647,,1.0,,443.0,595.0,48.6,316L
1923,,,,35.10347996993696,2.076553733078562e-07,dadn,316l,lpbf,slm250hl,,,,30,100,0,ar,,,25,air,0.1,,load,ctastme647,,1.0,,443.0,595.0,48.6,316L
1923,,,,31.414469919975044,1.4167444268951586e-07,dadn,316l,lpbf,slm250hl,,,,30,100,0,ar,,,25,air,0.1,,load,ctastme647,,1.0,,443.0,595.0,48.6,316L
1923,,,,35.10347996993696,1.9236800512244903e-07,dadn,316l,lpbf,slm250hl,,,,30,100,0,ar,,,25,air,0.1,,load,ctastme647,,1.0,,443.0,595.0,48.6,316L
1923,,,,36.42702056915426,2.2415761933060147e-07,dadn,316l,lpbf,slm250hl,,,,30,100,0,ar,,,25,air,0.1,,load,ctastme647,,1.0,,443.0,595.0,48.6,316L
1923,,,,58.31582880533509,1.0612806801964368e-06,dadn,316l,lpbf,slm250hl,,,,30,100,0,ar,,,25,air,0.1,,load,ctastme647,,1.0,,443.0,595.0,48.6,316L
1923,,,,36.81425985513998,2.2415761933060147e-07,dadn,316l,lpbf,slm250hl,,,,30,100,0,ar,,,25,air,0.1,,load,ctastme647,,1.0,,443.0,595.0,48.6,316L
1923,,,,38.404822612091834,3.122230376086241e-07,dadn,316l,lpbf,slm250hl,,,,30,100,0,ar,,,25,air,0.1,,load,ctastme647,,1.0,,443.0,595.0,48.6,316L
1923,,,,30.27305550583038,1.4533212496729592e-07,dadn,316l,lpbf,slm250hl,,,,30,100,0,ar,,,25,air,0.1,,load,ctastme647,,1.0,,443.0,595.0,48.6,316L
1923,,,,41.35544715714412,3.7321210334095665e-07,dadn,316l,lpbf,slm250hl,,,,30,100,0,ar,,,25,air,0.1,,load,ctastme647,,1.0,,443.0,595.0,48.6,316L
1923,,,,24.11677176584098,5.659362694412313e-08,dadn,316l,lpbf,slm250hl,,,,30,100,0,ar,,,25,air,0.1,,load,ctastme647,,1.0,,443.0,595.0,48.6,316L
1923,,,,30.594874754715388,1.0433984434474249e-07,dadn,316l,lpbf,slm250hl,,,,30,100,0,ar,,,25,air,0.1,,load,ctastme647,,1.0,,443.0,595.0,48.6,316L
1923,,,,56.79438434140761,7.619365711655086e-07,dadn,316l,lpbf,slm250hl,,,,30,100,0,ar,,,25,air,0.1,,load,ctastme647,,1.0,,443.0,595.0,48.6,316L
1923,,,,5.177518974875566,7.816078812496568e-10,dadn,316l,lpbf,slm250hl,,,,30,100,0,ar,,,25,air,0.1,,load,ctastme647,,1.0,,443.0,595.0,48.6,316L
1923,,,,22.996051474427265,5.378080595914659e-08,dadn,316l,lpbf,slm250hl,,,,30,100,0,ar,,,25,air,0.1,,load,ctastme647,,1.0,,443.0,595.0,48.6,316L
1923,,,,54.15511654935926,7.240667386009418e-07,dadn,316l,lpbf,slm250hl,,,,30,100,0,ar,,,25,air,0.1,,load,ctastme647,,1.0,,443.0,595.0,48.6,316L
1923,,,,31.248812968274613,1.1852248212759204e-07,dadn,316l,lpbf,slm250hl,,,,30,100,0,ar,,,25,air,0.1,,load,ctastme647,,1.0,,443.0,595.0,48.6,316L
1923,,,,35.66471894891472,2.130165193580188e-07,dadn,316l,lpbf,slm250hl,,,,30,100,0,ar,,,25,air,0.1,,load,ctastme647,,1.0,,443.0,595.0,48.6,316L
1923,,,,43.60083771053067,4.132721716658186e-07,dadn,316l,lpbf,slm250hl,,,,30,100,0,ar,,,25,air,0.1,,load,ctastme647,,1.0,,443.0,595.0,48.6,316L
1923,,,,31.916728529039265,1.529332243485468e-07,dadn,316l,lpbf,slm250hl,,,,30,100,0,ar,,,25,air,0.1,,load,ctastme647,,1.0,,443.0,595.0,48.6,316L
1923,,,,41.35544715714412,3.54662685450473e-07,dadn,316l,lpbf,slm250hl,,,,30,100,0,ar,,,25,air,0.1,,load,ctastme647,,1.0,,443.0,595.0,48.6,316L
1923,,,,29.48323953906663,1.2158243827893987e-07,dadn,316l,lpbf,slm250hl,,,,30,100,0,ar,,,25,air,0.1,,load,ctastme647,,1.0,,443.0,595.0,48.6,316L
1923,,,,40.2764945396564,2.819580522630553e-07,dadn,316l,lpbf,slm250hl,,,,30,100,0,ar,,,25,air,0.1,,load,ctastme647,,1.0,,443.0,595.0,48.6,316L
1923,,,,35.66471894891472,2.2415761933060147e-07,dadn,316l,lpbf,slm250hl,,,,30,100,0,ar,,,25,air,0.1,,load,ctastme647,,1.0,,443.0,595.0,48.6,316L
1923,,,,40.70465585353426,3.7321210334095665e-07,dadn,316l,lpbf,slm250hl,,,,30,100,0,ar,,,25,air,0.1,,load,ctastme647,,1.0,,443.0,595.0,48.6,316L
1923,,,,3.251285514102883,2.819580522630558e-10,dadn,316l,lpbf,slm250hl,,,,30,100,0,ar,,,25,air,0.1,,load,ctastme647,,1.0,,443.0,595.0,48.6,316L
1923,,,,25.0260698349066,5.9553562903530155e-08,dadn,316l,lpbf,slm250hl,,,,30,100,0,ar,,,25,air,0.1,,load,ctastme647,,1.0,,443.0,595.0,48.6,316L
1923,,,,10.683231529872259,7.364761234558475e-09,dadn,316l,lpbf,slm250hl,,,,30,100,0,ar,,,25,air,0.1,,load,ctastme647,,1.0,,443.0,595.0,48.6,316L
1923,,,,15.63255087541228,1.8436677410295803e-08,dadn,316l,lpbf,slm250hl,,,,30,100,0,ar,,,25,air,0.1,,load,ctastme647,,1.0,,443.0,595.0,48.6,316L
1923,,,,3.3383830397375247,3.3703521221557625e-10,dadn,316l,lpbf,slm250hl,,,,30,100,0,ar,,,25,air,0.1,,load,ctastme647,,1.0,,443.0,595.0,48.6,316L
1923,,,,15.46811628232389,1.7972667761775516e-08,dadn,316l,lpbf,slm250hl,,,,30,100,0,ar,,,25,air,0.1,,load,ctastme647,,1.0,,443.0,595.0,48.6,316L
1923,,,,45.0061746365201,4.2394183282350793e-07,dadn,316l,lpbf,slm250hl,,,,30,100,0,ar,,,25,air,0.1,,load,ctastme647,,1.0,,443.0,595.0,48.6,316L
1923,,,,6.961607427002689,2.5247246608492643e-09,dadn,316l,lpbf,slm250hl,,,,30,100,0,ar,,,25,air,0.1,,load,ctastme647,,1.0,,443.0,595.0,48.6,316L
1923,,,,33.12011594357928,1.737210311496793e-07,dadn,316l,lpbf,slm250hl,,,,30,100,0,ar,,,25,air,0.1,,load,ctastme647,,1.0,,443.0,595.0,48.6,316L
1923,,,,42.239383027177965,3.9273168504678234e-07,dadn,316l,lpbf,slm250hl,,,,30,100,0,ar,,,25,air,0.1,,load,ctastme647,,1.0,,443.0,595.0,48.6,316L
1923,,,,5.204966161801347,8.224872063395828e-10,dadn,316l,lpbf,slm250hl,,,,30,100,0,ar,,,25,air,0.1,,load,ctastme647,,1.0,,443.0,595.0,48.6,316L
1923,,,,5.344400140065796,9.10771839628089e-10,dadn,316l,lpbf,slm250hl,,,,30,100,0,ar,,,25,air,0.1,,load,ctastme647,,1.0,,443.0,595.0,48.6,316L
1923,,,,17.7475709393295,2.503363900486463e-08,dadn,316l,lpbf,slm250hl,,,,30,100,0,ar,,,25,air,0.1,,load,ctastme647,,1.0,,443.0,595.0,48.6,316L
1923,,,,3.7700666158021567,4.028710418499449e-10,dadn,316l,lpbf,slm250hl,,,,30,100,0,ar,,,25,air,0.1,,load,ctastme647,,1.0,,443.0,595.0,48.6,316L
1923,,,,5.344400140065796,8.655045846143562e-10,dadn,316l,lpbf,slm250hl,,,,30,100,0,ar,,,25,air,0.1,,load,ctastme647,,1.0,,443.0,595.0,48.6,316L
1923,,,,28.562612857135292,1.1263166821582116e-07,dadn,316l,lpbf,slm250hl,,,,30,100,0,ar,,,25,air,0.1,,load,ctastme647,,1.0,,443.0,595.0,48.6,316L
1923,,,,41.574681638761604,3.63819195224116e-07,dadn,316l,lpbf,slm250hl,,,,30,100,0,ar,,,25,air,0.1,,load,ctastme647,,1.0,,443.0,595.0,48.6,316L
1923,,,,28.7140296608173,9.422578010323394e-08,dadn,316l,lpbf,slm250hl,,,,30,100,0,ar,,,25,air,0.1,,load,ctastme647,,1.0,,443.0,595.0,48.6,316L
1923,,,,32.42701731372068,1.4533212496729592e-07,dadn,316l,lpbf,slm250hl,,,,30,100,0,ar,,,25,air,0.1,,load,ctastme647,,1.0,,443.0,595.0,48.6,316L
1923,,,,39.64268220807409,2.748618030953509e-07,dadn,316l,lpbf,slm250hl,,,,30,100,0,ar,,,25,air,0.1,,load,ctastme647,,1.0,,443.0,595.0,48.6,316L
1923,,,,25.832707090018104,6.939503726003285e-08,dadn,316l,lpbf,slm250hl,,,,30,100,0,ar,,,25,air,0.1,,load,ctastme647,,1.0,,443.0,595.0,48.6,316L
1923,,,,23.117958690303507,5.805473384794533e-08,dadn,316l,lpbf,slm250hl,,,,30,100,0,ar,,,25,air,0.1,,load,ctastme647,,1.0,,443.0,595.0,48.6,316L
1923,,,,47.4497811338434,1.0085328227185251e-06,dadn,316l,lpbf,slm250hl,,,,30,100,0,ar,,,25,air,0.1,,load,ctastme647,,1.0,,443.0,595.0,48.6,316L
1923,,,,40.920440344790215,3.8284751301914945e-07,dadn,316l,lpbf,slm250hl,,,,30,100,0,ar,,,25,air,0.1,,load,ctastme647,,1.0,,443.0,595.0,48.6,316L
1923,,,,47.4497811338434,9.5840664348316e-07,dadn,316l,lpbf,slm250hl,,,,30,100,0,ar,,,25,air,0.1,,load,ctastme647,,1.0,,443.0,595.0,48.6,316L
1923,,,,53.869542049792585,8.655045846143563e-07,dadn,316l,lpbf,slm250hl,,,,30,100,0,ar,,,25,air,0.1,,load,ctastme647,,1.0,,443.0,595.0,48.6,316L
1923,,,,55.900637713960485,9.10771839628089e-07,dadn,316l,lpbf,slm250hl,,,,30,100,0,ar,,,25,air,0.1,,load,ctastme647,,1.0,,443.0,595.0,48.6,316L
1923,,,,38.404822612091834,2.358814164056115e-07,dadn,316l,lpbf,slm250hl,,,,30,100,0,ar,,,25,air,0.1,,load,ctastme647,,1.0,,443.0,595.0,48.6,316L
1923,,,,5.429847100892126,9.58406643483162e-10,dadn,316l,lpbf,slm250hl,,,,30,100,0,ar,,,25,air,0.1,,load,ctastme647,,1.0,,443.0,595.0,48.6,316L
1923,,,,37.009420486454246,2.1851607688539643e-07,dadn,316l,lpbf,slm250hl,,,,30,100,0,ar,,,25,air,0.1,,load,ctastme647,,1.0,,443.0,595.0,48.6,316L
1923,,,,35.476649290589116,1.737210311496793e-07,dadn,316l,lpbf,slm250hl,,,,30,100,0,ar,,,25,air,0.1,,load,ctastme647,,1.0,,443.0,595.0,48.6,316L
1923,,,,53.02182229567565,9.10771839628089e-07,dadn,316l,lpbf,slm250hl,,,,30,100,0,ar,,,25,air,0.1,,load,ctastme647,,1.0,,443.0,595.0,48.6,316L
1923,,,,32.59892019036376,1.4533212496729592e-07,dadn,316l,lpbf,slm250hl,,,,30,100,0,ar,,,25,air,0.1,,load,ctastme647,,1.0,,443.0,595.0,48.6,316L
1923,,,,18.12690946998624,2.84363950337076e-08,dadn,316l,lpbf,slm250hl,,,,30,100,0,ar,,,25,air,0.1,,load,ctastme647,,1.0,,443.0,595.0,48.6,316L
1923,,,,22.874787108098502,6.109108800315777e-08,dadn,316l,lpbf,slm250hl,,,,30,100,0,ar,,,25,air,0.1,,load,ctastme647,,1.0,,443.0,595.0,48.6,316L
1923,,,,18.223004274278363,2.992366334925984e-08,dadn,316l,lpbf,slm250hl,,,,30,100,0,ar,,,25,air,0.1,,load,ctastme647,,1.0,,443.0,595.0,48.6,316L
1923,,,,7.035613147130903,2.338857110964295e-09,dadn,316l,lpbf,slm250hl,,,,30,100,0,ar,,,25,air,0.1,,load,ctastme647,,1.0,,443.0,595.0,48.6,316L
1923,,,,54.15511654935926,9.831503229233362e-07,dadn,316l,lpbf,slm250hl,,,,30,100,0,ar,,,25,air,0.1,,load,ctastme647,,1.0,,443.0,595.0,48.6,316L
1923,,,,53.869542049792585,6.880791154915198e-07,dadn,316l,lpbf,slm250hl,,,,30,100,0,ar,,,25,air,0.1,,load,ctastme647,,1.0,,443.0,595.0,48.6,316L
1923,,,,27.235291766419266,7.490981859884694e-08,dadn,316l,lpbf,slm250hl,,,,30,100,0,ar,,,25,air,0.1,,load,ctastme647,,1.0,,443.0,595.0,48.6,316L
1923,,,,23.117958690303507,6.428624827020306e-08,dadn,316l,lpbf,slm250hl,,,,30,100,0,ar,,,25,air,0.1,,load,ctastme647,,1.0,,443.0,595.0,48.6,316L
1923,,,,46.70308615064666,4.939999867435303e-07,dadn,316l,lpbf,slm250hl,,,,30,100,0,ar,,,25,air,0.1,,load,ctastme647,,1.0,,443.0,595.0,48.6,316L
1923,,,,26.80670273519653,9.422578010323394e-08,dadn,316l,lpbf,slm250hl,,,,30,100,0,ar,,,25,air,0.1,,load,ctastme647,,1.0,,443.0,595.0,48.6,316L
1923,,,,26.107322990311843,6.428624827020306e-08,dadn,316l,lpbf,slm250hl,,,,30,100,0,ar,,,25,air,0.1,,load,ctastme647,,1.0,,443.0,595.0,48.6,316L
1923,,,,11.08603178422691,7.749949864227657e-09,dadn,316l,lpbf,slm250hl,,,,30,100,0,ar,,,25,air,0.1,,load,ctastme647,,1.0,,443.0,595.0,48.6,316L
1923,,,,44.06433862275469,4.0287104184994486e-07,dadn,316l,lpbf,slm250hl,,,,30,100,0,ar,,,25,air,0.1,,load,ctastme647,,1.0,,443.0,595.0,48.6,316L
1923,,,,22.996051474427265,5.805473384794533e-08,dadn,316l,lpbf,slm250hl,,,,30,100,0,ar,,,25,air,0.1,,load,ctastme647,,1.0,,443.0,595.0,48.6,316L
1923,,,,21.46854075307463,4.167985498411429e-08,dadn,316l,lpbf,slm250hl,,,,30,100,0,ar,,,25,air,0.1,,load,ctastme647,,1.0,,443.0,595.0,48.6,316L
1923,,,,15.798733498765683,1.940094472068752e-08,dadn,316l,lpbf,slm250hl,,,,30,100,0,ar,,,25,air,0.1,,load,ctastme647,,1.0,,443.0,595.0,48.6,316L
1923,,,,49.76226215255107,7.058436094868095e-07,dadn,316l,lpbf,slm250hl,,,,30,100,0,ar,,,25,air,0.1,,load,ctastme647,,1.0,,443.0,595.0,48.6,316L
1923,,,,57.70242030555529,1.2366617336545476e-06,dadn,316l,lpbf,slm250hl,,,,30,100,0,ar,,,25,air,0.1,,load,ctastme647,,1.0,,443.0,595.0,48.6,316L
1923,,,,28.262170423898667,9.422578010323394e-08,dadn,316l,lpbf,slm250hl,,,,30,100,0,ar,,,25,air,0.1,,load,ctastme647,,1.0,,443.0,595.0,48.6,316L
1923,,,,5.429847100892126,1.008532822718523e-09,dadn,316l,lpbf,slm250hl,,,,30,100,0,ar,,,25,air,0.1,,load,ctastme647,,1.0,,443.0,595.0,48.6,316L
1923,,,,33.828028939682675,1.7820607675742024e-07,dadn,316l,lpbf,slm250hl,,,,30,100,0,ar,,,25,air,0.1,,load,ctastme647,,1.0,,443.0,595.0,48.6,316L
1923,,,,27.235291766419266,9.185432942726585e-08,dadn,316l,lpbf,slm250hl,,,,30,100,0,ar,,,25,air,0.1,,load,ctastme647,,1.0,,443.0,595.0,48.6,316L
1923,,,,51.36619336570883,8.437217834532678e-07,dadn,316l,lpbf,slm250hl,,,,30,100,0,ar,,,25,air,0.1,,load,ctastme647,,1.0,,443.0,595.0,48.6,316L
1923,,,,27.3796721439164,1.0703364000951465e-07,dadn,316l,lpbf,slm250hl,,,,30,100,0,ar,,,25,air,0.1,,load,ctastme647,,1.0,,443.0,595.0,48.6,316L
1923,,,,33.47220101255734,1.650867345276929e-07,dadn,316l,lpbf,slm250hl,,,,30,100,0,ar,,,25,air,0.1,,load,ctastme647,,1.0,,443.0,595.0,48.6,316L
1923,,,,26.24572375286319,8.086285625130718e-08,dadn,316l,lpbf,slm250hl,,,,30,100,0,ar,,,25,air,0.1,,load,ctastme647,,1.0,,443.0,595.0,48.6,316L
1923,,,,28.562612857135292,1.0171384545005919e-07,dadn,316l,lpbf,slm250hl,,,,30,100,0,ar,,,25,air,0.1,,load,ctastme647,,1.0,,443.0,595.0,48.6,316L
1923,,,,34.18763951359823,2.130165193580188e-07,dadn,316l,lpbf,slm250hl,,,,30,100,0,ar,,,25,air,0.1,,load,ctastme647,,1.0,,443.0,595.0,48.6,316L
1923,,,,17.7475709393295,2.440359869026086e-08,dadn,316l,lpbf,slm250hl,,,,30,100,0,ar,,,25,air,0.1,,load,ctastme647,,1.0,,443.0,595.0,48.6,316L
1923,,,,6.779980940732452,2.338857110964295e-09,dadn,316l,lpbf,slm250hl,,,,30,100,0,ar,,,25,air,0.1,,load,ctastme647,,1.0,,443.0,595.0,48.6,316L
1923,,,,6.744228277132212,1.0345706356238548e-09,dadn,316l,lpbf,slm250hl,,,,30,100,0,ar,,,25,air,0.1,,load,ctastme647,,1.0,,443.0,595.0,48.6,316L
1923,,,,42.239383027177965,3.54662685450473e-07,dadn,316l,lpbf,slm250hl,,,,30,100,0,ar,,,25,air,0.1,,load,ctastme647,,1.0,,443.0,595.0,48.6,316L
1923,,,,57.70242030555529,2.2226110472674507e-06,dadn,316l,lpbf,slm250hl,,,,30,100,0,ar,,,25,air,0.1,,load,ctastme647,,1.0,,443.0,595.0,48.6,316L
1923,,,,16.833592442005735,2.2607031655735564e-08,dadn,316l,lpbf,slm250hl,,,,30,100,0,ar,,,25,air,0.1,,load,ctastme647,,1.0,,443.0,595.0,48.6,316L
1923,,,,6.888380153116072,2.222611047267446e-09,dadn,316l,lpbf,slm250hl,,,,30,100,0,ar,,,25,air,0.1,,load,ctastme647,,1.0,,443.0,595.0,48.6,316L
1923,,,,49.499852356081206,6.880791154915198e-07,dadn,316l,lpbf,slm250hl,,,,30,100,0,ar,,,25,air,0.1,,load,ctastme647,,1.0,,443.0,595.0,48.6,316L
1923,,,,31.916728529039265,1.3810881603707175e-07,dadn,316l,lpbf,slm250hl,,,,30,100,0,ar,,,25,air,0.1,,load,ctastme647,,1.0,,443.0,595.0,48.6,316L
1923,,,,42.91471174738252,4.348869581353915e-07,dadn,316l,lpbf,slm250hl,,,,30,100,0,ar,,,25,air,0.1,,load,ctastme647,,1.0,,443.0,595.0,48.6,316L
1923,,,,15.798733498765683,1.8912666635625377e-08,dadn,316l,lpbf,slm250hl,,,,30,100,0,ar,,,25,air,0.1,,load,ctastme647,,1.0,,443.0,595.0,48.6,316L
1923,,,,40.920440344790215,2.892375089615377e-07,dadn,316l,lpbf,slm250hl,,,,30,100,0,ar,,,25,air,0.1,,load,ctastme647,,1.0,,443.0,595.0,48.6,316L
1923,,,,40.064105747879395,2.819580522630553e-07,dadn,316l,lpbf,slm250hl,,,,30,100,0,ar,,,25,air,0.1,,load,ctastme647,,1.0,,443.0,595.0,48.6,316L
1923,,,,22.874787108098502,5.516929281045942e-08,dadn,316l,lpbf,slm250hl,,,,30,100,0,ar,,,25,air,0.1,,load,ctastme647,,1.0,,443.0,595.0,48.6,316L
1923,,,,26.524730247696972,6.594595955290904e-08,dadn,316l,lpbf,slm250hl,,,,30,100,0,ar,,,25,air,0.1,,load,ctastme647,,1.0,,443.0,595.0,48.6,316L
1923,,,,23.61208447863487,6.266830818258798e-08,dadn,316l,lpbf,slm250hl,,,,30,100,0,ar,,,25,air,0.1,,load,ctastme647,,1.0,,443.0,595.0,48.6,316L
1923,,,,29.63953679084557,1.346329281771948e-07,dadn,316l,lpbf,slm250hl,,,,30,100,0,ar,,,25,air,0.1,,load,ctastme647,,1.0,,443.0,595.0,48.6,316L
1923,,,,53.869542049792585,9.831503229233362e-07,dadn,316l,lpbf,slm250hl,,,,30,100,0,ar,,,25,air,0.1,,load,ctastme647,,1.0,,443.0,595.0,48.6,316L
1923,,,,38.202303649947254,2.748618030953509e-07,dadn,316l,lpbf,slm250hl,,,,30,100,0,ar,,,25,air,0.1,,load,ctastme647,,1.0,,443.0,595.0,48.6,316L
1923,,,,56.79438434140761,8.224872063395827e-07,dadn,316l,lpbf,slm250hl,,,,30,100,0,ar,,,25,air,0.1,,load,ctastme647,,1.0,,443.0,595.0,48.6,316L
1923,,,,61.80801214239726,2.1666729328291063e-06,dadn,316l,lpbf,slm250hl,,,,30,100,0,ar,,,25,air,0.1,,load,ctastme647,,1.0,,443.0,595.0,48.6,316L
1923,,,,41.35544715714412,2.9670490315426593e-07,dadn,316l,lpbf,slm250hl,,,,30,100,0,ar,,,25,air,0.1,,load,ctastme647,,1.0,,443.0,595.0,48.6,316L
1923,,,,29.796662609338867,1.1553953818113755e-07,dadn,316l,lpbf,slm250hl,,,,30,100,0,ar,,,25,air,0.1,,load,ctastme647,,1.0,,443.0,595.0,48.6,316L
1923,,,,42.68841092647789,3.4573662440613065e-07,dadn,316l,lpbf,slm250hl,,,,30,100,0,ar,,,25,air,0.1,,load,ctastme647,,1.0,,443.0,595.0,48.6,316L
1923,,,,34.00735889253148,2.076553733078562e-07,dadn,316l,lpbf,slm250hl,,,,30,100,0,ar,,,25,air,0.1,,load,ctastme647,,1.0,,443.0,595.0,48.6,316L
1923,,,,34.918369875744375,2.1851607688539643e-07,dadn,316l,lpbf,slm250hl,,,,30,100,0,ar,,,25,air,0.1,,load,ctastme647,,1.0,,443.0,595.0,48.6,316L
1923,,,,62.135670248724935,2.656771743087479e-06,dadn,316l,lpbf,slm250hl,,,,30,100,0,ar,,,25,air,0.1,,load,ctastme647,,1.0,,443.0,595.0,48.6,316L
1923,,,,27.524817914110074,1.0433984434474249e-07,dadn,316l,lpbf,slm250hl,,,,30,100,0,ar,,,25,air,0.1,,load,ctastme647,,1.0,,443.0,595.0,48.6,316L
1923,,,,18.12690946998624,2.9170552134905313e-08,dadn,316l,lpbf,slm250hl,,,,30,100,0,ar,,,25,air,0.1,,load,ctastme647,,1.0,,443.0,595.0,48.6,316L
1923,,,,46.95066966348516,4.939999867435303e-07,dadn,316l,lpbf,slm250hl,,,,30,100,0,ar,,,25,air,0.1,,load,ctastme647,,1.0,,443.0,595.0,48.6,316L
1923,,,,16.307956365470346,2.2607031655735564e-08,dadn,316l,lpbf,slm250hl,,,,30,100,0,ar,,,25,air,0.1,,load,ctastme647,,1.0,,443.0,595.0,48.6,316L
1923,,,,26.948811066311723,7.882772027357606e-08,dadn,316l,lpbf,slm250hl,,,,30,100,0,ar,,,25,air,0.1,,load,ctastme647,,1.0,,443.0,595.0,48.6,316L
1923,,,,28.4119945149966,1.1553953818113755e-07,dadn,316l,lpbf,slm250hl,,,,30,100,0,ar,,,25,air,0.1,,load,ctastme647,,1.0,,443.0,595.0,48.6,316L
1923,,,,25.292110737030363,6.428624827020306e-08,dadn,316l,lpbf,slm250hl,,,,30,100,0,ar,,,25,air,0.1,,load,ctastme647,,1.0,,443.0,595.0,48.6,316L
1923,,,,62.46506534401118,2.3388571109642947e-06,dadn,316l,lpbf,slm250hl,,,,30,100,0,ar,,,25,air,0.1,,load,ctastme647,,1.0,,443.0,595.0,48.6,316L
1923,,,,58.008313750636226,1.0886803117885069e-06,dadn,316l,lpbf,slm250hl,,,,30,100,0,ar,,,25,air,0.1,,load,ctastme647,,1.0,,443.0,595.0,48.6,316L
1923,,,,55.605858611674364,9.5840664348316e-07,dadn,316l,lpbf,slm250hl,,,,30,100,0,ar,,,25,air,0.1,,load,ctastme647,,1.0,,443.0,595.0,48.6,316L
1923,,,,48.208414373028866,5.332578647681401e-07,dadn,316l,lpbf,slm250hl,,,,30,100,0,ar,,,25,air,0.1,,load,ctastme647,,1.0,,443.0,595.0,48.6,316L
1923,,,,24.762827345392175,6.428624827020306e-08,dadn,316l,lpbf,slm250hl,,,,30,100,0,ar,,,25,air,0.1,,load,ctastme647,,1.0,,443.0,595.0,48.6,316L
1923,,,,23.24051216361657,4.982152010533666e-08,dadn,316l,lpbf,slm250hl,,,,30,100,0,ar,,,25,air,0.1,,load,ctastme647,,1.0,,443.0,595.0,48.6,316L
1923,,,,53.5854734613937,6.707617138020444e-07,dadn,316l,lpbf,slm250hl,,,,30,100,0,ar,,,25,air,0.1,,load,ctastme647,,1.0,,443.0,595.0,48.6,316L
1923,,,,38.202303649947254,2.076553733078562e-07,dadn,316l,lpbf,slm250hl,,,,30,100,0,ar,,,25,air,0.1,,load,ctastme647,,1.0,,443.0,595.0,48.6,316L
1923,,,,38.00085262477619,2.358814164056115e-07,dadn,316l,lpbf,slm250hl,,,,30,100,0,ar,,,25,air,0.1,,load,ctastme647,,1.0,,443.0,595.0,48.6,316L
1923,,,,22.5148172964964,4.982152010533666e-08,dadn,316l,lpbf,slm250hl,,,,30,100,0,ar,,,25,air,0.1,,load,ctastme647,,1.0,,443.0,595.0,48.6,316L
1923,,,,31.58100505625402,1.4533212496729592e-07,dadn,316l,lpbf,slm250hl,,,,30,100,0,ar,,,25,air,0.1,,load,ctastme647,,1.0,,443.0,595.0,48.6,316L
1923,,,,23.86309393785713,6.109108800315777e-08,dadn,316l,lpbf,slm250hl,,,,30,100,0,ar,,,25,air,0.1,,load,ctastme647,,1.0,,443.0,595.0,48.6,316L
1923,,,,53.5854734613937,8.655045846143563e-07,dadn,316l,lpbf,slm250hl,,,,30,100,0,ar,,,25,air,0.1,,load,ctastme647,,1.0,,443.0,595.0,48.6,316L
1923,,,,31.748423032564553,1.2158243827893987e-07,dadn,316l,lpbf,slm250hl,,,,30,100,0,ar,,,25,air,0.1,,load,ctastme647,,1.0,,443.0,595.0,48.6,316L
1923,,,,41.574681638761604,4.2394183282350793e-07,dadn,316l,lpbf,slm250hl,,,,30,100,0,ar,,,25,air,0.1,,load,ctastme647,,1.0,,443.0,595.0,48.6,316L
1923,,,,32.59892019036376,9.915393703344977e-08,dadn,316l,lpbf,slm250hl,,,,30,100,0,ar,,,25,air,0.1,,load,ctastme647,,1.0,,443.0,595.0,48.6,316L
1923,,,,39.85283693934294,2.9670490315426593e-07,dadn,316l,lpbf,slm250hl,,,,30,100,0,ar,,,25,air,0.1,,load,ctastme647,,1.0,,443.0,595.0,48.6,316L
1923,,,,8.421183567285443,5.15438817231248e-09,dadn,316l,lpbf,slm250hl,,,,30,100,0,ar,,,25,air,0.1,,load,ctastme647,,1.0,,443.0,595.0,48.6,316L
1923,,,,35.289571374170485,1.6934886403895414e-07,dadn,316l,lpbf,slm250hl,,,,30,100,0,ar,,,25,air,0.1,,load,ctastme647,,1.0,,443.0,595.0,48.6,316L
1923,,,,45.24476244161697,5.332578647681401e-07,dadn,316l,lpbf,slm250hl,,,,30,100,0,ar,,,25,air,0.1,,load,ctastme647,,1.0,,443.0,595.0,48.6,316L
1923,,,,8.785021411758878,3.34183682100787e-09,dadn,316l,lpbf,slm250hl,,,,30,100,0,ar,,,25,air,0.1,,load,ctastme647,,1.0,,443.0,595.0,48.6,316L
1923,,,,24.762827345392175,5.659362694412313e-08,dadn,316l,lpbf,slm250hl,,,,30,100,0,ar,,,25,air,0.1,,load,ctastme647,,1.0,,443.0,595.0,48.6,316L
1923,,,,27.96488826371341,1.0979698278861445e-07,dadn,316l,lpbf,slm250hl,,,,30,100,0,ar,,,25,air,0.1,,load,ctastme647,,1.0,,443.0,595.0,48.6,316L
1923,,,,49.76226215255107,7.240667386009418e-07,dadn,316l,lpbf,slm250hl,,,,30,100,0,ar,,,25,air,0.1,,load,ctastme647,,1.0,,443.0,595.0,48.6,316L
1923,,,,10.969420801161345,7.179406780725327e-09,dadn,316l,lpbf,slm250hl,,,,30,100,0,ar,,,25,air,0.1,,load,ctastme647,,1.0,,443.0,595.0,48.6,316L
1923,,,,22.5148172964964,5.242726419482057e-08,dadn,316l,lpbf,slm250hl,,,,30,100,0,ar,,,25,air,0.1,,load,ctastme647,,1.0,,443.0,595.0,48.6,316L
1923,,,,37.60113188897516,2.482183865606465e-07,dadn,316l,lpbf,slm250hl,,,,30,100,0,ar,,,25,air,0.1,,load,ctastme647,,1.0,,443.0,595.0,48.6,316L
1923,,,,42.01664339630678,3.7321210334095665e-07,dadn,316l,lpbf,slm250hl,,,,30,100,0,ar,,,25,air,0.1,,load,ctastme647,,1.0,,443.0,595.0,48.6,316L
1923,,,,22.996051474427265,4.734528691755933e-08,dadn,316l,lpbf,slm250hl,,,,30,100,0,ar,,,25,air,0.1,,load,ctastme647,,1.0,,443.0,595.0,48.6,316L
1923,,,,32.25602092719524,1.650867345276929e-07,dadn,316l,lpbf,slm250hl,,,,30,100,0,ar,,,25,air,0.1,,load,ctastme647,,1.0,,443.0,595.0,48.6,316L
1923,,,,31.916728529039265,1.2158243827893987e-07,dadn,316l,lpbf,slm250hl,,,,30,100,0,ar,,,25,air,0.1,,load,ctastme647,,1.0,,443.0,595.0,48.6,316L
1923,,,,9.81664895026789,4.898204358009312e-09,dadn,316l,lpbf,slm250hl,,,,30,100,0,ar,,,25,air,0.1,,load,ctastme647,,1.0,,443.0,595.0,48.6,316L
1923,,,,48.97917673858427,6.213809483529153e-07,dadn,316l,lpbf,slm250hl,,,,30,100,0,ar,,,25,air,0.1,,load,ctastme647,,1.0,,443.0,595.0,48.6,316L
1923,,,,24.502353832738393,5.242726419482057e-08,dadn,316l,lpbf,slm250hl,,,,30,100,0,ar,,,25,air,0.1,,load,ctastme647,,1.0,,443.0,595.0,48.6,316L
1923,,,,4.7827593612995525,7.240667386009419e-10,dadn,316l,lpbf,slm250hl,,,,30,100,0,ar,,,25,air,0.1,,load,ctastme647,,1.0,,443.0,595.0,48.6,316L
1923,,,,40.2764945396564,2.9670490315426593e-07,dadn,316l,lpbf,slm250hl,,,,30,100,0,ar,,,25,air,0.1,,load,ctastme647,,1.0,,443.0,595.0,48.6,316L
1923,,,,25.292110737030363,5.805473384794533e-08,dadn,316l,lpbf,slm250hl,,,,30,100,0,ar,,,25,air,0.1,,load,ctastme647,,1.0,,443.0,595.0,48.6,316L
1923,,,,22.043653818497067,4.499212767026566e-08,dadn,316l,lpbf,slm250hl,,,,30,100,0,ar,,,25,air,0.1,,load,ctastme647,,1.0,,443.0,595.0,48.6,316L
1923,,,,5.316217680259027,8.437217834532677e-10,dadn,316l,lpbf,slm250hl,,,,30,100,0,ar,,,25,air,0.1,,load,ctastme647,,1.0,,443.0,595.0,48.6,316L
1923,,,,8.37677640068292,2.656771743087479e-09,dadn,316l,lpbf,slm250hl,,,,30,100,0,ar,,,25,air,0.1,,load,ctastme647,,1.0,,443.0,595.0,48.6,316L
1923,,,,24.373146328815615,7.302450717178043e-08,dadn,316l,lpbf,slm250hl,,,,30,100,0,ar,,,25,air,0.1,,load,ctastme647,,1.0,,443.0,595.0,48.6,316L
1923,,,,61.80801214239726,2.7957250960165177e-06,dadn,316l,lpbf,slm250hl,,,,30,100,0,ar,,,25,air,0.1,,load,ctastme647,,1.0,,443.0,595.0,48.6,316L
1923,,,,23.117958690303507,4.982152010533666e-08,dadn,316l,lpbf,slm250hl,,,,30,100,0,ar,,,25,air,0.1,,load,ctastme647,,1.0,,443.0,595.0,48.6,316L
1923,,,,33.295693091189605,1.4167444268951586e-07,dadn,316l,lpbf,slm250hl,,,,30,100,0,ar,,,25,air,0.1,,load,ctastme647,,1.0,,443.0,595.0,48.6,316L
1923,,,,18.51435602406392,3.069621802490231e-08,dadn,316l,lpbf,slm250hl,,,,30,100,0,ar,,,25,air,0.1,,load,ctastme647,,1.0,,443.0,595.0,48.6,316L
1923,,,,28.562612857135292,1.2158243827893987e-07,dadn,316l,lpbf,slm250hl,,,,30,100,0,ar,,,25,air,0.1,,load,ctastme647,,1.0,,443.0,595.0,48.6,316L
1923,,,,30.43353974882691,1.0171384545005919e-07,dadn,316l,lpbf,slm250hl,,,,30,100,0,ar,,,25,air,0.1,,load,ctastme647,,1.0,,443.0,595.0,48.6,316L
1923,,,,15.715422526503541,1.7520336191095853e-08,dadn,316l,lpbf,slm250hl,,,,30,100,0,ar,,,25,air,0.1,,load,ctastme647,,1.0,,443.0,595.0,48.6,316L
1923,,,,31.58100505625402,1.2794139158386832e-07,dadn,316l,lpbf,slm250hl,,,,30,100,0,ar,,,25,air,0.1,,load,ctastme647,,1.0,,443.0,595.0,48.6,316L
1923,,,,46.21182896374491,4.939999867435303e-07,dadn,316l,lpbf,slm250hl,,,,30,100,0,ar,,,25,air,0.1,,load,ctastme647,,1.0,,443.0,595.0,48.6,316L
1923,,,,46.45680821228173,9.831503229233362e-07,dadn,316l,lpbf,slm250hl,,,,30,100,0,ar,,,25,air,0.1,,load,ctastme647,,1.0,,443.0,595.0,48.6,316L
1923,,,,38.60841517258281,2.9670490315426593e-07,dadn,316l,lpbf,slm250hl,,,,30,100,0,ar,,,25,air,0.1,,load,ctastme647,,1.0,,443.0,595.0,48.6,316L
1923,,,,43.14221223958974,3.9273168504678234e-07,dadn,316l,lpbf,slm250hl,,,,30,100,0,ar,,,25,air,0.1,,load,ctastme647,,1.0,,443.0,595.0,48.6,316L
1923,,,,37.205615707956255,2.6794415053748314e-07,dadn,316l,lpbf,slm250hl,,,,30,100,0,ar,,,25,air,0.1,,load,ctastme647,,1.0,,443.0,595.0,48.6,316L
1923,,,,23.86309393785713,6.266830818258798e-08,dadn,316l,lpbf,slm250hl,,,,30,100,0,ar,,,25,air,0.1,,load,ctastme647,,1.0,,443.0,595.0,48.6,316L
1923,,,,9.02036021061016,3.6074105574812368e-09,dadn,316l,lpbf,slm250hl,,,,30,100,0,ar,,,25,air,0.1,,load,ctastme647,,1.0,,443.0,595.0,48.6,316L
1923,,,,10.34964308608479,6.1612367426770535e-09,dadn,316l,lpbf,slm250hl,,,,30,100,0,ar,,,25,air,0.1,,load,ctastme647,,1.0,,443.0,595.0,48.6,316L
1923,,,,29.63953679084557,1.2794139158386832e-07,dadn,316l,lpbf,slm250hl,,,,30,100,0,ar,,,25,air,0.1,,load,ctastme647,,1.0,,443.0,595.0,48.6,316L
1923,,,,58.008313750636226,1.2366617336545476e-06,dadn,316l,lpbf,slm250hl,,,,30,100,0,ar,,,25,air,0.1,,load,ctastme647,,1.0,,443.0,595.0,48.6,316L
1923,,,,54.442204943265814,9.342857067283761e-07,dadn,316l,lpbf,slm250hl,,,,30,100,0,ar,,,25,air,0.1,,load,ctastme647,,1.0,,443.0,595.0,48.6,316L
1923,,,,38.81308702280535,2.5462676887933796e-07,dadn,316l,lpbf,slm250hl,,,,30,100,0,ar,,,25,air,0.1,,load,ctastme647,,1.0,,443.0,595.0,48.6,316L
1923,,,,26.524730247696972,8.509211118552306e-08,dadn,316l,lpbf,slm250hl,,,,30,100,0,ar,,,25,air,0.1,,load,ctastme647,,1.0,,443.0,595.0,48.6,316L
1923,,,,45.48461505406972,5.198369652809286e-07,dadn,316l,lpbf,slm250hl,,,,30,100,0,ar,,,25,air,0.1,,load,ctastme647,,1.0,,443.0,595.0,48.6,316L
1923,,,,53.30290284308782,6.880791154915198e-07,dadn,316l,lpbf,slm250hl,,,,30,100,0,ar,,,25,air,0.1,,load,ctastme647,,1.0,,443.0,595.0,48.6,316L
1923,,,,30.11341753942416,1.1263166821582116e-07,dadn,316l,lpbf,slm250hl,,,,30,100,0,ar,,,25,air,0.1,,load,ctastme647,,1.0,,443.0,595.0,48.6,316L
1923,,,,29.63953679084557,1.4533212496729592e-07,dadn,316l,lpbf,slm250hl,,,,30,100,0,ar,,,25,air,0.1,,load,ctastme647,,1.0,,443.0,595.0,48.6,316L
1923,,,,43.14221223958974,4.2394183282350793e-07,dadn,316l,lpbf,slm250hl,,,,30,100,0,ar,,,25,air,0.1,,load,ctastme647,,1.0,,443.0,595.0,48.6,316L
1923,,,,5.204966161801347,8.017870557087029e-10,dadn,316l,lpbf,slm250hl,,,,30,100,0,ar,,,25,air,0.1,,load,ctastme647,,1.0,,443.0,595.0,48.6,316L
1923,,,,14.906097221385227,1.6649539036659793e-08,dadn,316l,lpbf,slm250hl,,,,30,100,0,ar,,,25,air,0.1,,load,ctastme647,,1.0,,443.0,595.0,48.6,316L
1923,,,,32.94546466150594,1.60931873217337e-07,dadn,316l,lpbf,slm250hl,,,,30,100,0,ar,,,25,air,0.1,,load,ctastme647,,1.0,,443.0,595.0,48.6,316L
1923,,,,17.560889019726343,2.5679945395757567e-08,dadn,316l,lpbf,slm250hl,,,,30,100,0,ar,,,25,air,0.1,,load,ctastme647,,1.0,,443.0,595.0,48.6,316L
1923,,,,44.76884496910964,4.939999867435303e-07,dadn,316l,lpbf,slm250hl,,,,30,100,0,ar,,,25,air,0.1,,load,ctastme647,,1.0,,443.0,595.0,48.6,316L
1923,,,,27.3796721439164,8.728897817969394e-08,dadn,316l,lpbf,slm250hl,,,,30,100,0,ar,,,25,air,0.1,,load,ctastme647,,1.0,,443.0,595.0,48.6,316L
1923,,,,28.113136395542067,1.0703364000951465e-07,dadn,316l,lpbf,slm250hl,,,,30,100,0,ar,,,25,air,0.1,,load,ctastme647,,1.0,,443.0,595.0,48.6,316L
1923,,,,26.665343779544425,7.684380408500248e-08,dadn,316l,lpbf,slm250hl,,,,30,100,0,ar,,,25,air,0.1,,load,ctastme647,,1.0,,443.0,595.0,48.6,316L
1923,,,,17.468285727308295,2.3789415071439515e-08,dadn,316l,lpbf,slm250hl,,,,30,100,0,ar,,,25,air,0.1,,load,ctastme647,,1.0,,443.0,595.0,48.6,316L
1923,,,,6.815923137204654,2.0071647711384953e-09,dadn,316l,lpbf,slm250hl,,,,30,100,0,ar,,,25,air,0.1,,load,ctastme647,,1.0,,443.0,595.0,48.6,316L
1923,,,,22.5148172964964,5.516929281045942e-08,dadn,316l,lpbf,slm250hl,,,,30,100,0,ar,,,25,air,0.1,,load,ctastme647,,1.0,,443.0,595.0,48.6,316L
1923,,,,30.11341753942416,1.2472139489906033e-07,dadn,316l,lpbf,slm250hl,,,,30,100,0,ar,,,25,air,0.1,,load,ctastme647,,1.0,,443.0,595.0,48.6,316L
1923,,,,27.817421884168844,9.665845574642584e-08,dadn,316l,lpbf,slm250hl,,,,30,100,0,ar,,,25,air,0.1,,load,ctastme647,,1.0,,443.0,595.0,48.6,316L
1923,,,,37.60113188897516,2.5462676887933796e-07,dadn,316l,lpbf,slm250hl,,,,30,100,0,ar,,,25,air,0.1,,load,ctastme647,,1.0,,443.0,595.0,48.6,316L
1923,,,,53.5854734613937,7.816078812496569e-07,dadn,316l,lpbf,slm250hl,,,,30,100,0,ar,,,25,air,0.1,,load,ctastme647,,1.0,,443.0,595.0,48.6,316L
1923,,,,58.935758175220634,2.1666729328291063e-06,dadn,316l,lpbf,slm250hl,,,,30,100,0,ar,,,25,air,0.1,,load,ctastme647,,1.0,,443.0,595.0,48.6,316L
1923,,,,47.954198433950765,5.470252585508258e-07,dadn,316l,lpbf,slm250hl,,,,30,100,0,ar,,,25,air,0.1,,load,ctastme647,,1.0,,443.0,595.0,48.6,316L
1923,,,,17.653983222924104,2.319068907107904e-08,dadn,316l,lpbf,slm250hl,,,,30,100,0,ar,,,25,air,0.1,,load,ctastme647,,1.0,,443.0,595.0,48.6,316L
1923,,,,42.46330345068631,3.63819195224116e-07,dadn,316l,lpbf,slm250hl,,,,30,100,0,ar,,,25,air,0.1,,load,ctastme647,,1.0,,443.0,595.0,48.6,316L
1923,,,,26.384858208833883,6.428624827020306e-08,dadn,316l,lpbf,slm250hl,,,,30,100,0,ar,,,25,air,0.1,,load,ctastme647,,1.0,,443.0,595.0,48.6,316L
1923,,,,24.63224629455887,8.086285625130718e-08,dadn,316l,lpbf,slm250hl,,,,30,100,0,ar,,,25,air,0.1,,load,ctastme647,,1.0,,443.0,595.0,48.6,316L
1923,,,,27.96488826371341,9.422578010323394e-08,dadn,316l,lpbf,slm250hl,,,,30,100,0,ar,,,25,air,0.1,,load,ctastme647,,1.0,,443.0,595.0,48.6,316L
1923,,,,26.524730247696972,7.684380408500248e-08,dadn,316l,lpbf,slm250hl,,,,30,100,0,ar,,,25,air,0.1,,load,ctastme647,,1.0,,443.0,595.0,48.6,316L
1923,,,,10.854036417625364,6.6508664734777035e-09,dadn,316l,lpbf,slm250hl,,,,30,100,0,ar,,,25,air,0.1,,load,ctastme647,,1.0,,443.0,595.0,48.6,316L
1923,,,,5.042438881827429,7.816078812496568e-10,dadn,316l,lpbf,slm250hl,,,,30,100,0,ar,,,25,air,0.1,,load,ctastme647,,1.0,,443.0,595.0,48.6,316L
1923,,,,44.06433862275469,4.939999867435303e-07,dadn,316l,lpbf,slm250hl,,,,30,100,0,ar,,,25,air,0.1,,load,ctastme647,,1.0,,443.0,595.0,48.6,316L
1923,,,,27.3796721439164,9.422578010323394e-08,dadn,316l,lpbf,slm250hl,,,,30,100,0,ar,,,25,air,0.1,,load,ctastme647,,1.0,,443.0,595.0,48.6,316L
1923,,,,37.205615707956255,2.892375089615377e-07,dadn,316l,lpbf,slm250hl,,,,30,100,0,ar,,,25,air,0.1,,load,ctastme647,,1.0,,443.0,595.0,48.6,316L
1923,,,,44.76884496910964,4.348869581353915e-07,dadn,316l,lpbf,slm250hl,,,,30,100,0,ar,,,25,air,0.1,,load,ctastme647,,1.0,,443.0,595.0,48.6,316L
1923,,,,16.744824380115347,2.1483415155381803e-08,dadn,316l,lpbf,slm250hl,,,,30,100,0,ar,,,25,air,0.1,,load,ctastme647,,1.0,,443.0,595.0,48.6,316L
1923,,,,26.80670273519653,9.185432942726585e-08,dadn,316l,lpbf,slm250hl,,,,30,100,0,ar,,,25,air,0.1,,load,ctastme647,,1.0,,443.0,595.0,48.6,316L
1923,,,,6.888380153116072,2.279993344904604e-09,dadn,316l,lpbf,slm250hl,,,,30,100,0,ar,,,25,air,0.1,,load,ctastme647,,1.0,,443.0,595.0,48.6,316L
1923,,,,10.796800163403354,6.998717281051802e-09,dadn,316l,lpbf,slm250hl,,,,30,100,0,ar,,,25,air,0.1,,load,ctastme647,,1.0,,443.0,595.0,48.6,316L
1923,,,,53.5854734613937,7.619365711655086e-07,dadn,316l,lpbf,slm250hl,,,,30,100,0,ar,,,25,air,0.1,,load,ctastme647,,1.0,,443.0,595.0,48.6,316L
1923,,,,42.91471174738252,4.0287104184994486e-07,dadn,316l,lpbf,slm250hl,,,,30,100,0,ar,,,25,air,0.1,,load,ctastme647,,1.0,,443.0,595.0,48.6,316L
1923,,,,35.289571374170485,2.0242915522974892e-07,dadn,316l,lpbf,slm250hl,,,,30,100,0,ar,,,25,air,0.1,,load,ctastme647,,1.0,,443.0,595.0,48.6,316L
1923,,,,42.68841092647789,3.9273168504678234e-07,dadn,316l,lpbf,slm250hl,,,,30,100,0,ar,,,25,air,0.1,,load,ctastme647,,1.0,,443.0,595.0,48.6,316L
1923,,,,30.27305550583038,1.2794139158386832e-07,dadn,316l,lpbf,slm250hl,,,,30,100,0,ar,,,25,air,0.1,,load,ctastme647,,1.0,,443.0,595.0,48.6,316L
1923,,,,29.48323953906663,1.0979698278861445e-07,dadn,316l,lpbf,slm250hl,,,,30,100,0,ar,,,25,air,0.1,,load,ctastme647,,1.0,,443.0,595.0,48.6,316L
1923,,,,24.894100635602793,6.594595955290904e-08,dadn,316l,lpbf,slm250hl,,,,30,100,0,ar,,,25,air,0.1,,load,ctastme647,,1.0,,443.0,595.0,48.6,316L
1923,,,,8.37677640068292,2.5247246608492643e-09,dadn,316l,lpbf,slm250hl,,,,30,100,0,ar,,,25,air,0.1,,load,ctastme647,,1.0,,443.0,595.0,48.6,316L
1923,,,,40.920440344790215,3.043650869206216e-07,dadn,316l,lpbf,slm250hl,,,,30,100,0,ar,,,25,air,0.1,,load,ctastme647,,1.0,,443.0,595.0,48.6,316L
1923,,,,24.894100635602793,6.428624827020306e-08,dadn,316l,lpbf,slm250hl,,,,30,100,0,ar,,,25,air,0.1,,load,ctastme647,,1.0,,443.0,595.0,48.6,316L
1923,,,,36.04385454894109,2.482183865606465e-07,dadn,316l,lpbf,slm250hl,,,,30,100,0,ar,,,25,air,0.1,,load,ctastme647,,1.0,,443.0,595.0,48.6,316L
1923,,,,52.742223961612446,8.017870557087029e-07,dadn,316l,lpbf,slm250hl,,,,30,100,0,ar,,,25,air,0.1,,load,ctastme647,,1.0,,443.0,595.0,48.6,316L
1923,,,,6.998512466130518,1.3013410930227085e-09,dadn,316l,lpbf,slm250hl,,,,30,100,0,ar,,,25,air,0.1,,load,ctastme647,,1.0,,443.0,595.0,48.6,316L
1923,,,,36.62012835834104,2.482183865606465e-07,dadn,316l,lpbf,slm250hl,,,,30,100,0,ar,,,25,air,0.1,,load,ctastme647,,1.0,,443.0,595.0,48.6,316L
1923,,,,52.18744271031035,8.437217834532678e-07,dadn,316l,lpbf,slm250hl,,,,30,100,0,ar,,,25,air,0.1,,load,ctastme647,,1.0,,443.0,595.0,48.6,316L
1923,,,,5.177518974875566,8.017870557087029e-10,dadn,316l,lpbf,slm250hl,,,,30,100,0,ar,,,25,air,0.1,,load,ctastme647,,1.0,,443.0,595.0,48.6,316L
1923,,,,35.85378560659314,2.130165193580188e-07,dadn,316l,lpbf,slm250hl,,,,30,100,0,ar,,,25,air,0.1,,load,ctastme647,,1.0,,443.0,595.0,48.6,316L
1923,,,,49.499852356081206,5.470252585508258e-07,dadn,316l,lpbf,slm250hl,,,,30,100,0,ar,,,25,air,0.1,,load,ctastme647,,1.0,,443.0,595.0,48.6,316L
1923,,,,24.63224629455887,5.516929281045942e-08,dadn,316l,lpbf,slm250hl,,,,30,100,0,ar,,,25,air,0.1,,load,ctastme647,,1.0,,443.0,595.0,48.6,316L
1923,,,,24.894100635602793,8.295053438595333e-08,dadn,316l,lpbf,slm250hl,,,,30,100,0,ar,,,25,air,0.1,,load,ctastme647,,1.0,,443.0,595.0,48.6,316L
1923,,,,32.59892019036376,1.8280691510464998e-07,dadn,316l,lpbf,slm250hl,,,,30,100,0,ar,,,25,air,0.1,,load,ctastme647,,1.0,,443.0,595.0,48.6,316L
1923,,,,51.91224428428396,8.017870557087029e-07,dadn,316l,lpbf,slm250hl,,,,30,100,0,ar,,,25,air,0.1,,load,ctastme647,,1.0,,443.0,595.0,48.6,316L
1923,,,,6.815923137204654,1.9566489542561014e-09,dadn,316l,lpbf,slm250hl,,,,30,100,0,ar,,,25,air,0.1,,load,ctastme647,,1.0,,443.0,595.0,48.6,316L
1923,,,,13.98973263245389,2.992366334925984e-08,dadn,316l,lpbf,slm250hl,,,,30,100,0,ar,,,25,air,0.1,,load,ctastme647,,1.0,,443.0,595.0,48.6,316L
1923,,,,36.81425985513998,2.0242915522974892e-07,dadn,316l,lpbf,slm250hl,,,,30,100,0,ar,,,25,air,0.1,,load,ctastme647,,1.0,,443.0,595.0,48.6,316L
1923,,,,48.208414373028866,5.06753839608124e-07,dadn,316l,lpbf,slm250hl,,,,30,100,0,ar,,,25,air,0.1,,load,ctastme647,,1.0,,443.0,595.0,48.6,316L
1923,,,,27.670733134518287,8.295053438595333e-08,dadn,316l,lpbf,slm250hl,,,,30,100,0,ar,,,25,air,0.1,,load,ctastme647,,1.0,,443.0,595.0,48.6,316L
1923,,,,8.51070538545225,2.7957250960165177e-09,dadn,316l,lpbf,slm250hl,,,,30,100,0,ar,,,25,air,0.1,,load,ctastme647,,1.0,,443.0,595.0,48.6,316L
1923,,,,43.14221223958974,3.8284751301914945e-07,dadn,316l,lpbf,slm250hl,,,,30,100,0,ar,,,25,air,0.1,,load,ctastme647,,1.0,,443.0,595.0,48.6,316L
1923,,,,36.234931089293944,2.076553733078562e-07,dadn,316l,lpbf,slm250hl,,,,30,100,0,ar,,,25,air,0.1,,load,ctastme647,,1.0,,443.0,595.0,48.6,316L
1923,,,,24.502353832738393,6.594595955290904e-08,dadn,316l,lpbf,slm250hl,,,,30,100,0,ar,,,25,air,0.1,,load,ctastme647,,1.0,,443.0,595.0,48.6,316L
1923,,,,38.202303649947254,2.4197128879237074e-07,dadn,316l,lpbf,slm250hl,,,,30,100,0,ar,,,25,air,0.1,,load,ctastme647,,1.0,,443.0,595.0,48.6,316L
1923,,,,56.196979506245725,6.880791154915198e-07,dadn,316l,lpbf,slm250hl,,,,30,100,0,ar,,,25,air,0.1,,load,ctastme647,,1.0,,443.0,595.0,48.6,316L
1923,,,,46.21182896374491,5.470252585508258e-07,dadn,316l,lpbf,slm250hl,,,,30,100,0,ar,,,25,air,0.1,,load,ctastme647,,1.0,,443.0,595.0,48.6,316L
1923,,,,24.762827345392175,5.242726419482057e-08,dadn,316l,lpbf,slm250hl,,,,30,100,0,ar,,,25,air,0.1,,load,ctastme647,,1.0,,443.0,595.0,48.6,316L
1923,,,,6.708664146946104,2.112142654750967e-09,dadn,316l,lpbf,slm250hl,,,,30,100,0,ar,,,25,air,0.1,,load,ctastme647,,1.0,,443.0,595.0,48.6,316L
