Repository: jessk816/pinn

**data**
- **fatigue database**
    - FatigueData-AM2022.xlsx
        - raw fatigue database for additive manufacturing materials (2022)
    - data_fatigue2022.ipynb
        - data cleaning and exploration of fatigue database
    - 316l_fatiguedata_clean.csv
        - cleaned fatigue data for 316L stainless steel
    - fatigue_database_clean.csv
        - cleaned full fatigue database
    - other_fatiguedata_clean.csv
        - cleaned fatigue data for other materials
    - ti64_fatiguedata_clean.csv
        - cleaned fatigue data for Ti-6Al-4V
- **zhou**
    - data_zhou.xlsx
        - datasets from Zhou, S. et al. (2025).

File: data/fatigue database/316l_fatiguedata_clean.csv (part 12 of 33)
dataset_id,Nf,stress_amp,strain_amp,deltaK,dadN,fatigue_data_type,material,am_process,am_machine,power_w,scan_speed,hatch_spacing,layer_thickness,preheat_temp,build_direction,am_environment,scan_pattern,scan_rotation,fatigue_temp,fatigue_environment,r_ratio,frequency_hz,load_control,specimen_description,specimen_size_mm,Kt,E_gpa,yield_strength,uts,elongation,material_group
1923,,,,3.3738718896202817,2.819580522630558e-10,dadn,316l,lpbf,slm250hl,,,,30,100,0,ar,,,25,air,0.1,,load,ctastme647,,1.0,,443.0,595.0,48.6,316L
1923,,,,5.232558852408294,8.437217834532677e-10,dadn,316l,lpbf,slm250hl,,,,30,100,0,ar,,,25,air,0.1,,load,ctastme647,,1.0,,443.0,595.0,48.6,316L
1923,,,,41.574681638761604,3.043650869206216e-07,dadn,316l,lpbf,slm250hl,,,,30,100,0,ar,,,25,air,0.1,,load,ctastme647,,1.0,,443.0,595.0,48.6,316L
1923,,,,34.368875842587926,1.9733446929051522e-07,dadn,316l,lpbf,slm250hl,,,,30,100,0,ar,,,25,air,0.1,,load,ctastme647,,1.0,,443.0,595.0,48.6,316L
1923,,,,25.969652052217054,8.086285625130718e-08,dadn,316l,lpbf,slm250hl,,,,30,100,0,ar,,,25,air,0.1,,load,ctastme647,,1.0,,443.0,595.0,48.6,316L
1923,,,,31.58100505625402,1.5688158040885118e-07,dadn,316l,lpbf,slm250hl,,,,30,100,0,ar,,,25,air,0.1,,load,ctastme647,,1.0,,443.0,595.0,48.6,316L
1923,,,,10.739865731348816,6.998717281051802e-09,dadn,316l,lpbf,slm250hl,,,,30,100,0,ar,,,25,air,0.1,,load,ctastme647,,1.0,,443.0,595.0,48.6,316L
1923,,,,9.116251606412337,3.796083819931366e-09,dadn,316l,lpbf,slm250hl,,,,30,100,0,ar,,,25,air,0.1,,load,ctastme647,,1.0,,443.0,595.0,48.6,316L
1923,,,,10.911576094041704,6.998717281051802e-09,dadn,316l,lpbf,slm250hl,,,,30,100,0,ar,,,25,air,0.1,,load,ctastme647,,1.0,,443.0,595.0,48.6,316L
1923,,,,24.244620170823282,5.242726419482057e-08,dadn,316l,lpbf,slm250hl,,,,30,100,0,ar,,,25,air,0.1,,load,ctastme647,,1.0,,443.0,595.0,48.6,316L
1923,,,,22.7541622013986,4.982152010533666e-08,dadn,316l,lpbf,slm250hl,,,,30,100,0,ar,,,25,air,0.1,,load,ctastme647,,1.0,,443.0,595.0,48.6,316L
1923,,,,48.97917673858427,5.611480922512153e-07,dadn,316l,lpbf,slm250hl,,,,30,100,0,ar,,,25,air,0.1,,load,ctastme647,,1.0,,443.0,595.0,48.6,316L
1923,,,,25.969652052217054,6.764852045922913e-08,dadn,316l,lpbf,slm250hl,,,,30,100,0,ar,,,25,air,0.1,,load,ctastme647,,1.0,,443.0,595.0,48.6,316L
1923,,,,10.626895975777067,6.998717281051802e-09,dadn,316l,lpbf,slm250hl,,,,30,100,0,ar,,,25,air,0.1,,load,ctastme647,,1.0,,443.0,595.0,48.6,316L
1923,,,,29.63953679084557,1.3810881603707175e-07,dadn,316l,lpbf,slm250hl,,,,30,100,0,ar,,,25,air,0.1,,load,ctastme647,,1.0,,443.0,595.0,48.6,316L
1923,,,,44.5327668048871,4.461146594018464e-07,dadn,316l,lpbf,slm250hl,,,,30,100,0,ar,,,25,air,0.1,,load,ctastme647,,1.0,,443.0,595.0,48.6,316L
1923,,,,34.00735889253148,1.8280691510464998e-07,dadn,316l,lpbf,slm250hl,,,,30,100,0,ar,,,25,air,0.1,,load,ctastme647,,1.0,,443.0,595.0,48.6,316L
1923,,,,48.463977967699,5.06753839608124e-07,dadn,316l,lpbf,slm250hl,,,,30,100,0,ar,,,25,air,0.1,,load,ctastme647,,1.0,,443.0,595.0,48.6,316L
1923,,,,26.24572375286319,7.490981859884694e-08,dadn,316l,lpbf,slm250hl,,,,30,100,0,ar,,,25,air,0.1,,load,ctastme647,,1.0,,443.0,595.0,48.6,316L
1923,,,,51.09532560842707,5.904970226254231e-07,dadn,316l,lpbf,slm250hl,,,,30,100,0,ar,,,25,air,0.1,,load,ctastme647,,1.0,,443.0,595.0,48.6,316L
1923,,,,22.634173382284892,4.734528691755933e-08,dadn,316l,lpbf,slm250hl,,,,30,100,0,ar,,,25,air,0.1,,load,ctastme647,,1.0,,443.0,595.0,48.6,316L
1923,,,,22.7541622013986,6.109108800315777e-08,dadn,316l,lpbf,slm250hl,,,,30,100,0,ar,,,25,air,0.1,,load,ctastme647,,1.0,,443.0,595.0,48.6,316L
1923,,,,16.22196012402972,2.0415644732438477e-08,dadn,316l,lpbf,slm250hl,,,,30,100,0,ar,,,25,air,0.1,,load,ctastme647,,1.0,,443.0,595.0,48.6,316L
1923,,,,55.31263395890253,8.017870557087029e-07,dadn,316l,lpbf,slm250hl,,,,30,100,0,ar,,,25,air,0.1,,load,ctastme647,,1.0,,443.0,595.0,48.6,316L
1923,,,,41.13736875793152,3.7321210334095665e-07,dadn,316l,lpbf,slm250hl,,,,30,100,0,ar,,,25,air,0.1,,load,ctastme647,,1.0,,443.0,595.0,48.6,316L
1923,,,,34.5510729459222,2.1851607688539643e-07,dadn,316l,lpbf,slm250hl,,,,30,100,0,ar,,,25,air,0.1,,load,ctastme647,,1.0,,443.0,595.0,48.6,316L
1923,,,,13.915961008457053,1.226198796704601e-08,dadn,316l,lpbf,slm250hl,,,,30,100,0,ar,,,25,air,0.1,,load,ctastme647,,1.0,,443.0,595.0,48.6,316L
1923,,,,30.27305550583038,1.1852248212759204e-07,dadn,316l,lpbf,slm250hl,,,,30,100,0,ar,,,25,air,0.1,,load,ctastme647,,1.0,,443.0,595.0,48.6,316L
1923,,,,13.84257840208122,2.9170552134905313e-08,dadn,316l,lpbf,slm250hl,,,,30,100,0,ar,,,25,air,0.1,,load,ctastme647,,1.0,,443.0,595.0,48.6,316L
1923,,,,23.24051216361657,5.378080595914659e-08,dadn,316l,lpbf,slm250hl,,,,30,100,0,ar,,,25,air,0.1,,load,ctastme647,,1.0,,443.0,595.0,48.6,316L
1923,,,,46.70308615064666,4.815671196321349e-07,dadn,316l,lpbf,slm250hl,,,,30,100,0,ar,,,25,air,0.1,,load,ctastme647,,1.0,,443.0,595.0,48.6,316L
1923,,,,23.86309393785713,6.428624827020306e-08,dadn,316l,lpbf,slm250hl,,,,30,100,0,ar,,,25,air,0.1,,load,ctastme647,,1.0,,443.0,595.0,48.6,316L
1923,,,,40.4900092519558,2.892375089615377e-07,dadn,316l,lpbf,slm250hl,,,,30,100,0,ar,,,25,air,0.1,,load,ctastme647,,1.0,,443.0,595.0,48.6,316L
1923,,,,37.40285100424017,2.6794415053748314e-07,dadn,316l,lpbf,slm250hl,,,,30,100,0,ar,,,25,air,0.1,,load,ctastme647,,1.0,,443.0,595.0,48.6,316L
1923,,,,22.7541622013986,5.659362694412313e-08,dadn,316l,lpbf,slm250hl,,,,30,100,0,ar,,,25,air,0.1,,load,ctastme647,,1.0,,443.0,595.0,48.6,316L
1923,,,,22.874787108098502,5.242726419482057e-08,dadn,316l,lpbf,slm250hl,,,,30,100,0,ar,,,25,air,0.1,,load,ctastme647,,1.0,,443.0,595.0,48.6,316L
1923,,,,33.12011594357928,1.4167444268951586e-07,dadn,316l,lpbf,slm250hl,,,,30,100,0,ar,,,25,air,0.1,,load,ctastme647,,1.0,,443.0,595.0,48.6,316L
1923,,,,3.3207788478036764,2.967049031542659e-10,dadn,316l,lpbf,slm250hl,,,,30,100,0,ar,,,25,air,0.1,,load,ctastme647,,1.0,,443.0,595.0,48.6,316L
1923,,,,25.0260698349066,7.490981859884694e-08,dadn,316l,lpbf,slm250hl,,,,30,100,0,ar,,,25,air,0.1,,load,ctastme647,,1.0,,443.0,595.0,48.6,316L
1923,,,,27.524817914110074,9.915393703344977e-08,dadn,316l,lpbf,slm250hl,,,,30,100,0,ar,,,25,air,0.1,,load,ctastme647,,1.0,,443.0,595.0,48.6,316L
1923,,,,30.594874754715388,1.346329281771948e-07,dadn,316l,lpbf,slm250hl,,,,30,100,0,ar,,,25,air,0.1,,load,ctastme647,,1.0,,443.0,595.0,48.6,316L
1923,,,,40.064105747879395,3.122230376086241e-07,dadn,316l,lpbf,slm250hl,,,,30,100,0,ar,,,25,air,0.1,,load,ctastme647,,1.0,,443.0,595.0,48.6,316L
1923,,,,42.46330345068631,3.8284751301914945e-07,dadn,316l,lpbf,slm250hl,,,,30,100,0,ar,,,25,air,0.1,,load,ctastme647,,1.0,,443.0,595.0,48.6,316L
1923,,,,29.63953679084557,1.312445205865803e-07,dadn,316l,lpbf,slm250hl,,,,30,100,0,ar,,,25,air,0.1,,load,ctastme647,,1.0,,443.0,595.0,48.6,316L
1923,,,,42.239383027177965,3.2028386106905853e-07,dadn,316l,lpbf,slm250hl,,,,30,100,0,ar,,,25,air,0.1,,load,ctastme647,,1.0,,443.0,595.0,48.6,316L
1923,,,,39.018843884315864,2.4197128879237074e-07,dadn,316l,lpbf,slm250hl,,,,30,100,0,ar,,,25,air,0.1,,load,ctastme647,,1.0,,443.0,595.0,48.6,316L
1923,,,,29.796662609338867,1.1852248212759204e-07,dadn,316l,lpbf,slm250hl,,,,30,100,0,ar,,,25,air,0.1,,load,ctastme647,,1.0,,443.0,595.0,48.6,316L
1923,,,,25.0260698349066,7.882772027357606e-08,dadn,316l,lpbf,slm250hl,,,,30,100,0,ar,,,25,air,0.1,,load,ctastme647,,1.0,,443.0,595.0,48.6,316L
1923,,,,40.70465585353426,2.9670490315426593e-07,dadn,316l,lpbf,slm250hl,,,,30,100,0,ar,,,25,air,0.1,,load,ctastme647,,1.0,,443.0,595.0,48.6,316L
1923,,,,28.113136395542067,1.1263166821582116e-07,dadn,316l,lpbf,slm250hl,,,,30,100,0,ar,,,25,air,0.1,,load,ctastme647,,1.0,,443.0,595.0,48.6,316L
1923,,,,8.555822539579218,2.7957250960165177e-09,dadn,316l,lpbf,slm250hl,,,,30,100,0,ar,,,25,air,0.1,,load,ctastme647,,1.0,,443.0,595.0,48.6,316L
1923,,,,10.854036417625364,7.179406780725327e-09,dadn,316l,lpbf,slm250hl,,,,30,100,0,ar,,,25,air,0.1,,load,ctastme647,,1.0,,443.0,595.0,48.6,316L
1923,,,,56.79438434140761,9.342857067283761e-07,dadn,316l,lpbf,slm250hl,,,,30,100,0,ar,,,25,air,0.1,,load,ctastme647,,1.0,,443.0,595.0,48.6,316L
1923,,,,58.31582880533509,1.0886803117885069e-06,dadn,316l,lpbf,slm250hl,,,,30,100,0,ar,,,25,air,0.1,,load,ctastme647,,1.0,,443.0,595.0,48.6,316L
1923,,,,38.00085262477619,3.043650869206216e-07,dadn,316l,lpbf,slm250hl,,,,30,100,0,ar,,,25,air,0.1,,load,ctastme647,,1.0,,443.0,595.0,48.6,316L
1923,,,,29.019275606543733,9.185432942726585e-08,dadn,316l,lpbf,slm250hl,,,,30,100,0,ar,,,25,air,0.1,,load,ctastme647,,1.0,,443.0,595.0,48.6,316L
1923,,,,22.043653818497067,4.982152010533666e-08,dadn,316l,lpbf,slm250hl,,,,30,100,0,ar,,,25,air,0.1,,load,ctastme647,,1.0,,443.0,595.0,48.6,316L
1923,,,,34.18763951359823,1.9733446929051522e-07,dadn,316l,lpbf,slm250hl,,,,30,100,0,ar,,,25,air,0.1,,load,ctastme647,,1.0,,443.0,595.0,48.6,316L
1923,,,,24.63224629455887,5.110778802834299e-08,dadn,316l,lpbf,slm250hl,,,,30,100,0,ar,,,25,air,0.1,,load,ctastme647,,1.0,,443.0,595.0,48.6,316L
1923,,,,27.524817914110074,1.0703364000951465e-07,dadn,316l,lpbf,slm250hl,,,,30,100,0,ar,,,25,air,0.1,,load,ctastme647,,1.0,,443.0,595.0,48.6,316L
1923,,,,8.201477127702244,2.3992405932821423e-09,dadn,316l,lpbf,slm250hl,,,,30,100,0,ar,,,25,air,0.1,,load,ctastme647,,1.0,,443.0,595.0,48.6,316L
1923,,,,44.29793354433946,4.0287104184994486e-07,dadn,316l,lpbf,slm250hl,,,,30,100,0,ar,,,25,air,0.1,,load,ctastme647,,1.0,,443.0,595.0,48.6,316L
1923,,,,31.248812968274613,1.4533212496729592e-07,dadn,316l,lpbf,slm250hl,,,,30,100,0,ar,,,25,air,0.1,,load,ctastme647,,1.0,,443.0,595.0,48.6,316L
1923,,,,24.63224629455887,6.939503726003285e-08,dadn,316l,lpbf,slm250hl,,,,30,100,0,ar,,,25,air,0.1,,load,ctastme647,,1.0,,443.0,595.0,48.6,316L
1923,,,,42.01664339630678,2.892375089615377e-07,dadn,316l,lpbf,slm250hl,,,,30,100,0,ar,,,25,air,0.1,,load,ctastme647,,1.0,,443.0,595.0,48.6,316L
1923,,,,47.7013230439142,4.939999867435303e-07,dadn,316l,lpbf,slm250hl,,,,30,100,0,ar,,,25,air,0.1,,load,ctastme647,,1.0,,443.0,595.0,48.6,316L
1923,,,,23.737257423347835,4.982152010533666e-08,dadn,316l,lpbf,slm250hl,,,,30,100,0,ar,,,25,air,0.1,,load,ctastme647,,1.0,,443.0,595.0,48.6,316L
1923,,,,42.01664339630678,3.2028386106905853e-07,dadn,316l,lpbf,slm250hl,,,,30,100,0,ar,,,25,air,0.1,,load,ctastme647,,1.0,,443.0,595.0,48.6,316L
1923,,,,32.25602092719524,1.3810881603707175e-07,dadn,316l,lpbf,slm250hl,,,,30,100,0,ar,,,25,air,0.1,,load,ctastme647,,1.0,,443.0,595.0,48.6,316L
1923,,,,58.62497406616735,2.2799933449046043e-06,dadn,316l,lpbf,slm250hl,,,,30,100,0,ar,,,25,air,0.1,,load,ctastme647,,1.0,,443.0,595.0,48.6,316L
1923,,,,51.63849705359793,7.816078812496569e-07,dadn,316l,lpbf,slm250hl,,,,30,100,0,ar,,,25,air,0.1,,load,ctastme647,,1.0,,443.0,595.0,48.6,316L
1923,,,,18.910083903345722,2.992366334925984e-08,dadn,316l,lpbf,slm250hl,,,,30,100,0,ar,,,25,air,0.1,,load,ctastme647,,1.0,,443.0,595.0,48.6,316L
1923,,,,32.25602092719524,1.312445205865803e-07,dadn,316l,lpbf,slm250hl,,,,30,100,0,ar,,,25,air,0.1,,load,ctastme647,,1.0,,443.0,595.0,48.6,316L
1923,,,,24.244620170823282,6.428624827020306e-08,dadn,316l,lpbf,slm250hl,,,,30,100,0,ar,,,25,air,0.1,,load,ctastme647,,1.0,,443.0,595.0,48.6,316L
1923,,,,24.502353832738393,7.302450717178043e-08,dadn,316l,lpbf,slm250hl,,,,30,100,0,ar,,,25,air,0.1,,load,ctastme647,,1.0,,443.0,595.0,48.6,316L
1923,,,,17.560889019726343,2.3789415071439515e-08,dadn,316l,lpbf,slm250hl,,,,30,100,0,ar,,,25,air,0.1,,load,ctastme647,,1.0,,443.0,595.0,48.6,316L
1923,,,,6.779980940732452,2.0071647711384953e-09,dadn,316l,lpbf,slm250hl,,,,30,100,0,ar,,,25,air,0.1,,load,ctastme647,,1.0,,443.0,595.0,48.6,316L
1923,,,,15.550116228833188,1.8436677410295803e-08,dadn,316l,lpbf,slm250hl,,,,30,100,0,ar,,,25,air,0.1,,load,ctastme647,,1.0,,443.0,595.0,48.6,316L
1923,,,,51.36619336570883,7.240667386009418e-07,dadn,316l,lpbf,slm250hl,,,,30,100,0,ar,,,25,air,0.1,,load,ctastme647,,1.0,,443.0,595.0,48.6,316L
1923,,,,45.72573917890526,5.06753839608124e-07,dadn,316l,lpbf,slm250hl,,,,30,100,0,ar,,,25,air,0.1,,load,ctastme647,,1.0,,443.0,595.0,48.6,316L
1923,,,,37.205615707956255,2.358814164056115e-07,dadn,316l,lpbf,slm250hl,,,,30,100,0,ar,,,25,air,0.1,,load,ctastme647,,1.0,,443.0,595.0,48.6,316L
1923,,,,25.158738632473476,6.428624827020306e-08,dadn,316l,lpbf,slm250hl,,,,30,100,0,ar,,,25,air,0.1,,load,ctastme647,,1.0,,443.0,595.0,48.6,316L
1923,,,,6.852055871304988,2.3992405932821423e-09,dadn,316l,lpbf,slm250hl,,,,30,100,0,ar,,,25,air,0.1,,load,ctastme647,,1.0,,443.0,595.0,48.6,316L
1923,,,,56.196979506245725,9.831503229233362e-07,dadn,316l,lpbf,slm250hl,,,,30,100,0,ar,,,25,air,0.1,,load,ctastme647,,1.0,,443.0,595.0,48.6,316L
1923,,,,9.116251606412337,3.894089277016937e-09,dadn,316l,lpbf,slm250hl,,,,30,100,0,ar,,,25,air,0.1,,load,ctastme647,,1.0,,443.0,595.0,48.6,316L
1923,,,,27.817421884168844,8.509211118552306e-08,dadn,316l,lpbf,slm250hl,,,,30,100,0,ar,,,25,air,0.1,,load,ctastme647,,1.0,,443.0,595.0,48.6,316L
1923,,,,14.906097221385227,1.6230507636126e-08,dadn,316l,lpbf,slm250hl,,,,30,100,0,ar,,,25,air,0.1,,load,ctastme647,,1.0,,443.0,595.0,48.6,316L
1923,,,,46.21182896374491,4.6944715978543007e-07,dadn,316l,lpbf,slm250hl,,,,30,100,0,ar,,,25,air,0.1,,load,ctastme647,,1.0,,443.0,595.0,48.6,316L
1923,,,,33.47220101255734,1.9236800512244903e-07,dadn,316l,lpbf,slm250hl,,,,30,100,0,ar,,,25,air,0.1,,load,ctastme647,,1.0,,443.0,595.0,48.6,316L
1923,,,,17.2845415336438,2.5679945395757567e-08,dadn,316l,lpbf,slm250hl,,,,30,100,0,ar,,,25,air,0.1,,load,ctastme647,,1.0,,443.0,595.0,48.6,316L
1923,,,,31.248812968274613,1.529332243485468e-07,dadn,316l,lpbf,slm250hl,,,,30,100,0,ar,,,25,air,0.1,,load,ctastme647,,1.0,,443.0,595.0,48.6,316L
1923,,,,23.86309393785713,5.9553562903530155e-08,dadn,316l,lpbf,slm250hl,,,,30,100,0,ar,,,25,air,0.1,,load,ctastme647,,1.0,,443.0,595.0,48.6,316L
1923,,,,16.9228310832604,2.3789415071439515e-08,dadn,316l,lpbf,slm250hl,,,,30,100,0,ar,,,25,air,0.1,,load,ctastme647,,1.0,,443.0,595.0,48.6,316L
1923,,,,54.73081525700502,7.240667386009418e-07,dadn,316l,lpbf,slm250hl,,,,30,100,0,ar,,,25,air,0.1,,load,ctastme647,,1.0,,443.0,595.0,48.6,316L
1923,,,,23.61208447863487,5.516929281045942e-08,dadn,316l,lpbf,slm250hl,,,,30,100,0,ar,,,25,air,0.1,,load,ctastme647,,1.0,,443.0,595.0,48.6,316L
1923,,,,30.43353974882691,1.2472139489906033e-07,dadn,316l,lpbf,slm250hl,,,,30,100,0,ar,,,25,air,0.1,,load,ctastme647,,1.0,,443.0,595.0,48.6,316L
1923,,,,36.81425985513998,2.61200599715005e-07,dadn,316l,lpbf,slm250hl,,,,30,100,0,ar,,,25,air,0.1,,load,ctastme647,,1.0,,443.0,595.0,48.6,316L
1923,,,,24.894100635602793,5.9553562903530155e-08,dadn,316l,lpbf,slm250hl,,,,30,100,0,ar,,,25,air,0.1,,load,ctastme647,,1.0,,443.0,595.0,48.6,316L
1923,,,,55.31263395890253,7.240667386009418e-07,dadn,316l,lpbf,slm250hl,,,,30,100,0,ar,,,25,air,0.1,,load,ctastme647,,1.0,,443.0,595.0,48.6,316L
1923,,,,53.5854734613937,9.342857067283761e-07,dadn,316l,lpbf,slm250hl,,,,30,100,0,ar,,,25,air,0.1,,load,ctastme647,,1.0,,443.0,595.0,48.6,316L
1923,,,,34.734235916880856,1.7820607675742024e-07,dadn,316l,lpbf,slm250hl,,,,30,100,0,ar,,,25,air,0.1,,load,ctastme647,,1.0,,443.0,595.0,48.6,316L
1923,,,,35.66471894891472,2.076553733078562e-07,dadn,316l,lpbf,slm250hl,,,,30,100,0,ar,,,25,air,0.1,,load,ctastme647,,1.0,,443.0,595.0,48.6,316L
1923,,,,37.009420486454246,2.819580522630553e-07,dadn,316l,lpbf,slm250hl,,,,30,100,0,ar,,,25,air,0.1,,load,ctastme647,,1.0,,443.0,595.0,48.6,316L
1923,,,,24.894100635602793,7.118664478735629e-08,dadn,316l,lpbf,slm250hl,,,,30,100,0,ar,,,25,air,0.1,,load,ctastme647,,1.0,,443.0,595.0,48.6,316L
1923,,,,24.373146328815615,6.764852045922913e-08,dadn,316l,lpbf,slm250hl,,,,30,100,0,ar,,,25,air,0.1,,load,ctastme647,,1.0,,443.0,595.0,48.6,316L
1923,,,,49.76226215255107,5.198369652809286e-07,dadn,316l,lpbf,slm250hl,,,,30,100,0,ar,,,25,air,0.1,,load,ctastme647,,1.0,,443.0,595.0,48.6,316L
1923,,,,5.401214056272096,9.342857067283762e-10,dadn,316l,lpbf,slm250hl,,,,30,100,0,ar,,,25,air,0.1,,load,ctastme647,,1.0,,443.0,595.0,48.6,316L
1923,,,,22.874787108098502,5.378080595914659e-08,dadn,316l,lpbf,slm250hl,,,,30,100,0,ar,,,25,air,0.1,,load,ctastme647,,1.0,,443.0,595.0,48.6,316L
1923,,,,5.487569365340557,1.0345706356238548e-09,dadn,316l,lpbf,slm250hl,,,,30,100,0,ar,,,25,air,0.1,,load,ctastme647,,1.0,,443.0,595.0,48.6,316L
1923,,,,30.11341753942416,1.3810881603707175e-07,dadn,316l,lpbf,slm250hl,,,,30,100,0,ar,,,25,air,0.1,,load,ctastme647,,1.0,,443.0,595.0,48.6,316L
1923,,,,38.404822612091834,2.2415761933060147e-07,dadn,316l,lpbf,slm250hl,,,,30,100,0,ar,,,25,air,0.1,,load,ctastme647,,1.0,,443.0,595.0,48.6,316L
1923,,,,29.48323953906663,1.3810881603707175e-07,dadn,316l,lpbf,slm250hl,,,,30,100,0,ar,,,25,air,0.1,,load,ctastme647,,1.0,,443.0,595.0,48.6,316L
1923,,,,23.36371532032176,4.982152010533666e-08,dadn,316l,lpbf,slm250hl,,,,30,100,0,ar,,,25,air,0.1,,load,ctastme647,,1.0,,443.0,595.0,48.6,316L
1923,,,,51.91224428428396,8.437217834532678e-07,dadn,316l,lpbf,slm250hl,,,,30,100,0,ar,,,25,air,0.1,,load,ctastme647,,1.0,,443.0,595.0,48.6,316L
1923,,,,22.39609060746008,4.6153712673848854e-08,dadn,316l,lpbf,slm250hl,,,,30,100,0,ar,,,25,air,0.1,,load,ctastme647,,1.0,,443.0,595.0,48.6,316L
1923,,,,34.918369875744375,1.737210311496793e-07,dadn,316l,lpbf,slm250hl,,,,30,100,0,ar,,,25,air,0.1,,load,ctastme647,,1.0,,443.0,595.0,48.6,316L
1923,,,,52.464100024788436,8.224872063395827e-07,dadn,316l,lpbf,slm250hl,,,,30,100,0,ar,,,25,air,0.1,,load,ctastme647,,1.0,,443.0,595.0,48.6,316L
1923,,,,54.442204943265814,8.655045846143563e-07,dadn,316l,lpbf,slm250hl,,,,30,100,0,ar,,,25,air,0.1,,load,ctastme647,,1.0,,443.0,595.0,48.6,316L
1923,,,,49.499852356081206,6.057421893170056e-07,dadn,316l,lpbf,slm250hl,,,,30,100,0,ar,,,25,air,0.1,,load,ctastme647,,1.0,,443.0,595.0,48.6,316L
1923,,,,8.37677640068292,2.7957250960165177e-09,dadn,316l,lpbf,slm250hl,,,,30,100,0,ar,,,25,air,0.1,,load,ctastme647,,1.0,,443.0,595.0,48.6,316L
1923,,,,29.954621386964135,1.4167444268951586e-07,dadn,316l,lpbf,slm250hl,,,,30,100,0,ar,,,25,air,0.1,,load,ctastme647,,1.0,,443.0,595.0,48.6,316L
1923,,,,24.11677176584098,5.516929281045942e-08,dadn,316l,lpbf,slm250hl,,,,30,100,0,ar,,,25,air,0.1,,load,ctastme647,,1.0,,443.0,595.0,48.6,316L
1923,,,,15.882486121138573,1.940094472068752e-08,dadn,316l,lpbf,slm250hl,,,,30,100,0,ar,,,25,air,0.1,,load,ctastme647,,1.0,,443.0,595.0,48.6,316L
1923,,,,43.60083771053067,3.9273168504678234e-07,dadn,316l,lpbf,slm250hl,,,,30,100,0,ar,,,25,air,0.1,,load,ctastme647,,1.0,,443.0,595.0,48.6,316L
1923,,,,54.73081525700502,8.017870557087029e-07,dadn,316l,lpbf,slm250hl,,,,30,100,0,ar,,,25,air,0.1,,load,ctastme647,,1.0,,443.0,595.0,48.6,316L
1923,,,,39.64268220807409,3.285527949730976e-07,dadn,316l,lpbf,slm250hl,,,,30,100,0,ar,,,25,air,0.1,,load,ctastme647,,1.0,,443.0,595.0,48.6,316L
1923,,,,49.76226215255107,7.619365711655086e-07,dadn,316l,lpbf,slm250hl,,,,30,100,0,ar,,,25,air,0.1,,load,ctastme647,,1.0,,443.0,595.0,48.6,316L
1923,,,,25.69648427544876,7.490981859884694e-08,dadn,316l,lpbf,slm250hl,,,,30,100,0,ar,,,25,air,0.1,,load,ctastme647,,1.0,,443.0,595.0,48.6,316L
1923,,,,31.58100505625402,1.3810881603707175e-07,dadn,316l,lpbf,slm250hl,,,,30,100,0,ar,,,25,air,0.1,,load,ctastme647,,1.0,,443.0,595.0,48.6,316L
1923,,,,54.15511654935926,9.342857067283761e-07,dadn,316l,lpbf,slm250hl,,,,30,100,0,ar,,,25,air,0.1,,load,ctastme647,,1.0,,443.0,595.0,48.6,316L
1923,,,,58.008313750636226,9.831503229233362e-07,dadn,316l,lpbf,slm250hl,,,,30,100,0,ar,,,25,air,0.1,,load,ctastme647,,1.0,,443.0,595.0,48.6,316L
1923,,,,4.7827593612995525,6.880791154915199e-10,dadn,316l,lpbf,slm250hl,,,,30,100,0,ar,,,25,air,0.1,,load,ctastme647,,1.0,,443.0,595.0,48.6,316L
1923,,,,53.02182229567565,8.017870557087029e-07,dadn,316l,lpbf,slm250hl,,,,30,100,0,ar,,,25,air,0.1,,load,ctastme647,,1.0,,443.0,595.0,48.6,316L
1923,,,,33.295693091189605,1.4533212496729592e-07,dadn,316l,lpbf,slm250hl,,,,30,100,0,ar,,,25,air,0.1,,load,ctastme647,,1.0,,443.0,595.0,48.6,316L
1923,,,,33.47220101255734,1.5688158040885118e-07,dadn,316l,lpbf,slm250hl,,,,30,100,0,ar,,,25,air,0.1,,load,ctastme647,,1.0,,443.0,595.0,48.6,316L
1923,,,,41.795078331435505,3.043650869206216e-07,dadn,316l,lpbf,slm250hl,,,,30,100,0,ar,,,25,air,0.1,,load,ctastme647,,1.0,,443.0,595.0,48.6,316L
1923,,,,34.00735889253148,1.60931873217337e-07,dadn,316l,lpbf,slm250hl,,,,30,100,0,ar,,,25,air,0.1,,load,ctastme647,,1.0,,443.0,595.0,48.6,316L
1923,,,,3.3207788478036764,3.546626854504723e-10,dadn,316l,lpbf,slm250hl,,,,30,100,0,ar,,,25,air,0.1,,load,ctastme647,,1.0,,443.0,595.0,48.6,316L
1923,,,,51.09532560842707,7.240667386009418e-07,dadn,316l,lpbf,slm250hl,,,,30,100,0,ar,,,25,air,0.1,,load,ctastme647,,1.0,,443.0,595.0,48.6,316L
1923,,,,25.56097980043032,6.594595955290904e-08,dadn,316l,lpbf,slm250hl,,,,30,100,0,ar,,,25,air,0.1,,load,ctastme647,,1.0,,443.0,595.0,48.6,316L
1923,,,,42.46330345068631,3.7321210334095665e-07,dadn,316l,lpbf,slm250hl,,,,30,100,0,ar,,,25,air,0.1,,load,ctastme647,,1.0,,443.0,595.0,48.6,316L
1923,,,,11.203882406250454,8.581818708501397e-09,dadn,316l,lpbf,slm250hl,,,,30,100,0,ar,,,25,air,0.1,,load,ctastme647,,1.0,,443.0,595.0,48.6,316L
1923,,,,39.22569150900206,3.3703521221557624e-07,dadn,316l,lpbf,slm250hl,,,,30,100,0,ar,,,25,air,0.1,,load,ctastme647,,1.0,,443.0,595.0,48.6,316L
1923,,,,8.465826146217402,2.656771743087479e-09,dadn,316l,lpbf,slm250hl,,,,30,100,0,ar,,,25,air,0.1,,load,ctastme647,,1.0,,443.0,595.0,48.6,316L
1923,,,,46.95066966348516,1.0085328227185251e-06,dadn,316l,lpbf,slm250hl,,,,30,100,0,ar,,,25,air,0.1,,load,ctastme647,,1.0,,443.0,595.0,48.6,316L
1923,,,,8.158228532265907,5.15438817231248e-09,dadn,316l,lpbf,slm250hl,,,,30,100,0,ar,,,25,air,0.1,,load,ctastme647,,1.0,,443.0,595.0,48.6,316L
1923,,,,11.203882406250454,8.80337995557823e-09,dadn,316l,lpbf,slm250hl,,,,30,100,0,ar,,,25,air,0.1,,load,ctastme647,,1.0,,443.0,595.0,48.6,316L
1923,,,,32.085926250621156,1.650867345276929e-07,dadn,316l,lpbf,slm250hl,,,,30,100,0,ar,,,25,air,0.1,,load,ctastme647,,1.0,,443.0,595.0,48.6,316L
1923,,,,33.295693091189605,1.8752653567234285e-07,dadn,316l,lpbf,slm250hl,,,,30,100,0,ar,,,25,air,0.1,,load,ctastme647,,1.0,,443.0,595.0,48.6,316L
1923,,,,24.373146328815615,6.109108800315777e-08,dadn,316l,lpbf,slm250hl,,,,30,100,0,ar,,,25,air,0.1,,load,ctastme647,,1.0,,443.0,595.0,48.6,316L
1923,,,,38.60841517258281,3.122230376086241e-07,dadn,316l,lpbf,slm250hl,,,,30,100,0,ar,,,25,air,0.1,,load,ctastme647,,1.0,,443.0,595.0,48.6,316L
1923,,,,47.7013230439142,1.0345706356238547e-06,dadn,316l,lpbf,slm250hl,,,,30,100,0,ar,,,25,air,0.1,,load,ctastme647,,1.0,,443.0,595.0,48.6,316L
1923,,,,28.262170423898667,1.2158243827893987e-07,dadn,316l,lpbf,slm250hl,,,,30,100,0,ar,,,25,air,0.1,,load,ctastme647,,1.0,,443.0,595.0,48.6,316L
1923,,,,33.47220101255734,2.076553733078562e-07,dadn,316l,lpbf,slm250hl,,,,30,100,0,ar,,,25,air,0.1,,load,ctastme647,,1.0,,443.0,595.0,48.6,316L
1923,,,,39.018843884315864,3.122230376086241e-07,dadn,316l,lpbf,slm250hl,,,,30,100,0,ar,,,25,air,0.1,,load,ctastme647,,1.0,,443.0,595.0,48.6,316L
1923,,,,48.463977967699,5.470252585508258e-07,dadn,316l,lpbf,slm250hl,,,,30,100,0,ar,,,25,air,0.1,,load,ctastme647,,1.0,,443.0,595.0,48.6,316L
1923,,,,33.12011594357928,1.4533212496729592e-07,dadn,316l,lpbf,slm250hl,,,,30,100,0,ar,,,25,air,0.1,,load,ctastme647,,1.0,,443.0,595.0,48.6,316L
1923,,,,42.239383027177965,4.2394183282350793e-07,dadn,316l,lpbf,slm250hl,,,,30,100,0,ar,,,25,air,0.1,,load,ctastme647,,1.0,,443.0,595.0,48.6,316L
1923,,,,34.918369875744375,1.650867345276929e-07,dadn,316l,lpbf,slm250hl,,,,30,100,0,ar,,,25,air,0.1,,load,ctastme647,,1.0,,443.0,595.0,48.6,316L
1924,,,,4.394800349707161,3.6381919522411525e-10,dadn,316l,lpbf,slm250hl,,,,30,100,0,ar,,,25,air,0.1,,load,ctastme647,,1.0,,,,,316L
1924,,,,16.051325693772625,3.313562777262783e-08,dadn,316l,lpbf,slm250hl,,,,30,100,0,ar,,,25,air,0.1,,load,ctastme647,,1.0,,,,,316L
1924,,,,32.59892019036376,6.707617138020444e-07,dadn,316l,lpbf,slm250hl,,,,30,100,0,ar,,,25,air,0.1,,load,ctastme647,,1.0,,,,,316L
1924,,,,35.476649290589116,2.2226110472674507e-06,dadn,316l,lpbf,slm250hl,,,,30,100,0,ar,,,25,air,0.1,,load,ctastme647,,1.0,,,,,316L
1924,,,,21.355331361744117,1.1852248212759204e-07,dadn,316l,lpbf,slm250hl,,,,30,100,0,ar,,,25,air,0.1,,load,ctastme647,,1.0,,,,,316L
1924,,,,5.232558852408294,3.230167864751649e-11,dadn,316l,lpbf,slm250hl,,,,30,100,0,ar,,,25,air,0.1,,load,ctastme647,,1.0,,,,,316L
1924,,,,29.32776648474684,4.939999867435303e-07,dadn,316l,lpbf,slm250hl,,,,30,100,0,ar,,,25,air,0.1,,load,ctastme647,,1.0,,,,,316L
1924,,,,16.307956365470346,4.6153712673848854e-08,dadn,316l,lpbf,slm250hl,,,,30,100,0,ar,,,25,air,0.1,,load,ctastme647,,1.0,,,,,316L
1924,,,,5.204966161801347,5.611480922512143e-10,dadn,316l,lpbf,slm250hl,,,,30,100,0,ar,,,25,air,0.1,,load,ctastme647,,1.0,,,,,316L
1924,,,,35.10347996993696,7.427603436537213e-07,dadn,316l,lpbf,slm250hl,,,,30,100,0,ar,,,25,air,0.1,,load,ctastme647,,1.0,,,,,316L
1924,,,,22.996051474427265,1.5688158040885118e-07,dadn,316l,lpbf,slm250hl,,,,30,100,0,ar,,,25,air,0.1,,load,ctastme647,,1.0,,,,,316L
1924,,,,33.47220101255734,5.756355424452857e-07,dadn,316l,lpbf,slm250hl,,,,30,100,0,ar,,,25,air,0.1,,load,ctastme647,,1.0,,,,,316L
1924,,,,12.001051188850209,1.1073386097777865e-08,dadn,316l,lpbf,slm250hl,,,,30,100,0,ar,,,25,air,0.1,,load,ctastme647,,1.0,,,,,316L
1924,,,,9.262003416434274,2.9419459284873952e-09,dadn,316l,lpbf,slm250hl,,,,30,100,0,ar,,,25,air,0.1,,load,ctastme647,,1.0,,,,,316L
1924,,,,5.232558852408294,1.3928727408018121e-11,dadn,316l,lpbf,slm250hl,,,,30,100,0,ar,,,25,air,0.1,,load,ctastme647,,1.0,,,,,316L
1924,,,,8.07241432320197,1.6368999680416736e-09,dadn,316l,lpbf,slm250hl,,,,30,100,0,ar,,,25,air,0.1,,load,ctastme647,,1.0,,,,,316L
1924,,,,6.230015009837885,4.815671196321348e-10,dadn,316l,lpbf,slm250hl,,,,30,100,0,ar,,,25,air,0.1,,load,ctastme647,,1.0,,,,,316L
1924,,,,5.288183834145085,2.2415761933060145e-10,dadn,316l,lpbf,slm250hl,,,,30,100,0,ar,,,25,air,0.1,,load,ctastme647,,1.0,,,,,316L
1924,,,,7.738089602818363,1.6368999680416736e-09,dadn,316l,lpbf,slm250hl,,,,30,100,0,ar,,,25,air,0.1,,load,ctastme647,,1.0,,,,,316L
1924,,,,12.787151869137881,1.8912666635625377e-08,dadn,316l,lpbf,slm250hl,,,,30,100,0,ar,,,25,air,0.1,,load,ctastme647,,1.0,,,,,316L
1924,,,,4.757538584424187,3.546626854504723e-10,dadn,316l,lpbf,slm250hl,,,,30,100,0,ar,,,25,air,0.1,,load,ctastme647,,1.0,,,,,316L
1924,,,,5.575305334261898,1.6508673452769293e-10,dadn,316l,lpbf,slm250hl,,,,30,100,0,ar,,,25,air,0.1,,load,ctastme647,,1.0,,,,,316L
1924,,,,34.734235916880856,1.8126025349565697e-06,dadn,316l,lpbf,slm250hl,,,,30,100,0,ar,,,25,air,0.1,,load,ctastme647,,1.0,,,,,316L
1924,,,,18.711173822918294,5.805473384794533e-08,dadn,316l,lpbf,slm250hl,,,,30,100,0,ar,,,25,air,0.1,,load,ctastme647,,1.0,,,,,316L
1924,,,,8.201477127702244,1.8593994310156456e-09,dadn,316l,lpbf,slm250hl,,,,30,100,0,ar,,,25,air,0.1,,load,ctastme647,,1.0,,,,,316L
1924,,,,3.9329526163334196,9.915393703344997e-11,dadn,316l,lpbf,slm250hl,,,,30,100,0,ar,,,25,air,0.1,,load,ctastme647,,1.0,,,,,316L
1924,,,,31.58100505625402,5.756355424452857e-07,dadn,316l,lpbf,slm250hl,,,,30,100,0,ar,,,25,air,0.1,,load,ctastme647,,1.0,,,,,316L
1924,,,,5.1230580469933376,4.982152010533666e-11,dadn,316l,lpbf,slm250hl,,,,30,100,0,ar,,,25,air,0.1,,load,ctastme647,,1.0,,,,,316L
1924,,,,5.344400140065796,1.195338134557461e-11,dadn,316l,lpbf,slm250hl,,,,30,100,0,ar,,,25,air,0.1,,load,ctastme647,,1.0,,,,,316L
1924,,,,4.707495317175809,3.8284751301914947e-10,dadn,316l,lpbf,slm250hl,,,,30,100,0,ar,,,25,air,0.1,,load,ctastme647,,1.0,,,,,316L
1924,,,,14.213402287585927,2.3789415071439515e-08,dadn,316l,lpbf,slm250hl,,,,30,100,0,ar,,,25,air,0.1,,load,ctastme647,,1.0,,,,,316L
1924,,,,5.878016072274914,1.92368005122449e-10,dadn,316l,lpbf,slm250hl,,,,30,100,0,ar,,,25,air,0.1,,load,ctastme647,,1.0,,,,,316L
1924,,,,5.6644440372044595,2.2994481239160873e-10,dadn,316l,lpbf,slm250hl,,,,30,100,0,ar,,,25,air,0.1,,load,ctastme647,,1.0,,,,,316L
1924,,,,10.07962365054676,3.796083819931366e-09,dadn,316l,lpbf,slm250hl,,,,30,100,0,ar,,,25,air,0.1,,load,ctastme647,,1.0,,,,,316L
1924,,,,6.099640621213372,5.06753839608124e-10,dadn,316l,lpbf,slm250hl,,,,30,100,0,ar,,,25,air,0.1,,load,ctastme647,,1.0,,,,,316L
1924,,,,7.110405588812884,9.58406643483162e-10,dadn,316l,lpbf,slm250hl,,,,30,100,0,ar,,,25,air,0.1,,load,ctastme647,,1.0,,,,,316L
1924,,,,7.148099440300692,8.017870557087029e-10,dadn,316l,lpbf,slm250hl,,,,30,100,0,ar,,,25,air,0.1,,load,ctastme647,,1.0,,,,,316L
1924,,,,4.038311078343315,1.1263166821582118e-10,dadn,316l,lpbf,slm250hl,,,,30,100,0,ar,,,25,air,0.1,,load,ctastme647,,1.0,,,,,316L
1924,,,,5.177518974875566,1.5293322434854678e-10,dadn,316l,lpbf,slm250hl,,,,30,100,0,ar,,,25,air,0.1,,load,ctastme647,,1.0,,,,,316L
1924,,,,15.305411332440865,2.6342937812634502e-08,dadn,316l,lpbf,slm250hl,,,,30,100,0,ar,,,25,air,0.1,,load,ctastme647,,1.0,,,,,316L
1924,,,,13.481429213125477,1.707938878733818e-08,dadn,316l,lpbf,slm250hl,,,,30,100,0,ar,,,25,air,0.1,,load,ctastme647,,1.0,,,,,316L
1924,,,,9.360463612567209,2.9419459284873952e-09,dadn,316l,lpbf,slm250hl,,,,30,100,0,ar,,,25,air,0.1,,load,ctastme647,,1.0,,,,,316L
1924,,,,3.9958331715561273,3.122230376086241e-10,dadn,316l,lpbf,slm250hl,,,,30,100,0,ar,,,25,air,0.1,,load,ctastme647,,1.0,,,,,316L
1924,,,,25.56097980043032,3.7321210334095665e-07,dadn,316l,lpbf,slm250hl,,,,30,100,0,ar,,,25,air,0.1,,load,ctastme647,,1.0,,,,,316L
1924,,,,5.6644440372044595,1.8752653567234284e-10,dadn,316l,lpbf,slm250hl,,,,30,100,0,ar,,,25,air,0.1,,load,ctastme647,,1.0,,,,,316L
1924,,,,32.25602092719524,6.707617138020444e-07,dadn,316l,lpbf,slm250hl,,,,30,100,0,ar,,,25,air,0.1,,load,ctastme647,,1.0,,,,,316L
1924,,,,23.86309393785713,1.60931873217337e-07,dadn,316l,lpbf,slm250hl,,,,30,100,0,ar,,,25,air,0.1,,load,ctastme647,,1.0,,,,,316L
1924,,,,4.989398825069288,1.8436677410295802e-11,dadn,316l,lpbf,slm250hl,,,,30,100,0,ar,,,25,air,0.1,,load,ctastme647,,1.0,,,,,316L
1924,,,,31.414469919975044,9.342857067283761e-07,dadn,316l,lpbf,slm250hl,,,,30,100,0,ar,,,25,air,0.1,,load,ctastme647,,1.0,,,,,316L
1924,,,,38.202303649947254,1.4047578769685372e-06,dadn,316l,lpbf,slm250hl,,,,30,100,0,ar,,,25,air,0.1,,load,ctastme647,,1.0,,,,,316L
1924,,,,4.081240548668707,2.2415761933060145e-10,dadn,316l,lpbf,slm250hl,,,,30,100,0,ar,,,25,air,0.1,,load,ctastme647,,1.0,,,,,316L
1924,,,,5.1230580469933376,3.069621802490231e-11,dadn,316l,lpbf,slm250hl,,,,30,100,0,ar,,,25,air,0.1,,load,ctastme647,,1.0,,,,,316L
1924,,,,7.148099440300692,1.088680311788507e-09,dadn,316l,lpbf,slm250hl,,,,30,100,0,ar,,,25,air,0.1,,load,ctastme647,,1.0,,,,,316L
1924,,,,4.910882992481187,2.6120059971500497e-10,dadn,316l,lpbf,slm250hl,,,,30,100,0,ar,,,25,air,0.1,,load,ctastme647,,1.0,,,,,316L
1924,,,,3.9538020784318832,2.2994481239160873e-10,dadn,316l,lpbf,slm250hl,,,,30,100,0,ar,,,25,air,0.1,,load,ctastme647,,1.0,,,,,316L
1924,,,,4.081240548668707,1.0433984434474228e-10,dadn,316l,lpbf,slm250hl,,,,30,100,0,ar,,,25,air,0.1,,load,ctastme647,,1.0,,,,,316L
1924,,,,12.991594507452215,1.226198796704601e-08,dadn,316l,lpbf,slm250hl,,,,30,100,0,ar,,,25,air,0.1,,load,ctastme647,,1.0,,,,,316L
1924,,,,23.61208447863487,2.076553733078562e-07,dadn,316l,lpbf,slm250hl,,,,30,100,0,ar,,,25,air,0.1,,load,ctastme647,,1.0,,,,,316L
1924,,,,3.8710615829589368,1.3928727408018121e-11,dadn,316l,lpbf,slm250hl,,,,30,100,0,ar,,,25,air,0.1,,load,ctastme647,,1.0,,,,,316L
1924,,,,5.458631935690376,1.1553953818113754e-10,dadn,316l,lpbf,slm250hl,,,,30,100,0,ar,,,25,air,0.1,,load,ctastme647,,1.0,,,,,316L
1924,,,,6.099640621213372,4.815671196321348e-10,dadn,316l,lpbf,slm250hl,,,,30,100,0,ar,,,25,air,0.1,,load,ctastme647,,1.0,,,,,316L
1924,,,,21.355331361744117,1.5688158040885118e-07,dadn,316l,lpbf,slm250hl,,,,30,100,0,ar,,,25,air,0.1,,load,ctastme647,,1.0,,,,,316L
1924,,,,21.58235029272727,8.954256282398348e-08,dadn,316l,lpbf,slm250hl,,,,30,100,0,ar,,,25,air,0.1,,load,ctastme647,,1.0,,,,,316L
1924,,,,5.816186804056647,4.694471597854301e-10,dadn,316l,lpbf,slm250hl,,,,30,100,0,ar,,,25,air,0.1,,load,ctastme647,,1.0,,,,,316L
1924,,,,17.012542798525892,3.861142829759701e-08,dadn,316l,lpbf,slm250hl,,,,30,100,0,ar,,,25,air,0.1,,load,ctastme647,,1.0,,,,,316L
1924,,,,5.260297818043983,4.815671196321348e-10,dadn,316l,lpbf,slm250hl,,,,30,100,0,ar,,,25,air,0.1,,load,ctastme647,,1.0,,,,,316L
1924,,,,4.038311078343315,4.5763223203227426e-10,dadn,316l,lpbf,slm250hl,,,,30,100,0,ar,,,25,air,0.1,,load,ctastme647,,1.0,,,,,316L
1924,,,,5.516660198782132,3.4573662440613136e-10,dadn,316l,lpbf,slm250hl,,,,30,100,0,ar,,,25,air,0.1,,load,ctastme647,,1.0,,,,,316L
1924,,,,33.47220101255734,6.057421893170056e-07,dadn,316l,lpbf,slm250hl,,,,30,100,0,ar,,,25,air,0.1,,load,ctastme647,,1.0,,,,,316L
1924,,,,5.015848744975617,1.542381764396854e-11,dadn,316l,lpbf,slm250hl,,,,30,100,0,ar,,,25,air,0.1,,load,ctastme647,,1.0,,,,,316L
1924,,,,7.738089602818363,1.334938488311054e-09,dadn,316l,lpbf,slm250hl,,,,30,100,0,ar,,,25,air,0.1,,load,ctastme647,,1.0,,,,,316L
1924,,,,12.991594507452215,2.0415644732438477e-08,dadn,316l,lpbf,slm250hl,,,,30,100,0,ar,,,25,air,0.1,,load,ctastme647,,1.0,,,,,316L
1924,,,,5.516660198782132,3.122230376086241e-10,dadn,316l,lpbf,slm250hl,,,,30,100,0,ar,,,25,air,0.1,,load,ctastme647,,1.0,,,,,316L
1924,,,,32.59892019036376,9.342857067283761e-07,dadn,316l,lpbf,slm250hl,,,,30,100,0,ar,,,25,air,0.1,,load,ctastme647,,1.0,,,,,316L
1924,,,,14.138451193321044,2.0415644732438477e-08,dadn,316l,lpbf,slm250hl,,,,30,100,0,ar,,,25,air,0.1,,load,ctastme647,,1.0,,,,,316L
1924,,,,9.311103369580117,2.279993344904604e-09,dadn,316l,lpbf,slm250hl,,,,30,100,0,ar,,,25,air,0.1,,load,ctastme647,,1.0,,,,,316L
1924,,,,9.21316238055132,2.9419459284873952e-09,dadn,316l,lpbf,slm250hl,,,,30,100,0,ar,,,25,air,0.1,,load,ctastme647,,1.0,,,,,316L
1924,,,,4.280141177418816,1.6508673452769293e-10,dadn,316l,lpbf,slm250hl,,,,30,100,0,ar,,,25,air,0.1,,load,ctastme647,,1.0,,,,,316L
1924,,,,19.21242077112596,5.516929281045942e-08,dadn,316l,lpbf,slm250hl,,,,30,100,0,ar,,,25,air,0.1,,load,ctastme647,,1.0,,,,,316L
1924,,,,25.426189876965047,1.8280691510464998e-07,dadn,316l,lpbf,slm250hl,,,,30,100,0,ar,,,25,air,0.1,,load,ctastme647,,1.0,,,,,316L
1924,,,,9.713390263410341,2.8679037751284173e-09,dadn,316l,lpbf,slm250hl,,,,30,100,0,ar,,,25,air,0.1,,load,ctastme647,,1.0,,,,,316L
1924,,,,4.441519497276191,2.358814164056115e-10,dadn,316l,lpbf,slm250hl,,,,30,100,0,ar,,,25,air,0.1,,load,ctastme647,,1.0,,,,,316L
1924,,,,13.98973263245389,1.392872740801812e-08,dadn,316l,lpbf,slm250hl,,,,30,100,0,ar,,,25,air,0.1,,load,ctastme647,,1.0,,,,,316L
1924,,,,10.34964308608479,3.34183682100787e-09,dadn,316l,lpbf,slm250hl,,,,30,100,0,ar,,,25,air,0.1,,load,ctastme647,,1.0,,,,,316L
1924,,,,32.25602092719524,7.427603436537213e-07,dadn,316l,lpbf,slm250hl,,,,30,100,0,ar,,,25,air,0.1,,load,ctastme647,,1.0,,,,,316L
1924,,,,15.14441783211208,2.7023047047248472e-08,dadn,316l,lpbf,slm250hl,,,,30,100,0,ar,,,25,air,0.1,,load,ctastme647,,1.0,,,,,316L
1924,,,,5.878016072274914,4.028710418499449e-10,dadn,316l,lpbf,slm250hl,,,,30,100,0,ar,,,25,air,0.1,,load,ctastme647,,1.0,,,,,316L
1924,,,,5.015848744975617,1.1553953818113754e-10,dadn,316l,lpbf,slm250hl,,,,30,100,0,ar,,,25,air,0.1,,load,ctastme647,,1.0,,,,,316L
1924,,,,3.8915829468369396,8.728897817969395e-11,dadn,316l,lpbf,slm250hl,,,,30,100,0,ar,,,25,air,0.1,,load,ctastme647,,1.0,,,,,316L
1924,,,,5.634573899822821,2.6794415053748313e-10,dadn,316l,lpbf,slm250hl,,,,30,100,0,ar,,,25,air,0.1,,load,ctastme647,,1.0,,,,,316L
1924,,,,9.560535189978879,2.656771743087479e-09,dadn,316l,lpbf,slm250hl,,,,30,100,0,ar,,,25,air,0.1,,load,ctastme647,,1.0,,,,,316L
1924,,,,10.404508860556572,3.0958143411437995e-09,dadn,316l,lpbf,slm250hl,,,,30,100,0,ar,,,25,air,0.1,,load,ctastme647,,1.0,,,,,316L
1924,,,,19.010330490600346,5.805473384794533e-08,dadn,316l,lpbf,slm250hl,,,,30,100,0,ar,,,25,air,0.1,,load,ctastme647,,1.0,,,,,316L
1924,,,,6.230015009837885,2.8923750896153714e-10,dadn,316l,lpbf,slm250hl,,,,30,100,0,ar,,,25,air,0.1,,load,ctastme647,,1.0,,,,,316L
1924,,,,28.262170423898667,4.2394183282350793e-07,dadn,316l,lpbf,slm250hl,,,,30,100,0,ar,,,25,air,0.1,,load,ctastme647,,1.0,,,,,316L
1924,,,,37.205615707956255,1.334938488311054e-06,dadn,316l,lpbf,slm250hl,,,,30,100,0,ar,,,25,air,0.1,,load,ctastme647,,1.0,,,,,316L
1924,,,,18.319608498636132,3.576889592702972e-08,dadn,316l,lpbf,slm250hl,,,,30,100,0,ar,,,25,air,0.1,,load,ctastme647,,1.0,,,,,316L
1924,,,,5.042438881827429,5.06753839608124e-10,dadn,316l,lpbf,slm250hl,,,,30,100,0,ar,,,25,air,0.1,,load,ctastme647,,1.0,,,,,316L
1924,,,,25.969652052217054,2.61200599715005e-07,dadn,316l,lpbf,slm250hl,,,,30,100,0,ar,,,25,air,0.1,,load,ctastme647,,1.0,,,,,316L
1924,,,,33.47220101255734,1.2366617336545476e-06,dadn,316l,lpbf,slm250hl,,,,30,100,0,ar,,,25,air,0.1,,load,ctastme647,,1.0,,,,,316L
1924,,,,22.16051216123217,1.0171384545005919e-07,dadn,316l,lpbf,slm250hl,,,,30,100,0,ar,,,25,air,0.1,,load,ctastme647,,1.0,,,,,316L
1924,,,,5.6644440372044595,1.4533212496729592e-10,dadn,316l,lpbf,slm250hl,,,,30,100,0,ar,,,25,air,0.1,,load,ctastme647,,1.0,,,,,316L
1924,,,,13.624744228764678,1.8436677410295803e-08,dadn,316l,lpbf,slm250hl,,,,30,100,0,ar,,,25,air,0.1,,load,ctastme647,,1.0,,,,,316L
1924,,,,15.966682734908298,2.503363900486463e-08,dadn,316l,lpbf,slm250hl,,,,30,100,0,ar,,,25,air,0.1,,load,ctastme647,,1.0,,,,,316L
1924,,,,37.40285100424017,1.0612806801964368e-06,dadn,316l,lpbf,slm250hl,,,,30,100,0,ar,,,25,air,0.1,,load,ctastme647,,1.0,,,,,316L
1924,,,,28.4119945149966,3.8284751301914945e-07,dadn,316l,lpbf,slm250hl,,,,30,100,0,ar,,,25,air,0.1,,load,ctastme647,,1.0,,,,,316L
1924,,,,7.945382519611182,1.5957028823666952e-09,dadn,316l,lpbf,slm250hl,,,,30,100,0,ar,,,25,air,0.1,,load,ctastme647,,1.0,,,,,316L
1924,,,,6.396908655342064,3.3703521221557625e-10,dadn,316l,lpbf,slm250hl,,,,30,100,0,ar,,,25,air,0.1,,load,ctastme647,,1.0,,,,,316L
1924,,,,16.394408492234653,4.8567624649102564e-08,dadn,316l,lpbf,slm250hl,,,,30,100,0,ar,,,25,air,0.1,,load,ctastme647,,1.0,,,,,316L
1924,,,,12.257562975160429,6.822575329147811e-09,dadn,316l,lpbf,slm250hl,,,,30,100,0,ar,,,25,air,0.1,,load,ctastme647,,1.0,,,,,316L
1924,,,,26.107322990311843,2.5462676887933796e-07,dadn,316l,lpbf,slm250hl,,,,30,100,0,ar,,,25,air,0.1,,load,ctastme647,,1.0,,,,,316L
1924,,,,32.94546466150594,8.655045846143563e-07,dadn,316l,lpbf,slm250hl,,,,30,100,0,ar,,,25,air,0.1,,load,ctastme647,,1.0,,,,,316L
1924,,,,5.429847100892126,6.939503726003286e-11,dadn,316l,lpbf,slm250hl,,,,30,100,0,ar,,,25,air,0.1,,load,ctastme647,,1.0,,,,,316L
1924,,,,19.41665938260791,6.428624827020306e-08,dadn,316l,lpbf,slm250hl,,,,30,100,0,ar,,,25,air,0.1,,load,ctastme647,,1.0,,,,,316L
1924,,,,4.190571443100135,1.8280691510464995e-10,dadn,316l,lpbf,slm250hl,,,,30,100,0,ar,,,25,air,0.1,,load,ctastme647,,1.0,,,,,316L
1924,,,,11.322985845276655,4.312075406362511e-09,dadn,316l,lpbf,slm250hl,,,,30,100,0,ar,,,25,air,0.1,,load,ctastme647,,1.0,,,,,316L
1924,,,,26.107322990311843,3.122230376086241e-07,dadn,316l,lpbf,slm250hl,,,,30,100,0,ar,,,25,air,0.1,,load,ctastme647,,1.0,,,,,316L
1924,,,,8.692614137179815,2.3992405932821423e-09,dadn,316l,lpbf,slm250hl,,,,30,100,0,ar,,,25,air,0.1,,load,ctastme647,,1.0,,,,,316L
1924,,,,4.536453022869056,2.358814164056115e-10,dadn,316l,lpbf,slm250hl,,,,30,100,0,ar,,,25,air,0.1,,load,ctastme647,,1.0,,,,,316L
1924,,,,16.568690081546613,4.499212767026566e-08,dadn,316l,lpbf,slm250hl,,,,30,100,0,ar,,,25,air,0.1,,load,ctastme647,,1.0,,,,,316L
1924,,,,17.560889019726343,4.734528691755933e-08,dadn,316l,lpbf,slm250hl,,,,30,100,0,ar,,,25,air,0.1,,load,ctastme647,,1.0,,,,,316L
1924,,,,27.3796721439164,3.3703521221557624e-07,dadn,316l,lpbf,slm250hl,,,,30,100,0,ar,,,25,air,0.1,,load,ctastme647,,1.0,,,,,316L
1924,,,,21.130700381763795,9.915393703344977e-08,dadn,316l,lpbf,slm250hl,,,,30,100,0,ar,,,25,air,0.1,,load,ctastme647,,1.0,,,,,316L
1924,,,,4.146491950537099,4.461146594018464e-10,dadn,316l,lpbf,slm250hl,,,,30,100,0,ar,,,25,air,0.1,,load,ctastme647,,1.0,,,,,316L
1924,,,,18.61250476925807,3.861142829759701e-08,dadn,316l,lpbf,slm250hl,,,,30,100,0,ar,,,25,air,0.1,,load,ctastme647,,1.0,,,,,316L
1924,,,,22.5148172964964,1.1553953818113755e-07,dadn,316l,lpbf,slm250hl,,,,30,100,0,ar,,,25,air,0.1,,load,ctastme647,,1.0,,,,,316L
1924,,,,3.8915829468369396,1.3236440681352315e-11,dadn,316l,lpbf,slm250hl,,,,30,100,0,ar,,,25,air,0.1,,load,ctastme647,,1.0,,,,,316L
