Repository: jessk816/pinn

**data**
- **fatigue database**
    - FatigueData-AM2022.xlsx
        - raw fatigue database for additive manufacturing materials (2022)
    - data_fatigue2022.ipynb
        - data cleaning and exploration of fatigue database
    - 316l_fatiguedata_clean.csv
        - cleaned fatigue data for 316L stainless steel
    - fatigue_database_clean.csv
        - cleaned full fatigue database
    - other_fatiguedata_clean.csv
        - cleaned fatigue data for other materials
    - ti64_fatiguedata_clean.csv
        - cleaned fatigue data for Ti-6Al-4V
- **zhou**
    - data_zhou.xlsx
        - datasets from Zhou, S. et al. (2025).

File: data/fatigue database/316l_fatiguedata_clean.csv (part 13 of 33)
dataset_id,Nf,stress_amp,strain_amp,deltaK,dadN,fatigue_data_type,material,am_process,am_machine,power_w,scan_speed,hatch_spacing,layer_thickness,preheat_temp,build_direction,am_environment,scan_pattern,scan_rotation,fatigue_temp,fatigue_environment,r_ratio,frequency_hz,load_control,specimen_description,specimen_size_mm,Kt,E_gpa,yield_strength,uts,elongation,material_group
1924,,,,5.755007901261238,2.2415761933060145e-10,dadn,316l,lpbf,slm250hl,,,,30,100,0,ar,,,25,air,0.1,,load,ctastme647,,1.0,,,,,316L
1924,,,,4.536453022869056,5.470252585508269e-10,dadn,316l,lpbf,slm250hl,,,,30,100,0,ar,,,25,air,0.1,,load,ctastme647,,1.0,,,,,316L
1924,,,,13.624744228764678,2.0942725979484127e-08,dadn,316l,lpbf,slm250hl,,,,30,100,0,ar,,,25,air,0.1,,load,ctastme647,,1.0,,,,,316L
1924,,,,5.316217680259027,3.148871814371772e-11,dadn,316l,lpbf,slm250hl,,,,30,100,0,ar,,,25,air,0.1,,load,ctastme647,,1.0,,,,,316L
1924,,,,18.319608498636132,6.428624827020306e-08,dadn,316l,lpbf,slm250hl,,,,30,100,0,ar,,,25,air,0.1,,load,ctastme647,,1.0,,,,,316L
1924,,,,19.314270113786183,9.665845574642584e-08,dadn,316l,lpbf,slm250hl,,,,30,100,0,ar,,,25,air,0.1,,load,ctastme647,,1.0,,,,,316L
1924,,,,3.9329526163334196,2.482183865606465e-10,dadn,316l,lpbf,slm250hl,,,,30,100,0,ar,,,25,air,0.1,,load,ctastme647,,1.0,,,,,316L
1924,,,,16.833592442005735,2.992366334925984e-08,dadn,316l,lpbf,slm250hl,,,,30,100,0,ar,,,25,air,0.1,,load,ctastme647,,1.0,,,,,316L
1924,,,,6.744228277132212,7.240667386009419e-10,dadn,316l,lpbf,slm250hl,,,,30,100,0,ar,,,25,air,0.1,,load,ctastme647,,1.0,,,,,316L
1924,,,,4.017015977551846,1.8436677410295802e-11,dadn,316l,lpbf,slm250hl,,,,30,100,0,ar,,,25,air,0.1,,load,ctastme647,,1.0,,,,,316L
1924,,,,19.11110850745135,4.982152010533666e-08,dadn,316l,lpbf,slm250hl,,,,30,100,0,ar,,,25,air,0.1,,load,ctastme647,,1.0,,,,,316L
1924,,,,3.9329526163334196,2.8923750896153714e-10,dadn,316l,lpbf,slm250hl,,,,30,100,0,ar,,,25,air,0.1,,load,ctastme647,,1.0,,,,,316L
1924,,,,5.694472522869935,1.568815804088512e-10,dadn,316l,lpbf,slm250hl,,,,30,100,0,ar,,,25,air,0.1,,load,ctastme647,,1.0,,,,,316L
1924,,,,4.325641434853136,4.461146594018464e-10,dadn,316l,lpbf,slm250hl,,,,30,100,0,ar,,,25,air,0.1,,load,ctastme647,,1.0,,,,,316L
1924,,,,6.961607427002689,1.116787333824396e-09,dadn,316l,lpbf,slm250hl,,,,30,100,0,ar,,,25,air,0.1,,load,ctastme647,,1.0,,,,,316L
1924,,,,3.9122130990579826,2.076553733078562e-10,dadn,316l,lpbf,slm250hl,,,,30,100,0,ar,,,25,air,0.1,,load,ctastme647,,1.0,,,,,316L
1924,,,,36.42702056915426,1.3694032849104112e-06,dadn,316l,lpbf,slm250hl,,,,30,100,0,ar,,,25,air,0.1,,load,ctastme647,,1.0,,,,,316L
1924,,,,34.5510729459222,7.240667386009418e-07,dadn,316l,lpbf,slm250hl,,,,30,100,0,ar,,,25,air,0.1,,load,ctastme647,,1.0,,,,,316L
1924,,,,6.815923137204654,6.707617138020444e-10,dadn,316l,lpbf,slm250hl,,,,30,100,0,ar,,,25,air,0.1,,load,ctastme647,,1.0,,,,,316L
1924,,,,4.257570841452464,2.819580522630558e-10,dadn,316l,lpbf,slm250hl,,,,30,100,0,ar,,,25,air,0.1,,load,ctastme647,,1.0,,,,,316L
1924,,,,21.242718953992185,1.2158243827893987e-07,dadn,316l,lpbf,slm250hl,,,,30,100,0,ar,,,25,air,0.1,,load,ctastme647,,1.0,,,,,316L
1924,,,,5.755007901261238,4.3488695813539147e-10,dadn,316l,lpbf,slm250hl,,,,30,100,0,ar,,,25,air,0.1,,load,ctastme647,,1.0,,,,,316L
1924,,,,10.133057991554603,4.312075406362511e-09,dadn,316l,lpbf,slm250hl,,,,30,100,0,ar,,,25,air,0.1,,load,ctastme647,,1.0,,,,,316L
1924,,,,18.416724843609313,5.242726419482057e-08,dadn,316l,lpbf,slm250hl,,,,30,100,0,ar,,,25,air,0.1,,load,ctastme647,,1.0,,,,,316L
1924,,,,12.719721777050767,1.0523015773901445e-08,dadn,316l,lpbf,slm250hl,,,,30,100,0,ar,,,25,air,0.1,,load,ctastme647,,1.0,,,,,316L
1924,,,,15.966682734908298,3.763966560551729e-08,dadn,316l,lpbf,slm250hl,,,,30,100,0,ar,,,25,air,0.1,,load,ctastme647,,1.0,,,,,316L
1924,,,,28.562612857135292,4.5763223203227423e-07,dadn,316l,lpbf,slm250hl,,,,30,100,0,ar,,,25,air,0.1,,load,ctastme647,,1.0,,,,,316L
1924,,,,12.064671447295362,8.1552844668213e-09,dadn,316l,lpbf,slm250hl,,,,30,100,0,ar,,,25,air,0.1,,load,ctastme647,,1.0,,,,,316L
1924,,,,13.769582761931808,1.6649539036659793e-08,dadn,316l,lpbf,slm250hl,,,,30,100,0,ar,,,25,air,0.1,,load,ctastme647,,1.0,,,,,316L
1924,,,,25.158738632473476,2.0242915522974892e-07,dadn,316l,lpbf,slm250hl,,,,30,100,0,ar,,,25,air,0.1,,load,ctastme647,,1.0,,,,,316L
1924,,,,24.373146328815615,1.2794139158386832e-07,dadn,316l,lpbf,slm250hl,,,,30,100,0,ar,,,25,air,0.1,,load,ctastme647,,1.0,,,,,316L
1924,,,,19.623069162987147,9.665845574642584e-08,dadn,316l,lpbf,slm250hl,,,,30,100,0,ar,,,25,air,0.1,,load,ctastme647,,1.0,,,,,316L
1924,,,,4.325641434853136,3.0436508692062154e-10,dadn,316l,lpbf,slm250hl,,,,30,100,0,ar,,,25,air,0.1,,load,ctastme647,,1.0,,,,,316L
1924,,,,4.989398825069288,9.422578010323394e-11,dadn,316l,lpbf,slm250hl,,,,30,100,0,ar,,,25,air,0.1,,load,ctastme647,,1.0,,,,,316L
1924,,,,3.8303429285763597,7.118664478735628e-11,dadn,316l,lpbf,slm250hl,,,,30,100,0,ar,,,25,air,0.1,,load,ctastme647,,1.0,,,,,316L
1924,,,,5.372732001399841,5.06753839608124e-10,dadn,316l,lpbf,slm250hl,,,,30,100,0,ar,,,25,air,0.1,,load,ctastme647,,1.0,,,,,316L
1924,,,,4.05971906923038,3.2028386106905855e-10,dadn,316l,lpbf,slm250hl,,,,30,100,0,ar,,,25,air,0.1,,load,ctastme647,,1.0,,,,,316L
1924,,,,21.242718953992185,1.312445205865803e-07,dadn,316l,lpbf,slm250hl,,,,30,100,0,ar,,,25,air,0.1,,load,ctastme647,,1.0,,,,,316L
1924,,,,4.884986585227961,2.54626768879338e-10,dadn,316l,lpbf,slm250hl,,,,30,100,0,ar,,,25,air,0.1,,load,ctastme647,,1.0,,,,,316L
1924,,,,17.012542798525892,3.313562777262783e-08,dadn,316l,lpbf,slm250hl,,,,30,100,0,ar,,,25,air,0.1,,load,ctastme647,,1.0,,,,,316L
1924,,,,4.212786600259916,2.6120059971500497e-10,dadn,316l,lpbf,slm250hl,,,,30,100,0,ar,,,25,air,0.1,,load,ctastme647,,1.0,,,,,316L
1924,,,,29.796662609338867,3.7321210334095665e-07,dadn,316l,lpbf,slm250hl,,,,30,100,0,ar,,,25,air,0.1,,load,ctastme647,,1.0,,,,,316L
1924,,,,5.575305334261898,1.2472139489906033e-10,dadn,316l,lpbf,slm250hl,,,,30,100,0,ar,,,25,air,0.1,,load,ctastme647,,1.0,,,,,316L
1924,,,,3.810144499790783,3.313562777262782e-11,dadn,316l,lpbf,slm250hl,,,,30,100,0,ar,,,25,air,0.1,,load,ctastme647,,1.0,,,,,316L
1924,,,,11.565004588454396,9.502979198036936e-09,dadn,316l,lpbf,slm250hl,,,,30,100,0,ar,,,25,air,0.1,,load,ctastme647,,1.0,,,,,316L
1924,,,,5.634573899822821,1.8280691510464995e-10,dadn,316l,lpbf,slm250hl,,,,30,100,0,ar,,,25,air,0.1,,load,ctastme647,,1.0,,,,,316L
1924,,,,5.878016072274914,4.815671196321348e-10,dadn,316l,lpbf,slm250hl,,,,30,100,0,ar,,,25,air,0.1,,load,ctastme647,,1.0,,,,,316L
1924,,,,3.850648433753771,1.4657221822494808e-11,dadn,316l,lpbf,slm250hl,,,,30,100,0,ar,,,25,air,0.1,,load,ctastme647,,1.0,,,,,316L
1924,,,,5.232558852408294,2.1483415155381804e-11,dadn,316l,lpbf,slm250hl,,,,30,100,0,ar,,,25,air,0.1,,load,ctastme647,,1.0,,,,,316L
1924,,,,3.850648433753771,6.428624827020306e-11,dadn,316l,lpbf,slm250hl,,,,30,100,0,ar,,,25,air,0.1,,load,ctastme647,,1.0,,,,,316L
1924,,,,6.464911316594799,7.816078812496568e-10,dadn,316l,lpbf,slm250hl,,,,30,100,0,ar,,,25,air,0.1,,load,ctastme647,,1.0,,,,,316L
1924,,,,3.9122130990579826,1.02581751661304e-11,dadn,316l,lpbf,slm250hl,,,,30,100,0,ar,,,25,air,0.1,,load,ctastme647,,1.0,,,,,316L
1924,,,,12.923086334329607,1.1953381345574635e-08,dadn,316l,lpbf,slm250hl,,,,30,100,0,ar,,,25,air,0.1,,load,ctastme647,,1.0,,,,,316L
1924,,,,3.9958331715561273,3.546626854504723e-10,dadn,316l,lpbf,slm250hl,,,,30,100,0,ar,,,25,air,0.1,,load,ctastme647,,1.0,,,,,316L
1924,,,,11.812196266832245,6.483479142993165e-09,dadn,316l,lpbf,slm250hl,,,,30,100,0,ar,,,25,air,0.1,,load,ctastme647,,1.0,,,,,316L
1924,,,,28.7140296608173,3.8284751301914945e-07,dadn,316l,lpbf,slm250hl,,,,30,100,0,ar,,,25,air,0.1,,load,ctastme647,,1.0,,,,,316L
1924,,,,16.22196012402972,3.399110739313115e-08,dadn,316l,lpbf,slm250hl,,,,30,100,0,ar,,,25,air,0.1,,load,ctastme647,,1.0,,,,,316L
1924,,,,31.084029570249182,4.939999867435303e-07,dadn,316l,lpbf,slm250hl,,,,30,100,0,ar,,,25,air,0.1,,load,ctastme647,,1.0,,,,,316L
1924,,,,3.9122130990579826,5.6593626944123124e-11,dadn,316l,lpbf,slm250hl,,,,30,100,0,ar,,,25,air,0.1,,load,ctastme647,,1.0,,,,,316L
1924,,,,3.850648433753771,2.094272597948413e-11,dadn,316l,lpbf,slm250hl,,,,30,100,0,ar,,,25,air,0.1,,load,ctastme647,,1.0,,,,,316L
1924,,,,7.861807180438685,1.679160660160474e-09,dadn,316l,lpbf,slm250hl,,,,30,100,0,ar,,,25,air,0.1,,load,ctastme647,,1.0,,,,,316L
1924,,,,12.585926448874565,1.5035634890398082e-08,dadn,316l,lpbf,slm250hl,,,,30,100,0,ar,,,25,air,0.1,,load,ctastme647,,1.0,,,,,316L
1924,,,,22.5148172964964,1.4908423951804747e-07,dadn,316l,lpbf,slm250hl,,,,30,100,0,ar,,,25,air,0.1,,load,ctastme647,,1.0,,,,,316L
1924,,,,3.850648433753771,2.203806358306071e-11,dadn,316l,lpbf,slm250hl,,,,30,100,0,ar,,,25,air,0.1,,load,ctastme647,,1.0,,,,,316L
1924,,,,21.46854075307463,9.422578010323394e-08,dadn,316l,lpbf,slm250hl,,,,30,100,0,ar,,,25,air,0.1,,load,ctastme647,,1.0,,,,,316L
1924,,,,28.86624915886594,3.54662685450473e-07,dadn,316l,lpbf,slm250hl,,,,30,100,0,ar,,,25,air,0.1,,load,ctastme647,,1.0,,,,,316L
1924,,,,29.173113281671274,3.9273168504678234e-07,dadn,316l,lpbf,slm250hl,,,,30,100,0,ar,,,25,air,0.1,,load,ctastme647,,1.0,,,,,316L
1924,,,,5.177518974875566,4.734528691755933e-11,dadn,316l,lpbf,slm250hl,,,,30,100,0,ar,,,25,air,0.1,,load,ctastme647,,1.0,,,,,316L
1924,,,,4.536453022869056,2.967049031542659e-10,dadn,316l,lpbf,slm250hl,,,,30,100,0,ar,,,25,air,0.1,,load,ctastme647,,1.0,,,,,316L
1924,,,,8.288663345442188,1.679160660160474e-09,dadn,316l,lpbf,slm250hl,,,,30,100,0,ar,,,25,air,0.1,,load,ctastme647,,1.0,,,,,316L
1924,,,,26.524730247696972,2.6794415053748314e-07,dadn,316l,lpbf,slm250hl,,,,30,100,0,ar,,,25,air,0.1,,load,ctastme647,,1.0,,,,,316L
1924,,,,27.3796721439164,4.348869581353915e-07,dadn,316l,lpbf,slm250hl,,,,30,100,0,ar,,,25,air,0.1,,load,ctastme647,,1.0,,,,,316L
1924,,,,18.319608498636132,3.6692359991855915e-08,dadn,316l,lpbf,slm250hl,,,,30,100,0,ar,,,25,air,0.1,,load,ctastme647,,1.0,,,,,316L
1924,,,,27.235291766419266,4.939999867435303e-07,dadn,316l,lpbf,slm250hl,,,,30,100,0,ar,,,25,air,0.1,,load,ctastme647,,1.0,,,,,316L
1924,,,,14.671526950494926,3.399110739313115e-08,dadn,316l,lpbf,slm250hl,,,,30,100,0,ar,,,25,air,0.1,,load,ctastme647,,1.0,,,,,316L
1924,,,,3.9958331715561273,4.499212767026566e-11,dadn,316l,lpbf,slm250hl,,,,30,100,0,ar,,,25,air,0.1,,load,ctastme647,,1.0,,,,,316L
1924,,,,4.146491950537099,3.2028386106905855e-10,dadn,316l,lpbf,slm250hl,,,,30,100,0,ar,,,25,air,0.1,,load,ctastme647,,1.0,,,,,316L
1924,,,,24.373146328815615,1.6934886403895414e-07,dadn,316l,lpbf,slm250hl,,,,30,100,0,ar,,,25,air,0.1,,load,ctastme647,,1.0,,,,,316L
1924,,,,32.085926250621156,7.619365711655086e-07,dadn,316l,lpbf,slm250hl,,,,30,100,0,ar,,,25,air,0.1,,load,ctastme647,,1.0,,,,,316L
1924,,,,3.850648433753771,1.8436677410295802e-11,dadn,316l,lpbf,slm250hl,,,,30,100,0,ar,,,25,air,0.1,,load,ctastme647,,1.0,,,,,316L
1924,,,,32.7717343626315,1.1456200093686401e-06,dadn,316l,lpbf,slm250hl,,,,30,100,0,ar,,,25,air,0.1,,load,ctastme647,,1.0,,,,,316L
1924,,,,6.099640621213372,2.8923750896153714e-10,dadn,316l,lpbf,slm250hl,,,,30,100,0,ar,,,25,air,0.1,,load,ctastme647,,1.0,,,,,316L
1924,,,,37.009420486454246,1.0345706356238547e-06,dadn,316l,lpbf,slm250hl,,,,30,100,0,ar,,,25,air,0.1,,load,ctastme647,,1.0,,,,,316L
1924,,,,5.0960427835936635,2.1851607688539642e-10,dadn,316l,lpbf,slm250hl,,,,30,100,0,ar,,,25,air,0.1,,load,ctastme647,,1.0,,,,,316L
1924,,,,5.545905249242933,6.057421893170056e-10,dadn,316l,lpbf,slm250hl,,,,30,100,0,ar,,,25,air,0.1,,load,ctastme647,,1.0,,,,,316L
1924,,,,30.594874754715388,7.619365711655086e-07,dadn,316l,lpbf,slm250hl,,,,30,100,0,ar,,,25,air,0.1,,load,ctastme647,,1.0,,,,,316L
1924,,,,11.504019207787298,1.1073386097777865e-08,dadn,316l,lpbf,slm250hl,,,,30,100,0,ar,,,25,air,0.1,,load,ctastme647,,1.0,,,,,316L
1924,,,,5.316217680259027,3.4573662440613136e-10,dadn,316l,lpbf,slm250hl,,,,30,100,0,ar,,,25,air,0.1,,load,ctastme647,,1.0,,,,,316L
1924,,,,12.064671447295362,1.1953381345574635e-08,dadn,316l,lpbf,slm250hl,,,,30,100,0,ar,,,25,air,0.1,,load,ctastme647,,1.0,,,,,316L
1924,,,,5.288183834145085,1.7820607675742058e-10,dadn,316l,lpbf,slm250hl,,,,30,100,0,ar,,,25,air,0.1,,load,ctastme647,,1.0,,,,,316L
1924,,,,5.042438881827429,3.3991107393131153e-11,dadn,316l,lpbf,slm250hl,,,,30,100,0,ar,,,25,air,0.1,,load,ctastme647,,1.0,,,,,316L
1924,,,,3.8303429285763597,9.665845574642584e-11,dadn,316l,lpbf,slm250hl,,,,30,100,0,ar,,,25,air,0.1,,load,ctastme647,,1.0,,,,,316L
1924,,,,6.603093041183857,5.904970226254231e-10,dadn,316l,lpbf,slm250hl,,,,30,100,0,ar,,,25,air,0.1,,load,ctastme647,,1.0,,,,,316L
1924,,,,4.441519497276191,3.546626854504723e-10,dadn,316l,lpbf,slm250hl,,,,30,100,0,ar,,,25,air,0.1,,load,ctastme647,,1.0,,,,,316L
1924,,,,5.878016072274914,6.057421893170056e-10,dadn,316l,lpbf,slm250hl,,,,30,100,0,ar,,,25,air,0.1,,load,ctastme647,,1.0,,,,,316L
1924,,,,5.069169978946135,7.490981859884693e-11,dadn,316l,lpbf,slm250hl,,,,30,100,0,ar,,,25,air,0.1,,load,ctastme647,,1.0,,,,,316L
1924,,,,5.487569365340557,1.0703364000951467e-10,dadn,316l,lpbf,slm250hl,,,,30,100,0,ar,,,25,air,0.1,,load,ctastme647,,1.0,,,,,316L
1924,,,,17.653983222924104,4.385977714517585e-08,dadn,316l,lpbf,slm250hl,,,,30,100,0,ar,,,25,air,0.1,,load,ctastme647,,1.0,,,,,316L
1924,,,,5.878016072274914,2.2415761933060145e-10,dadn,316l,lpbf,slm250hl,,,,30,100,0,ar,,,25,air,0.1,,load,ctastme647,,1.0,,,,,316L
1924,,,,6.4991832584700955,6.880791154915199e-10,dadn,316l,lpbf,slm250hl,,,,30,100,0,ar,,,25,air,0.1,,load,ctastme647,,1.0,,,,,316L
1924,,,,3.810144499790783,8.954256282398348e-11,dadn,316l,lpbf,slm250hl,,,,30,100,0,ar,,,25,air,0.1,,load,ctastme647,,1.0,,,,,316L
1924,,,,3.9538020784318832,1.8752653567234284e-10,dadn,316l,lpbf,slm250hl,,,,30,100,0,ar,,,25,air,0.1,,load,ctastme647,,1.0,,,,,316L
1924,,,,5.150216524350891,3.486867337294894e-11,dadn,316l,lpbf,slm250hl,,,,30,100,0,ar,,,25,air,0.1,,load,ctastme647,,1.0,,,,,316L
1924,,,,3.9747620681954894,1.4288332559273134e-11,dadn,316l,lpbf,slm250hl,,,,30,100,0,ar,,,25,air,0.1,,load,ctastme647,,1.0,,,,,316L
1924,,,,15.966682734908298,2.7023047047248472e-08,dadn,316l,lpbf,slm250hl,,,,30,100,0,ar,,,25,air,0.1,,load,ctastme647,,1.0,,,,,316L
1924,,,,14.98511777906055,3.6692359991855915e-08,dadn,316l,lpbf,slm250hl,,,,30,100,0,ar,,,25,air,0.1,,load,ctastme647,,1.0,,,,,316L
1924,,,,6.035480144044404,5.06753839608124e-10,dadn,316l,lpbf,slm250hl,,,,30,100,0,ar,,,25,air,0.1,,load,ctastme647,,1.0,,,,,316L
1924,,,,6.197162464555197,3.3703521221557625e-10,dadn,316l,lpbf,slm250hl,,,,30,100,0,ar,,,25,air,0.1,,load,ctastme647,,1.0,,,,,316L
1924,,,,4.017015977551846,2.992366334925978e-11,dadn,316l,lpbf,slm250hl,,,,30,100,0,ar,,,25,air,0.1,,load,ctastme647,,1.0,,,,,316L
1924,,,,5.604861275711919,8.295053438595317e-11,dadn,316l,lpbf,slm250hl,,,,30,100,0,ar,,,25,air,0.1,,load,ctastme647,,1.0,,,,,316L
1924,,,,9.81664895026789,2.8679037751284173e-09,dadn,316l,lpbf,slm250hl,,,,30,100,0,ar,,,25,air,0.1,,load,ctastme647,,1.0,,,,,316L
1924,,,,5.015848744975617,9.665845574642584e-11,dadn,316l,lpbf,slm250hl,,,,30,100,0,ar,,,25,air,0.1,,load,ctastme647,,1.0,,,,,316L
1924,,,,14.82749336037037,2.503363900486463e-08,dadn,316l,lpbf,slm250hl,,,,30,100,0,ar,,,25,air,0.1,,load,ctastme647,,1.0,,,,,316L
1924,,,,5.487569365340557,2.748618030953515e-10,dadn,316l,lpbf,slm250hl,,,,30,100,0,ar,,,25,air,0.1,,load,ctastme647,,1.0,,,,,316L
1924,,,,19.623069162987147,9.185432942726585e-08,dadn,316l,lpbf,slm250hl,,,,30,100,0,ar,,,25,air,0.1,,load,ctastme647,,1.0,,,,,316L
1924,,,,6.815923137204654,4.939999867435313e-10,dadn,316l,lpbf,slm250hl,,,,30,100,0,ar,,,25,air,0.1,,load,ctastme647,,1.0,,,,,316L
1924,,,,5.429847100892126,6.057421893170056e-10,dadn,316l,lpbf,slm250hl,,,,30,100,0,ar,,,25,air,0.1,,load,ctastme647,,1.0,,,,,316L
1924,,,,5.878016072274914,3.927316850467824e-10,dadn,316l,lpbf,slm250hl,,,,30,100,0,ar,,,25,air,0.1,,load,ctastme647,,1.0,,,,,316L
1924,,,,3.9538020784318832,2.967049031542659e-10,dadn,316l,lpbf,slm250hl,,,,30,100,0,ar,,,25,air,0.1,,load,ctastme647,,1.0,,,,,316L
1924,,,,33.12011594357928,7.816078812496569e-07,dadn,316l,lpbf,slm250hl,,,,30,100,0,ar,,,25,air,0.1,,load,ctastme647,,1.0,,,,,316L
1924,,,,32.085926250621156,7.427603436537213e-07,dadn,316l,lpbf,slm250hl,,,,30,100,0,ar,,,25,air,0.1,,load,ctastme647,,1.0,,,,,316L
1924,,,,30.920115119415183,8.017870557087029e-07,dadn,316l,lpbf,slm250hl,,,,30,100,0,ar,,,25,air,0.1,,load,ctastme647,,1.0,,,,,316L
1924,,,,5.1230580469933376,9.185432942726585e-11,dadn,316l,lpbf,slm250hl,,,,30,100,0,ar,,,25,air,0.1,,load,ctastme647,,1.0,,,,,316L
1924,,,,6.296243499744438,4.5763223203227426e-10,dadn,316l,lpbf,slm250hl,,,,30,100,0,ar,,,25,air,0.1,,load,ctastme647,,1.0,,,,,316L
1924,,,,29.954621386964135,4.939999867435303e-07,dadn,316l,lpbf,slm250hl,,,,30,100,0,ar,,,25,air,0.1,,load,ctastme647,,1.0,,,,,316L
1924,,,,23.24051216361657,1.4908423951804747e-07,dadn,316l,lpbf,slm250hl,,,,30,100,0,ar,,,25,air,0.1,,load,ctastme647,,1.0,,,,,316L
1924,,,,13.98973263245389,2.503363900486463e-08,dadn,316l,lpbf,slm250hl,,,,30,100,0,ar,,,25,air,0.1,,load,ctastme647,,1.0,,,,,316L
1924,,,,19.010330490600346,5.659362694412313e-08,dadn,316l,lpbf,slm250hl,,,,30,100,0,ar,,,25,air,0.1,,load,ctastme647,,1.0,,,,,316L
1924,,,,36.42702056915426,2.1121426547509676e-06,dadn,316l,lpbf,slm250hl,,,,30,100,0,ar,,,25,air,0.1,,load,ctastme647,,1.0,,,,,316L
1924,,,,32.59892019036376,7.058436094868095e-07,dadn,316l,lpbf,slm250hl,,,,30,100,0,ar,,,25,air,0.1,,load,ctastme647,,1.0,,,,,316L
1924,,,,3.9747620681954894,1.4908423951804718e-10,dadn,316l,lpbf,slm250hl,,,,30,100,0,ar,,,25,air,0.1,,load,ctastme647,,1.0,,,,,316L
1924,,,,18.810365943316235,7.882772027357606e-08,dadn,316l,lpbf,slm250hl,,,,30,100,0,ar,,,25,air,0.1,,load,ctastme647,,1.0,,,,,316L
1924,,,,13.339621689543575,1.2578562045094091e-08,dadn,316l,lpbf,slm250hl,,,,30,100,0,ar,,,25,air,0.1,,load,ctastme647,,1.0,,,,,316L
1924,,,,10.796800163403354,4.5376037519405195e-09,dadn,316l,lpbf,slm250hl,,,,30,100,0,ar,,,25,air,0.1,,load,ctastme647,,1.0,,,,,316L
1924,,,,4.488735295108237,6.213809483529166e-10,dadn,316l,lpbf,slm250hl,,,,30,100,0,ar,,,25,air,0.1,,load,ctastme647,,1.0,,,,,316L
1924,,,,37.205615707956255,1.8593994310156456e-06,dadn,316l,lpbf,slm250hl,,,,30,100,0,ar,,,25,air,0.1,,load,ctastme647,,1.0,,,,,316L
1924,,,,5.429847100892126,4.694471597854301e-10,dadn,316l,lpbf,slm250hl,,,,30,100,0,ar,,,25,air,0.1,,load,ctastme647,,1.0,,,,,316L
1924,,,,11.504019207787298,4.654753412189636e-09,dadn,316l,lpbf,slm250hl,,,,30,100,0,ar,,,25,air,0.1,,load,ctastme647,,1.0,,,,,316L
1924,,,,29.019275606543733,6.707617138020444e-07,dadn,316l,lpbf,slm250hl,,,,30,100,0,ar,,,25,air,0.1,,load,ctastme647,,1.0,,,,,316L
1924,,,,5.260297818043983,2.2415761933060145e-10,dadn,316l,lpbf,slm250hl,,,,30,100,0,ar,,,25,air,0.1,,load,ctastme647,,1.0,,,,,316L
1924,,,,4.017015977551846,5.3780805959146584e-11,dadn,316l,lpbf,slm250hl,,,,30,100,0,ar,,,25,air,0.1,,load,ctastme647,,1.0,,,,,316L
1924,,,,34.368875842587926,1.4410252367944713e-06,dadn,316l,lpbf,slm250hl,,,,30,100,0,ar,,,25,air,0.1,,load,ctastme647,,1.0,,,,,316L
1924,,,,5.545905249242933,6.594595955290904e-11,dadn,316l,lpbf,slm250hl,,,,30,100,0,ar,,,25,air,0.1,,load,ctastme647,,1.0,,,,,316L
1924,,,,6.779980940732452,7.816078812496568e-10,dadn,316l,lpbf,slm250hl,,,,30,100,0,ar,,,25,air,0.1,,load,ctastme647,,1.0,,,,,316L
1924,,,,4.441519497276191,5.06753839608124e-10,dadn,316l,lpbf,slm250hl,,,,30,100,0,ar,,,25,air,0.1,,load,ctastme647,,1.0,,,,,316L
1924,,,,5.232558852408294,2.2415761933060145e-10,dadn,316l,lpbf,slm250hl,,,,30,100,0,ar,,,25,air,0.1,,load,ctastme647,,1.0,,,,,316L
1924,,,,3.8303429285763597,6.764852045922914e-11,dadn,316l,lpbf,slm250hl,,,,30,100,0,ar,,,25,air,0.1,,load,ctastme647,,1.0,,,,,316L
1924,,,,3.850648433753771,4.615371267384876e-11,dadn,316l,lpbf,slm250hl,,,,30,100,0,ar,,,25,air,0.1,,load,ctastme647,,1.0,,,,,316L
1924,,,,8.02984631065708,1.4410252367944713e-09,dadn,316l,lpbf,slm250hl,,,,30,100,0,ar,,,25,air,0.1,,load,ctastme647,,1.0,,,,,316L
1924,,,,4.584678016350163,3.6381919522411525e-10,dadn,316l,lpbf,slm250hl,,,,30,100,0,ar,,,25,air,0.1,,load,ctastme647,,1.0,,,,,316L
1924,,,,4.081240548668707,2.1301651935801878e-10,dadn,316l,lpbf,slm250hl,,,,30,100,0,ar,,,25,air,0.1,,load,ctastme647,,1.0,,,,,316L
1924,,,,12.923086334329607,1.5035634890398082e-08,dadn,316l,lpbf,slm250hl,,,,30,100,0,ar,,,25,air,0.1,,load,ctastme647,,1.0,,,,,316L
1924,,,,10.295066633602998,4.774927585738447e-09,dadn,316l,lpbf,slm250hl,,,,30,100,0,ar,,,25,air,0.1,,load,ctastme647,,1.0,,,,,316L
1924,,,,11.443355419440085,6.998717281051802e-09,dadn,316l,lpbf,slm250hl,,,,30,100,0,ar,,,25,air,0.1,,load,ctastme647,,1.0,,,,,316L
1924,,,,6.164483159582496,3.285527949730976e-10,dadn,316l,lpbf,slm250hl,,,,30,100,0,ar,,,25,air,0.1,,load,ctastme647,,1.0,,,,,316L
1924,,,,5.232558852408294,2.772071501332577e-11,dadn,316l,lpbf,slm250hl,,,,30,100,0,ar,,,25,air,0.1,,load,ctastme647,,1.0,,,,,316L
1924,,,,6.296243499744438,5.332578647681401e-10,dadn,316l,lpbf,slm250hl,,,,30,100,0,ar,,,25,air,0.1,,load,ctastme647,,1.0,,,,,316L
1924,,,,5.204966161801347,2.203806358306071e-11,dadn,316l,lpbf,slm250hl,,,,30,100,0,ar,,,25,air,0.1,,load,ctastme647,,1.0,,,,,316L
1924,,,,4.910882992481187,2.702304704724847e-11,dadn,316l,lpbf,slm250hl,,,,30,100,0,ar,,,25,air,0.1,,load,ctastme647,,1.0,,,,,316L
1924,,,,34.918369875744375,2.2226110472674507e-06,dadn,316l,lpbf,slm250hl,,,,30,100,0,ar,,,25,air,0.1,,load,ctastme647,,1.0,,,,,316L
1924,,,,10.969420801161345,4.898204358009312e-09,dadn,316l,lpbf,slm250hl,,,,30,100,0,ar,,,25,air,0.1,,load,ctastme647,,1.0,,,,,316L
1924,,,,7.300883702887468,9.10771839628089e-10,dadn,316l,lpbf,slm250hl,,,,30,100,0,ar,,,25,air,0.1,,load,ctastme647,,1.0,,,,,316L
1924,,,,33.295693091189605,1.2055377429483299e-06,dadn,316l,lpbf,slm250hl,,,,30,100,0,ar,,,25,air,0.1,,load,ctastme647,,1.0,,,,,316L
1924,,,,4.732450803490733,3.285527949730976e-10,dadn,316l,lpbf,slm250hl,,,,30,100,0,ar,,,25,air,0.1,,load,ctastme647,,1.0,,,,,316L
1924,,,,22.634173382284892,1.1553953818113755e-07,dadn,316l,lpbf,slm250hl,,,,30,100,0,ar,,,25,air,0.1,,load,ctastme647,,1.0,,,,,316L
1924,,,,28.86624915886594,4.132721716658186e-07,dadn,316l,lpbf,slm250hl,,,,30,100,0,ar,,,25,air,0.1,,load,ctastme647,,1.0,,,,,316L
1924,,,,12.787151869137881,1.582202231222816e-08,dadn,316l,lpbf,slm250hl,,,,30,100,0,ar,,,25,air,0.1,,load,ctastme647,,1.0,,,,,316L
1924,,,,4.963088382706767,4.2755925332595666e-11,dadn,316l,lpbf,slm250hl,,,,30,100,0,ar,,,25,air,0.1,,load,ctastme647,,1.0,,,,,316L
1924,,,,8.73869563031478,1.5957028823666952e-09,dadn,316l,lpbf,slm250hl,,,,30,100,0,ar,,,25,air,0.1,,load,ctastme647,,1.0,,,,,316L
1924,,,,25.832707090018104,1.9236800512244903e-07,dadn,316l,lpbf,slm250hl,,,,30,100,0,ar,,,25,air,0.1,,load,ctastme647,,1.0,,,,,316L
1924,,,,31.916728529039265,6.057421893170056e-07,dadn,316l,lpbf,slm250hl,,,,30,100,0,ar,,,25,air,0.1,,load,ctastme647,,1.0,,,,,316L
1924,,,,19.11110850745135,5.659362694412313e-08,dadn,316l,lpbf,slm250hl,,,,30,100,0,ar,,,25,air,0.1,,load,ctastme647,,1.0,,,,,316L
1924,,,,5.694472522869935,1.737210311496793e-10,dadn,316l,lpbf,slm250hl,,,,30,100,0,ar,,,25,air,0.1,,load,ctastme647,,1.0,,,,,316L
1924,,,,18.223004274278363,4.982152010533666e-08,dadn,316l,lpbf,slm250hl,,,,30,100,0,ar,,,25,air,0.1,,load,ctastme647,,1.0,,,,,316L
1924,,,,5.0960427835936635,1.693488640389541e-10,dadn,316l,lpbf,slm250hl,,,,30,100,0,ar,,,25,air,0.1,,load,ctastme647,,1.0,,,,,316L
1924,,,,5.042438881827429,3.486867337294894e-11,dadn,316l,lpbf,slm250hl,,,,30,100,0,ar,,,25,air,0.1,,load,ctastme647,,1.0,,,,,316L
1924,,,,6.638097515309239,4.3488695813539147e-10,dadn,316l,lpbf,slm250hl,,,,30,100,0,ar,,,25,air,0.1,,load,ctastme647,,1.0,,,,,316L
1924,,,,22.7541622013986,9.422578010323394e-08,dadn,316l,lpbf,slm250hl,,,,30,100,0,ar,,,25,air,0.1,,load,ctastme647,,1.0,,,,,316L
1924,,,,5.042438881827429,2.024291552297485e-10,dadn,316l,lpbf,slm250hl,,,,30,100,0,ar,,,25,air,0.1,,load,ctastme647,,1.0,,,,,316L
1924,,,,3.8710615829589368,1.7972667761775515e-11,dadn,316l,lpbf,slm250hl,,,,30,100,0,ar,,,25,air,0.1,,load,ctastme647,,1.0,,,,,316L
1924,,,,36.62012835834104,1.1167873338243961e-06,dadn,316l,lpbf,slm250hl,,,,30,100,0,ar,,,25,air,0.1,,load,ctastme647,,1.0,,,,,316L
1924,,,,8.972793424363694,2.279993344904604e-09,dadn,316l,lpbf,slm250hl,,,,30,100,0,ar,,,25,air,0.1,,load,ctastme647,,1.0,,,,,316L
1924,,,,4.936916682385435,4.1327217166581857e-10,dadn,316l,lpbf,slm250hl,,,,30,100,0,ar,,,25,air,0.1,,load,ctastme647,,1.0,,,,,316L
1924,,,,18.61250476925807,6.109108800315777e-08,dadn,316l,lpbf,slm250hl,,,,30,100,0,ar,,,25,air,0.1,,load,ctastme647,,1.0,,,,,316L
1924,,,,12.064671447295362,9.999999999999999e-09,dadn,316l,lpbf,slm250hl,,,,30,100,0,ar,,,25,air,0.1,,load,ctastme647,,1.0,,,,,316L
1924,,,,18.319608498636132,4.6153712673848854e-08,dadn,316l,lpbf,slm250hl,,,,30,100,0,ar,,,25,air,0.1,,load,ctastme647,,1.0,,,,,316L
1924,,,,15.798733498765683,2.503363900486463e-08,dadn,316l,lpbf,slm250hl,,,,30,100,0,ar,,,25,air,0.1,,load,ctastme647,,1.0,,,,,316L
1924,,,,21.01927251360447,1.0171384545005919e-07,dadn,316l,lpbf,slm250hl,,,,30,100,0,ar,,,25,air,0.1,,load,ctastme647,,1.0,,,,,316L
1924,,,,36.04385454894109,1.0345706356238547e-06,dadn,316l,lpbf,slm250hl,,,,30,100,0,ar,,,25,air,0.1,,load,ctastme647,,1.0,,,,,316L
1924,,,,5.0960427835936635,5.3780805959146584e-11,dadn,316l,lpbf,slm250hl,,,,30,100,0,ar,,,25,air,0.1,,load,ctastme647,,1.0,,,,,316L
1924,,,,25.158738632473476,2.1851607688539643e-07,dadn,316l,lpbf,slm250hl,,,,30,100,0,ar,,,25,air,0.1,,load,ctastme647,,1.0,,,,,316L
1924,,,,5.487569365340557,1.6508673452769293e-10,dadn,316l,lpbf,slm250hl,,,,30,100,0,ar,,,25,air,0.1,,load,ctastme647,,1.0,,,,,316L
1924,,,,4.936916682385435,2.440359869026086e-11,dadn,316l,lpbf,slm250hl,,,,30,100,0,ar,,,25,air,0.1,,load,ctastme647,,1.0,,,,,316L
1924,,,,31.916728529039265,9.831503229233362e-07,dadn,316l,lpbf,slm250hl,,,,30,100,0,ar,,,25,air,0.1,,load,ctastme647,,1.0,,,,,316L
1924,,,,30.757065033580318,6.880791154915198e-07,dadn,316l,lpbf,slm250hl,,,,30,100,0,ar,,,25,air,0.1,,load,ctastme647,,1.0,,,,,316L
1924,,,,10.739865731348816,3.894089277016937e-09,dadn,316l,lpbf,slm250hl,,,,30,100,0,ar,,,25,air,0.1,,load,ctastme647,,1.0,,,,,316L
1924,,,,5.069169978946135,1.0171384545005918e-10,dadn,316l,lpbf,slm250hl,,,,30,100,0,ar,,,25,air,0.1,,load,ctastme647,,1.0,,,,,316L
1924,,,,5.015848744975617,1.02581751661304e-11,dadn,316l,lpbf,slm250hl,,,,30,100,0,ar,,,25,air,0.1,,load,ctastme647,,1.0,,,,,316L
1924,,,,33.12011594357928,8.655045846143563e-07,dadn,316l,lpbf,slm250hl,,,,30,100,0,ar,,,25,air,0.1,,load,ctastme647,,1.0,,,,,316L
1924,,,,6.708664146946104,6.707617138020444e-10,dadn,316l,lpbf,slm250hl,,,,30,100,0,ar,,,25,air,0.1,,load,ctastme647,,1.0,,,,,316L
1924,,,,29.32776648474684,6.707617138020444e-07,dadn,316l,lpbf,slm250hl,,,,30,100,0,ar,,,25,air,0.1,,load,ctastme647,,1.0,,,,,316L
1924,,,,29.954621386964135,3.9273168504678234e-07,dadn,316l,lpbf,slm250hl,,,,30,100,0,ar,,,25,air,0.1,,load,ctastme647,,1.0,,,,,316L
1924,,,,19.41665938260791,6.594595955290904e-08,dadn,316l,lpbf,slm250hl,,,,30,100,0,ar,,,25,air,0.1,,load,ctastme647,,1.0,,,,,316L
1924,,,,5.816186804056647,4.815671196321348e-10,dadn,316l,lpbf,slm250hl,,,,30,100,0,ar,,,25,air,0.1,,load,ctastme647,,1.0,,,,,316L
1924,,,,5.150216524350891,4.0630866902847795e-11,dadn,316l,lpbf,slm250hl,,,,30,100,0,ar,,,25,air,0.1,,load,ctastme647,,1.0,,,,,316L
1924,,,,6.099640621213372,5.756355424452857e-10,dadn,316l,lpbf,slm250hl,,,,30,100,0,ar,,,25,air,0.1,,load,ctastme647,,1.0,,,,,316L
1924,,,,10.026471083195133,3.34183682100787e-09,dadn,316l,lpbf,slm250hl,,,,30,100,0,ar,,,25,air,0.1,,load,ctastme647,,1.0,,,,,316L
1924,,,,21.46854075307463,7.882772027357606e-08,dadn,316l,lpbf,slm250hl,,,,30,100,0,ar,,,25,air,0.1,,load,ctastme647,,1.0,,,,,316L
1924,,,,4.081240548668707,3.8284751301914947e-10,dadn,316l,lpbf,slm250hl,,,,30,100,0,ar,,,25,air,0.1,,load,ctastme647,,1.0,,,,,316L
1924,,,,3.9329526163334196,1.4288332559273134e-11,dadn,316l,lpbf,slm250hl,,,,30,100,0,ar,,,25,air,0.1,,load,ctastme647,,1.0,,,,,316L
1924,,,,27.817421884168844,2.6794415053748314e-07,dadn,316l,lpbf,slm250hl,,,,30,100,0,ar,,,25,air,0.1,,load,ctastme647,,1.0,,,,,316L
1924,,,,5.288183834145085,2.6120059971500497e-10,dadn,316l,lpbf,slm250hl,,,,30,100,0,ar,,,25,air,0.1,,load,ctastme647,,1.0,,,,,316L
1924,,,,5.015848744975617,1.8752653567234284e-10,dadn,316l,lpbf,slm250hl,,,,30,100,0,ar,,,25,air,0.1,,load,ctastme647,,1.0,,,,,316L
1924,,,,25.0260698349066,1.4908423951804747e-07,dadn,316l,lpbf,slm250hl,,,,30,100,0,ar,,,25,air,0.1,,load,ctastme647,,1.0,,,,,316L
1924,,,,31.248812968274613,5.06753839608124e-07,dadn,316l,lpbf,slm250hl,,,,30,100,0,ar,,,25,air,0.1,,load,ctastme647,,1.0,,,,,316L
1924,,,,32.42701731372068,9.831503229233362e-07,dadn,316l,lpbf,slm250hl,,,,30,100,0,ar,,,25,air,0.1,,load,ctastme647,,1.0,,,,,316L
1924,,,,16.568690081546613,5.110778802834299e-08,dadn,316l,lpbf,slm250hl,,,,30,100,0,ar,,,25,air,0.1,,load,ctastme647,,1.0,,,,,316L
1924,,,,4.963088382706767,1.7972667761775515e-11,dadn,316l,lpbf,slm250hl,,,,30,100,0,ar,,,25,air,0.1,,load,ctastme647,,1.0,,,,,316L
1924,,,,18.61250476925807,6.428624827020306e-08,dadn,316l,lpbf,slm250hl,,,,30,100,0,ar,,,25,air,0.1,,load,ctastme647,,1.0,,,,,316L
1924,,,,34.18763951359823,8.655045846143563e-07,dadn,316l,lpbf,slm250hl,,,,30,100,0,ar,,,25,air,0.1,,load,ctastme647,,1.0,,,,,316L
1924,,,,18.319608498636132,4.167985498411429e-08,dadn,316l,lpbf,slm250hl,,,,30,100,0,ar,,,25,air,0.1,,load,ctastme647,,1.0,,,,,316L
1924,,,,21.46854075307463,8.295053438595333e-08,dadn,316l,lpbf,slm250hl,,,,30,100,0,ar,,,25,air,0.1,,load,ctastme647,,1.0,,,,,316L
1924,,,,4.465064986238726,2.54626768879338e-10,dadn,316l,lpbf,slm250hl,,,,30,100,0,ar,,,25,air,0.1,,load,ctastme647,,1.0,,,,,316L
1924,,,,5.0960427835936635,3.927316850467824e-10,dadn,316l,lpbf,slm250hl,,,,30,100,0,ar,,,25,air,0.1,,load,ctastme647,,1.0,,,,,316L
1924,,,,17.468285727308295,4.499212767026566e-08,dadn,316l,lpbf,slm250hl,,,,30,100,0,ar,,,25,air,0.1,,load,ctastme647,,1.0,,,,,316L
1924,,,,4.963088382706767,2.0415644732438478e-11,dadn,316l,lpbf,slm250hl,,,,30,100,0,ar,,,25,air,0.1,,load,ctastme647,,1.0,,,,,316L
1924,,,,16.307956365470346,4.063086690284771e-08,dadn,316l,lpbf,slm250hl,,,,30,100,0,ar,,,25,air,0.1,,load,ctastme647,,1.0,,,,,316L
1924,,,,4.146491950537099,3.122230376086241e-10,dadn,316l,lpbf,slm250hl,,,,30,100,0,ar,,,25,air,0.1,,load,ctastme647,,1.0,,,,,316L
1924,,,,29.954621386964135,6.880791154915198e-07,dadn,316l,lpbf,slm250hl,,,,30,100,0,ar,,,25,air,0.1,,load,ctastme647,,1.0,,,,,316L
1924,,,,9.51011991573643,2.9419459284873952e-09,dadn,316l,lpbf,slm250hl,,,,30,100,0,ar,,,25,air,0.1,,load,ctastme647,,1.0,,,,,316L
1924,,,,3.8303429285763597,1.135927342731985e-11,dadn,316l,lpbf,slm250hl,,,,30,100,0,ar,,,25,air,0.1,,load,ctastme647,,1.0,,,,,316L
1924,,,,3.9538020784318832,9.915393703344997e-11,dadn,316l,lpbf,slm250hl,,,,30,100,0,ar,,,25,air,0.1,,load,ctastme647,,1.0,,,,,316L
1924,,,,6.744228277132212,5.611480922512143e-10,dadn,316l,lpbf,slm250hl,,,,30,100,0,ar,,,25,air,0.1,,load,ctastme647,,1.0,,,,,316L
1924,,,,7.779110947753579,1.116787333824396e-09,dadn,316l,lpbf,slm250hl,,,,30,100,0,ar,,,25,air,0.1,,load,ctastme647,,1.0,,,,,316L
1924,,,,5.1230580469933376,1.2158243827893986e-10,dadn,316l,lpbf,slm250hl,,,,30,100,0,ar,,,25,air,0.1,,load,ctastme647,,1.0,,,,,316L
1924,,,,24.894100635602793,3.2028386106905853e-07,dadn,316l,lpbf,slm250hl,,,,30,100,0,ar,,,25,air,0.1,,load,ctastme647,,1.0,,,,,316L
1924,,,,5.372732001399841,1.2472139489906033e-10,dadn,316l,lpbf,slm250hl,,,,30,100,0,ar,,,25,air,0.1,,load,ctastme647,,1.0,,,,,316L
1924,,,,25.426189876965047,1.9733446929051522e-07,dadn,316l,lpbf,slm250hl,,,,30,100,0,ar,,,25,air,0.1,,load,ctastme647,,1.0,,,,,316L
1924,,,,21.130700381763795,9.665845574642584e-08,dadn,316l,lpbf,slm250hl,,,,30,100,0,ar,,,25,air,0.1,,load,ctastme647,,1.0,,,,,316L
1924,,,,4.963088382706767,2.203806358306071e-11,dadn,316l,lpbf,slm250hl,,,,30,100,0,ar,,,25,air,0.1,,load,ctastme647,,1.0,,,,,316L
1924,,,,4.936916682385435,2.358814164056115e-10,dadn,316l,lpbf,slm250hl,,,,30,100,0,ar,,,25,air,0.1,,load,ctastme647,,1.0,,,,,316L
1924,,,,20.579406028697797,1.0979698278861445e-07,dadn,316l,lpbf,slm250hl,,,,30,100,0,ar,,,25,air,0.1,,load,ctastme647,,1.0,,,,,316L
1924,,,,9.973598803631422,3.5166201581270473e-09,dadn,316l,lpbf,slm250hl,,,,30,100,0,ar,,,25,air,0.1,,load,ctastme647,,1.0,,,,,316L
1924,,,,3.850648433753771,1.542381764396854e-11,dadn,316l,lpbf,slm250hl,,,,30,100,0,ar,,,25,air,0.1,,load,ctastme647,,1.0,,,,,316L
1924,,,,4.302831163787852,2.6794415053748313e-10,dadn,316l,lpbf,slm250hl,,,,30,100,0,ar,,,25,air,0.1,,load,ctastme647,,1.0,,,,,316L
1924,,,,37.40285100424017,1.907404506716169e-06,dadn,316l,lpbf,slm250hl,,,,30,100,0,ar,,,25,air,0.1,,load,ctastme647,,1.0,,,,,316L
1924,,,,10.459665490778967,3.894089277016937e-09,dadn,316l,lpbf,slm250hl,,,,30,100,0,ar,,,25,air,0.1,,load,ctastme647,,1.0,,,,,316L
1924,,,,5.755007901261238,4.939999867435313e-10,dadn,316l,lpbf,slm250hl,,,,30,100,0,ar,,,25,air,0.1,,load,ctastme647,,1.0,,,,,316L
1924,,,,28.7140296608173,4.132721716658186e-07,dadn,316l,lpbf,slm250hl,,,,30,100,0,ar,,,25,air,0.1,,load,ctastme647,,1.0,,,,,316L
1924,,,,17.376170756965337,3.313562777262783e-08,dadn,316l,lpbf,slm250hl,,,,30,100,0,ar,,,25,air,0.1,,load,ctastme647,,1.0,,,,,316L
1924,,,,5.545905249242933,2.748618030953515e-10,dadn,316l,lpbf,slm250hl,,,,30,100,0,ar,,,25,air,0.1,,load,ctastme647,,1.0,,,,,316L
1924,,,,5.575305334261898,4.1327217166581857e-10,dadn,316l,lpbf,slm250hl,,,,30,100,0,ar,,,25,air,0.1,,load,ctastme647,,1.0,,,,,316L
1924,,,,4.017015977551846,5.470252585508269e-10,dadn,316l,lpbf,slm250hl,,,,30,100,0,ar,,,25,air,0.1,,load,ctastme647,,1.0,,,,,316L
1924,,,,25.426189876965047,1.650867345276929e-07,dadn,316l,lpbf,slm250hl,,,,30,100,0,ar,,,25,air,0.1,,load,ctastme647,,1.0,,,,,316L
1924,,,,20.04249479868174,9.915393703344977e-08,dadn,316l,lpbf,slm250hl,,,,30,100,0,ar,,,25,air,0.1,,load,ctastme647,,1.0,,,,,316L
1924,,,,5.755007901261238,3.8284751301914947e-10,dadn,316l,lpbf,slm250hl,,,,30,100,0,ar,,,25,air,0.1,,load,ctastme647,,1.0,,,,,316L
1924,,,,5.316217680259027,1.92368005122449e-10,dadn,316l,lpbf,slm250hl,,,,30,100,0,ar,,,25,air,0.1,,load,ctastme647,,1.0,,,,,316L
1924,,,,27.3796721439164,3.63819195224116e-07,dadn,316l,lpbf,slm250hl,,,,30,100,0,ar,,,25,air,0.1,,load,ctastme647,,1.0,,,,,316L
1924,,,,12.001051188850209,6.1612367426770535e-09,dadn,316l,lpbf,slm250hl,,,,30,100,0,ar,,,25,air,0.1,,load,ctastme647,,1.0,,,,,316L
1924,,,,26.80670273519653,3.7321210334095665e-07,dadn,316l,lpbf,slm250hl,,,,30,100,0,ar,,,25,air,0.1,,load,ctastme647,,1.0,,,,,316L
1924,,,,4.936916682385435,2.819580522630558e-10,dadn,316l,lpbf,slm250hl,,,,30,100,0,ar,,,25,air,0.1,,load,ctastme647,,1.0,,,,,316L
1924,,,,6.003653433447095,3.285527949730976e-10,dadn,316l,lpbf,slm250hl,,,,30,100,0,ar,,,25,air,0.1,,load,ctastme647,,1.0,,,,,316L
1924,,,,6.131976181377024,3.546626854504723e-10,dadn,316l,lpbf,slm250hl,,,,30,100,0,ar,,,25,air,0.1,,load,ctastme647,,1.0,,,,,316L
1924,,,,8.332603405017284,1.907404506716173e-09,dadn,316l,lpbf,slm250hl,,,,30,100,0,ar,,,25,air,0.1,,load,ctastme647,,1.0,,,,,316L
1924,,,,11.443355419440085,1.02581751661304e-08,dadn,316l,lpbf,slm250hl,,,,30,100,0,ar,,,25,air,0.1,,load,ctastme647,,1.0,,,,,316L
1924,,,,36.234931089293944,2.399240593282142e-06,dadn,316l,lpbf,slm250hl,,,,30,100,0,ar,,,25,air,0.1,,load,ctastme647,,1.0,,,,,316L
1924,,,,7.456933593084651,1.3013410930227085e-09,dadn,316l,lpbf,slm250hl,,,,30,100,0,ar,,,25,air,0.1,,load,ctastme647,,1.0,,,,,316L
1924,,,,6.533636883580071,7.427603436537214e-10,dadn,316l,lpbf,slm250hl,,,,30,100,0,ar,,,25,air,0.1,,load,ctastme647,,1.0,,,,,316L
1924,,,,4.936916682385435,1.1553953818113754e-10,dadn,316l,lpbf,slm250hl,,,,30,100,0,ar,,,25,air,0.1,,load,ctastme647,,1.0,,,,,316L
1924,,,,6.035480144044404,2.482183865606465e-10,dadn,316l,lpbf,slm250hl,,,,30,100,0,ar,,,25,air,0.1,,load,ctastme647,,1.0,,,,,316L
1924,,,,16.22196012402972,3.486867337294895e-08,dadn,316l,lpbf,slm250hl,,,,30,100,0,ar,,,25,air,0.1,,load,ctastme647,,1.0,,,,,316L
1924,,,,3.9122130990579826,8.509211118552306e-11,dadn,316l,lpbf,slm250hl,,,,30,100,0,ar,,,25,air,0.1,,load,ctastme647,,1.0,,,,,316L
1924,,,,4.989398825069288,1.7520336191095855e-11,dadn,316l,lpbf,slm250hl,,,,30,100,0,ar,,,25,air,0.1,,load,ctastme647,,1.0,,,,,316L
1924,,,,29.796662609338867,5.756355424452857e-07,dadn,316l,lpbf,slm250hl,,,,30,100,0,ar,,,25,air,0.1,,load,ctastme647,,1.0,,,,,316L
1924,,,,4.146491950537099,1.6508673452769293e-10,dadn,316l,lpbf,slm250hl,,,,30,100,0,ar,,,25,air,0.1,,load,ctastme647,,1.0,,,,,316L
1924,,,,23.117958690303507,1.3810881603707175e-07,dadn,316l,lpbf,slm250hl,,,,30,100,0,ar,,,25,air,0.1,,load,ctastme647,,1.0,,,,,316L
1924,,,,11.38301152756993,5.287461674581215e-09,dadn,316l,lpbf,slm250hl,,,,30,100,0,ar,,,25,air,0.1,,load,ctastme647,,1.0,,,,,316L
1924,,,,38.60841517258281,2.058984780962472e-06,dadn,316l,lpbf,slm250hl,,,,30,100,0,ar,,,25,air,0.1,,load,ctastme647,,1.0,,,,,316L
1924,,,,19.519591439860577,5.516929281045942e-08,dadn,316l,lpbf,slm250hl,,,,30,100,0,ar,,,25,air,0.1,,load,ctastme647,,1.0,,,,,316L
1924,,,,7.456933593084651,1.0612806801964368e-09,dadn,316l,lpbf,slm250hl,,,,30,100,0,ar,,,25,air,0.1,,load,ctastme647,,1.0,,,,,316L
1924,,,,6.4991832584700955,4.1327217166581857e-10,dadn,316l,lpbf,slm250hl,,,,30,100,0,ar,,,25,air,0.1,,load,ctastme647,,1.0,,,,,316L
1924,,,,12.854939423235454,1.1652541657741723e-08,dadn,316l,lpbf,slm250hl,,,,30,100,0,ar,,,25,air,0.1,,load,ctastme647,,1.0,,,,,316L
1924,,,,3.9122130990579826,1.8752653567234284e-10,dadn,316l,lpbf,slm250hl,,,,30,100,0,ar,,,25,air,0.1,,load,ctastme647,,1.0,,,,,316L
1924,,,,26.948811066311723,4.2394183282350793e-07,dadn,316l,lpbf,slm250hl,,,,30,100,0,ar,,,25,air,0.1,,load,ctastme647,,1.0,,,,,316L
1924,,,,3.9958331715561273,3.0436508692062154e-10,dadn,316l,lpbf,slm250hl,,,,30,100,0,ar,,,25,air,0.1,,load,ctastme647,,1.0,,,,,316L
1924,,,,24.63224629455887,2.9670490315426593e-07,dadn,316l,lpbf,slm250hl,,,,30,100,0,ar,,,25,air,0.1,,load,ctastme647,,1.0,,,,,316L
1924,,,,4.038311078343315,3.148871814371772e-11,dadn,316l,lpbf,slm250hl,,,,30,100,0,ar,,,25,air,0.1,,load,ctastme647,,1.0,,,,,316L
1924,,,,30.594874754715388,4.348869581353915e-07,dadn,316l,lpbf,slm250hl,,,,30,100,0,ar,,,25,air,0.1,,load,ctastme647,,1.0,,,,,316L
1924,,,,5.069169978946135,3.486867337294894e-11,dadn,316l,lpbf,slm250hl,,,,30,100,0,ar,,,25,air,0.1,,load,ctastme647,,1.0,,,,,316L
1924,,,,3.8710615829589368,1.5035634890398082e-11,dadn,316l,lpbf,slm250hl,,,,30,100,0,ar,,,25,air,0.1,,load,ctastme647,,1.0,,,,,316L
1924,,,,34.734235916880856,1.0612806801964368e-06,dadn,316l,lpbf,slm250hl,,,,30,100,0,ar,,,25,air,0.1,,load,ctastme647,,1.0,,,,,316L
1924,,,,19.21242077112596,8.728897817969394e-08,dadn,316l,lpbf,slm250hl,,,,30,100,0,ar,,,25,air,0.1,,load,ctastme647,,1.0,,,,,316L
1924,,,,14.440648002099596,1.940094472068752e-08,dadn,316l,lpbf,slm250hl,,,,30,100,0,ar,,,25,air,0.1,,load,ctastme647,,1.0,,,,,316L
1924,,,,10.186775599963884,2.8679037751284173e-09,dadn,316l,lpbf,slm250hl,,,,30,100,0,ar,,,25,air,0.1,,load,ctastme647,,1.0,,,,,316L
1924,,,,5.150216524350891,5.805473384794521e-11,dadn,316l,lpbf,slm250hl,,,,30,100,0,ar,,,25,air,0.1,,load,ctastme647,,1.0,,,,,316L
1924,,,,7.456933593084651,1.2055377429483323e-09,dadn,316l,lpbf,slm250hl,,,,30,100,0,ar,,,25,air,0.1,,load,ctastme647,,1.0,,,,,316L
1924,,,,4.884986585227961,2.6120059971500497e-10,dadn,316l,lpbf,slm250hl,,,,30,100,0,ar,,,25,air,0.1,,load,ctastme647,,1.0,,,,,316L
1924,,,,5.288183834145085,4.694471597854301e-10,dadn,316l,lpbf,slm250hl,,,,30,100,0,ar,,,25,air,0.1,,load,ctastme647,,1.0,,,,,316L
1924,,,,27.670733134518287,4.5763223203227423e-07,dadn,316l,lpbf,slm250hl,,,,30,100,0,ar,,,25,air,0.1,,load,ctastme647,,1.0,,,,,316L
1924,,,,31.748423032564553,6.374234613100447e-07,dadn,316l,lpbf,slm250hl,,,,30,100,0,ar,,,25,air,0.1,,load,ctastme647,,1.0,,,,,316L
1924,,,,4.146491950537099,2.54626768879338e-10,dadn,316l,lpbf,slm250hl,,,,30,100,0,ar,,,25,air,0.1,,load,ctastme647,,1.0,,,,,316L
1924,,,,19.010330490600346,5.516929281045942e-08,dadn,316l,lpbf,slm250hl,,,,30,100,0,ar,,,25,air,0.1,,load,ctastme647,,1.0,,,,,316L
1924,,,,7.8203497560197555,1.116787333824396e-09,dadn,316l,lpbf,slm250hl,,,,30,100,0,ar,,,25,air,0.1,,load,ctastme647,,1.0,,,,,316L
