Repository: jessk816/pinn

**data**
- **fatigue database**
    - FatigueData-AM2022.xlsx
        - raw fatigue database for additive manufacturing materials (2022)
    - data_fatigue2022.ipynb
        - data cleaning and exploration of fatigue database
    - 316l_fatiguedata_clean.csv
        - cleaned fatigue data for 316L stainless steel
    - fatigue_database_clean.csv
        - cleaned full fatigue database
    - other_fatiguedata_clean.csv
        - cleaned fatigue data for other materials
    - ti64_fatiguedata_clean.csv
        - cleaned fatigue data for Ti-6Al-4V
- **zhou**
    - data_zhou.xlsx
        - datasets from Zhou, S. et al. (2025).

File: data/fatigue database/316l_fatiguedata_clean.csv (part 14 of 33)
dataset_id,Nf,stress_amp,strain_amp,deltaK,dadN,fatigue_data_type,material,am_process,am_machine,power_w,scan_speed,hatch_spacing,layer_thickness,preheat_temp,build_direction,am_environment,scan_pattern,scan_rotation,fatigue_temp,fatigue_environment,r_ratio,frequency_hz,load_control,specimen_description,specimen_size_mm,Kt,E_gpa,yield_strength,uts,elongation,material_group
1924,,,,5.487569365340557,2.54626768879338e-10,dadn,316l,lpbf,slm250hl,,,,30,100,0,ar,,,25,air,0.1,,load,ctastme647,,1.0,,,,,316L
1924,,,,6.067475575158088,2.6120059971500497e-10,dadn,316l,lpbf,slm250hl,,,,30,100,0,ar,,,25,air,0.1,,load,ctastme647,,1.0,,,,,316L
1924,,,,40.064105747879395,3.9946249916189816e-06,dadn,316l,lpbf,slm250hl,,,,30,100,0,ar,,,25,air,0.1,,load,ctastme647,,1.0,,,,,316L
1924,,,,5.344400140065796,4.5763223203227426e-10,dadn,316l,lpbf,slm250hl,,,,30,100,0,ar,,,25,air,0.1,,load,ctastme647,,1.0,,,,,316L
1924,,,,5.0960427835936635,4.8567624649102564e-11,dadn,316l,lpbf,slm250hl,,,,30,100,0,ar,,,25,air,0.1,,load,ctastme647,,1.0,,,,,316L
1924,,,,5.878016072274914,1.737210311496793e-10,dadn,316l,lpbf,slm250hl,,,,30,100,0,ar,,,25,air,0.1,,load,ctastme647,,1.0,,,,,316L
1924,,,,5.634573899822821,1.0703364000951467e-10,dadn,316l,lpbf,slm250hl,,,,30,100,0,ar,,,25,air,0.1,,load,ctastme647,,1.0,,,,,316L
1924,,,,17.468285727308295,5.242726419482057e-08,dadn,316l,lpbf,slm250hl,,,,30,100,0,ar,,,25,air,0.1,,load,ctastme647,,1.0,,,,,316L
1924,,,,10.240777977438494,3.428114748652309e-09,dadn,316l,lpbf,slm250hl,,,,30,100,0,ar,,,25,air,0.1,,load,ctastme647,,1.0,,,,,316L
1924,,,,22.39609060746008,1.5688158040885118e-07,dadn,316l,lpbf,slm250hl,,,,30,100,0,ar,,,25,air,0.1,,load,ctastme647,,1.0,,,,,316L
1924,,,,8.785021411758878,2.656771743087479e-09,dadn,316l,lpbf,slm250hl,,,,30,100,0,ar,,,25,air,0.1,,load,ctastme647,,1.0,,,,,316L
1924,,,,25.969652052217054,2.748618030953509e-07,dadn,316l,lpbf,slm250hl,,,,30,100,0,ar,,,25,air,0.1,,load,ctastme647,,1.0,,,,,316L
1924,,,,38.404822612091834,2.589906781724092e-06,dadn,316l,lpbf,slm250hl,,,,30,100,0,ar,,,25,air,0.1,,load,ctastme647,,1.0,,,,,316L
1924,,,,14.749303998662393,2.0415644732438477e-08,dadn,316l,lpbf,slm250hl,,,,30,100,0,ar,,,25,air,0.1,,load,ctastme647,,1.0,,,,,316L
1924,,,,22.27798999619752,1.9733446929051522e-07,dadn,316l,lpbf,slm250hl,,,,30,100,0,ar,,,25,air,0.1,,load,ctastme647,,1.0,,,,,316L
1924,,,,13.769582761931808,1.6230507636126e-08,dadn,316l,lpbf,slm250hl,,,,30,100,0,ar,,,25,air,0.1,,load,ctastme647,,1.0,,,,,316L
1924,,,,6.003653433447095,3.4573662440613136e-10,dadn,316l,lpbf,slm250hl,,,,30,100,0,ar,,,25,air,0.1,,load,ctastme647,,1.0,,,,,316L
1924,,,,23.36371532032176,1.737210311496793e-07,dadn,316l,lpbf,slm250hl,,,,30,100,0,ar,,,25,air,0.1,,load,ctastme647,,1.0,,,,,316L
1924,,,,21.46854075307463,1.1852248212759204e-07,dadn,316l,lpbf,slm250hl,,,,30,100,0,ar,,,25,air,0.1,,load,ctastme647,,1.0,,,,,316L
1924,,,,9.311103369580117,3.2577303144926516e-09,dadn,316l,lpbf,slm250hl,,,,30,100,0,ar,,,25,air,0.1,,load,ctastme647,,1.0,,,,,316L
1924,,,,4.963088382706767,5.955356290353015e-11,dadn,316l,lpbf,slm250hl,,,,30,100,0,ar,,,25,air,0.1,,load,ctastme647,,1.0,,,,,316L
1924,,,,5.150216524350891,4.982152010533666e-11,dadn,316l,lpbf,slm250hl,,,,30,100,0,ar,,,25,air,0.1,,load,ctastme647,,1.0,,,,,316L
1924,,,,4.989398825069288,4.815671196321348e-10,dadn,316l,lpbf,slm250hl,,,,30,100,0,ar,,,25,air,0.1,,load,ctastme647,,1.0,,,,,316L
1924,,,,12.128628970970109,7.364761234558475e-09,dadn,316l,lpbf,slm250hl,,,,30,100,0,ar,,,25,air,0.1,,load,ctastme647,,1.0,,,,,316L
1924,,,,9.164578896590866,2.725362991701695e-09,dadn,316l,lpbf,slm250hl,,,,30,100,0,ar,,,25,air,0.1,,load,ctastme647,,1.0,,,,,316L
1924,,,,21.46854075307463,1.3810881603707175e-07,dadn,316l,lpbf,slm250hl,,,,30,100,0,ar,,,25,air,0.1,,load,ctastme647,,1.0,,,,,316L
1924,,,,23.86309393785713,1.9733446929051522e-07,dadn,316l,lpbf,slm250hl,,,,30,100,0,ar,,,25,air,0.1,,load,ctastme647,,1.0,,,,,316L
1924,,,,14.51720110928596,1.940094472068752e-08,dadn,316l,lpbf,slm250hl,,,,30,100,0,ar,,,25,air,0.1,,load,ctastme647,,1.0,,,,,316L
1924,,,,17.7475709393295,4.385977714517585e-08,dadn,316l,lpbf,slm250hl,,,,30,100,0,ar,,,25,air,0.1,,load,ctastme647,,1.0,,,,,316L
1924,,,,6.263041713816223,6.880791154915199e-10,dadn,316l,lpbf,slm250hl,,,,30,100,0,ar,,,25,air,0.1,,load,ctastme647,,1.0,,,,,316L
1924,,,,35.289571374170485,1.1167873338243961e-06,dadn,316l,lpbf,slm250hl,,,,30,100,0,ar,,,25,air,0.1,,load,ctastme647,,1.0,,,,,316L
1924,,,,8.244954993622951,1.4782289297852223e-09,dadn,316l,lpbf,slm250hl,,,,30,100,0,ar,,,25,air,0.1,,load,ctastme647,,1.0,,,,,316L
1924,,,,3.9747620681954894,1.279413915838683e-10,dadn,316l,lpbf,slm250hl,,,,30,100,0,ar,,,25,air,0.1,,load,ctastme647,,1.0,,,,,316L
1924,,,,10.186775599963884,4.898204358009312e-09,dadn,316l,lpbf,slm250hl,,,,30,100,0,ar,,,25,air,0.1,,load,ctastme647,,1.0,,,,,316L
1924,,,,7.697284574471452,9.58406643483162e-10,dadn,316l,lpbf,slm250hl,,,,30,100,0,ar,,,25,air,0.1,,load,ctastme647,,1.0,,,,,316L
1924,,,,5.015848744975617,8.954256282398348e-11,dadn,316l,lpbf,slm250hl,,,,30,100,0,ar,,,25,air,0.1,,load,ctastme647,,1.0,,,,,316L
1924,,,,33.649644641922535,9.10771839628089e-07,dadn,316l,lpbf,slm250hl,,,,30,100,0,ar,,,25,air,0.1,,load,ctastme647,,1.0,,,,,316L
1924,,,,5.8470197120924965,2.358814164056115e-10,dadn,316l,lpbf,slm250hl,,,,30,100,0,ar,,,25,air,0.1,,load,ctastme647,,1.0,,,,,316L
1924,,,,10.683231529872259,3.6074105574812368e-09,dadn,316l,lpbf,slm250hl,,,,30,100,0,ar,,,25,air,0.1,,load,ctastme647,,1.0,,,,,316L
1924,,,,23.737257423347835,2.2994481239160876e-07,dadn,316l,lpbf,slm250hl,,,,30,100,0,ar,,,25,air,0.1,,load,ctastme647,,1.0,,,,,316L
1924,,,,24.63224629455887,2.819580522630553e-07,dadn,316l,lpbf,slm250hl,,,,30,100,0,ar,,,25,air,0.1,,load,ctastme647,,1.0,,,,,316L
1924,,,,9.973598803631422,4.09775628870297e-09,dadn,316l,lpbf,slm250hl,,,,30,100,0,ar,,,25,air,0.1,,load,ctastme647,,1.0,,,,,316L
1924,,,,3.8915829468369396,4.734528691755933e-11,dadn,316l,lpbf,slm250hl,,,,30,100,0,ar,,,25,air,0.1,,load,ctastme647,,1.0,,,,,316L
1924,,,,6.430820099889603,7.427603436537214e-10,dadn,316l,lpbf,slm250hl,,,,30,100,0,ar,,,25,air,0.1,,load,ctastme647,,1.0,,,,,316L
1924,,,,6.708664146946104,9.10771839628089e-10,dadn,316l,lpbf,slm250hl,,,,30,100,0,ar,,,25,air,0.1,,load,ctastme647,,1.0,,,,,316L
1924,,,,29.954621386964135,5.611480922512153e-07,dadn,316l,lpbf,slm250hl,,,,30,100,0,ar,,,25,air,0.1,,load,ctastme647,,1.0,,,,,316L
1924,,,,3.9747620681954894,5.198369652809285e-10,dadn,316l,lpbf,slm250hl,,,,30,100,0,ar,,,25,air,0.1,,load,ctastme647,,1.0,,,,,316L
1924,,,,4.235119524940031,1.693488640389541e-10,dadn,316l,lpbf,slm250hl,,,,30,100,0,ar,,,25,air,0.1,,load,ctastme647,,1.0,,,,,316L
1924,,,,5.177518974875566,2.4197128879237075e-10,dadn,316l,lpbf,slm250hl,,,,30,100,0,ar,,,25,air,0.1,,load,ctastme647,,1.0,,,,,316L
1924,,,,11.874815363065988,7.950034323597598e-09,dadn,316l,lpbf,slm250hl,,,,30,100,0,ar,,,25,air,0.1,,load,ctastme647,,1.0,,,,,316L
1924,,,,25.56097980043032,1.60931873217337e-07,dadn,316l,lpbf,slm250hl,,,,30,100,0,ar,,,25,air,0.1,,load,ctastme647,,1.0,,,,,316L
1924,,,,4.989398825069288,1.7820607675742058e-10,dadn,316l,lpbf,slm250hl,,,,30,100,0,ar,,,25,air,0.1,,load,ctastme647,,1.0,,,,,316L
1924,,,,5.516660198782132,2.5033639004864633e-11,dadn,316l,lpbf,slm250hl,,,,30,100,0,ar,,,25,air,0.1,,load,ctastme647,,1.0,,,,,316L
1924,,,,6.815923137204654,7.619365711655086e-10,dadn,316l,lpbf,slm250hl,,,,30,100,0,ar,,,25,air,0.1,,load,ctastme647,,1.0,,,,,316L
1924,,,,14.51720110928596,3.069621802490231e-08,dadn,316l,lpbf,slm250hl,,,,30,100,0,ar,,,25,air,0.1,,load,ctastme647,,1.0,,,,,316L
1924,,,,5.575305334261898,2.6794415053748313e-10,dadn,316l,lpbf,slm250hl,,,,30,100,0,ar,,,25,air,0.1,,load,ctastme647,,1.0,,,,,316L
1924,,,,28.113136395542067,5.611480922512153e-07,dadn,316l,lpbf,slm250hl,,,,30,100,0,ar,,,25,air,0.1,,load,ctastme647,,1.0,,,,,316L
1924,,,,3.8915829468369396,1.707938878733818e-11,dadn,316l,lpbf,slm250hl,,,,30,100,0,ar,,,25,air,0.1,,load,ctastme647,,1.0,,,,,316L
1924,,,,5.260297818043983,5.198369652809285e-10,dadn,316l,lpbf,slm250hl,,,,30,100,0,ar,,,25,air,0.1,,load,ctastme647,,1.0,,,,,316L
1924,,,,13.060465857734151,1.3578172708540646e-08,dadn,316l,lpbf,slm250hl,,,,30,100,0,ar,,,25,air,0.1,,load,ctastme647,,1.0,,,,,316L
1924,,,,5.516660198782132,5.2427264194820574e-11,dadn,316l,lpbf,slm250hl,,,,30,100,0,ar,,,25,air,0.1,,load,ctastme647,,1.0,,,,,316L
1924,,,,26.107322990311843,4.5763223203227423e-07,dadn,316l,lpbf,slm250hl,,,,30,100,0,ar,,,25,air,0.1,,load,ctastme647,,1.0,,,,,316L
1924,,,,3.9747620681954894,1.8912666635625374e-11,dadn,316l,lpbf,slm250hl,,,,30,100,0,ar,,,25,air,0.1,,load,ctastme647,,1.0,,,,,316L
1924,,,,3.8303429285763597,1.8436677410295802e-11,dadn,316l,lpbf,slm250hl,,,,30,100,0,ar,,,25,air,0.1,,load,ctastme647,,1.0,,,,,316L
1924,,,,5.1230580469933376,4.815671196321348e-10,dadn,316l,lpbf,slm250hl,,,,30,100,0,ar,,,25,air,0.1,,load,ctastme647,,1.0,,,,,316L
1924,,,,3.9329526163334196,2.2415761933060145e-10,dadn,316l,lpbf,slm250hl,,,,30,100,0,ar,,,25,air,0.1,,load,ctastme647,,1.0,,,,,316L
1924,,,,11.626313266274252,5.855010459984088e-09,dadn,316l,lpbf,slm250hl,,,,30,100,0,ar,,,25,air,0.1,,load,ctastme647,,1.0,,,,,316L
1924,,,,9.164578896590866,2.3992405932821423e-09,dadn,316l,lpbf,slm250hl,,,,30,100,0,ar,,,25,air,0.1,,load,ctastme647,,1.0,,,,,316L
1924,,,,7.22408767321593,9.342857067283762e-10,dadn,316l,lpbf,slm250hl,,,,30,100,0,ar,,,25,air,0.1,,load,ctastme647,,1.0,,,,,316L
1924,,,,5.316217680259027,7.684380408500249e-11,dadn,316l,lpbf,slm250hl,,,,30,100,0,ar,,,25,air,0.1,,load,ctastme647,,1.0,,,,,316L
1925,,,,4.203100689109229,8.368583112940468e-11,dadn,316l,lpbf,slm250hl,,,,30,100,90,ar,,,25,air,0.1,,load,ctastme647,,1.0,,462.0,565.0,53.7,316L
1925,,,,12.05690108424293,1.1649260111124657e-08,dadn,316l,lpbf,slm250hl,,,,30,100,90,ar,,,25,air,0.1,,load,ctastme647,,1.0,,462.0,565.0,53.7,316L
1925,,,,4.3610202239073725,2.2287753627441598e-11,dadn,316l,lpbf,slm250hl,,,,30,100,90,ar,,,25,air,0.1,,load,ctastme647,,1.0,,462.0,565.0,53.7,316L
1925,,,,26.575725288542742,2.3451236467793674e-07,dadn,316l,lpbf,slm250hl,,,,30,100,90,ar,,,25,air,0.1,,load,ctastme647,,1.0,,462.0,565.0,53.7,316L
1925,,,,4.69488235316736,6.488655189418319e-11,dadn,316l,lpbf,slm250hl,,,,30,100,90,ar,,,25,air,0.1,,load,ctastme647,,1.0,,462.0,565.0,53.7,316L
1925,,,,34.04368890827512,7.368911062284545e-07,dadn,316l,lpbf,slm250hl,,,,30,100,90,ar,,,25,air,0.1,,load,ctastme647,,1.0,,462.0,565.0,53.7,316L
1925,,,,4.8970140507008315,3.8515483944781203e-10,dadn,316l,lpbf,slm250hl,,,,30,100,90,ar,,,25,air,0.1,,load,ctastme647,,1.0,,462.0,565.0,53.7,316L
1925,,,,4.477439726723484,1.8890484375835332e-10,dadn,316l,lpbf,slm250hl,,,,30,100,90,ar,,,25,air,0.1,,load,ctastme647,,1.0,,462.0,565.0,53.7,316L
1925,,,,4.22530558354977,2.9485823372060746e-11,dadn,316l,lpbf,slm250hl,,,,30,100,90,ar,,,25,air,0.1,,load,ctastme647,,1.0,,462.0,565.0,53.7,316L
1925,,,,12.184630311396356,1.6216037924842578e-08,dadn,316l,lpbf,slm250hl,,,,30,100,90,ar,,,25,air,0.1,,load,ctastme647,,1.0,,462.0,565.0,53.7,316L
1925,,,,4.794883194599003,1.1071307035571256e-10,dadn,316l,lpbf,slm250hl,,,,30,100,90,ar,,,25,air,0.1,,load,ctastme647,,1.0,,462.0,565.0,53.7,316L
1925,,,,4.3610202239073725,1.4098446827699112e-11,dadn,316l,lpbf,slm250hl,,,,30,100,90,ar,,,25,air,0.1,,load,ctastme647,,1.0,,462.0,565.0,53.7,316L
1925,,,,21.753473051101427,1.1213049953296258e-07,dadn,316l,lpbf,slm250hl,,,,30,100,90,ar,,,25,air,0.1,,load,ctastme647,,1.0,,462.0,565.0,53.7,316L
1925,,,,4.794883194599003,1.4278945388738772e-10,dadn,316l,lpbf,slm250hl,,,,30,100,90,ar,,,25,air,0.1,,load,ctastme647,,1.0,,462.0,565.0,53.7,316L
1925,,,,4.31530445506052,3.4348802605181437e-11,dadn,316l,lpbf,slm250hl,,,,30,100,90,ar,,,25,air,0.1,,load,ctastme647,,1.0,,462.0,565.0,53.7,316L
1925,,,,4.645666769335864,2.697361947693757e-10,dadn,316l,lpbf,slm250hl,,,,30,100,90,ar,,,25,air,0.1,,load,ctastme647,,1.0,,462.0,565.0,53.7,316L
1925,,,,5.527935016543425,5.361443923342352e-10,dadn,316l,lpbf,slm250hl,,,,30,100,90,ar,,,25,air,0.1,,load,ctastme647,,1.0,,462.0,565.0,53.7,316L
1925,,,,4.8970140507008315,5.031036389190112e-11,dadn,316l,lpbf,slm250hl,,,,30,100,90,ar,,,25,air,0.1,,load,ctastme647,,1.0,,462.0,565.0,53.7,316L
1925,,,,5.001320290716044,1.5808658854288131e-10,dadn,316l,lpbf,slm250hl,,,,30,100,90,ar,,,25,air,0.1,,load,ctastme647,,1.0,,462.0,565.0,53.7,316L
1925,,,,4.57280904728372,1.3570526113663978e-10,dadn,316l,lpbf,slm250hl,,,,30,100,90,ar,,,25,air,0.1,,load,ctastme647,,1.0,,462.0,565.0,53.7,316L
1925,,,,10.026380101611698,6.011813853423446e-09,dadn,316l,lpbf,slm250hl,,,,30,100,90,ar,,,25,air,0.1,,load,ctastme647,,1.0,,462.0,565.0,53.7,316L
1925,,,,15.363807456747763,1.6633914894596194e-08,dadn,316l,lpbf,slm250hl,,,,30,100,90,ar,,,25,air,0.1,,load,ctastme647,,1.0,,462.0,565.0,53.7,316L
1925,,,,4.769685046657867,2.911309635722651e-10,dadn,316l,lpbf,slm250hl,,,,30,100,90,ar,,,25,air,0.1,,load,ctastme647,,1.0,,462.0,565.0,53.7,316L
1925,,,,4.247627785990663,1.3570526113663978e-10,dadn,316l,lpbf,slm250hl,,,,30,100,90,ar,,,25,air,0.1,,load,ctastme647,,1.0,,462.0,565.0,53.7,316L
1925,,,,4.57280904728372,1.601105279243171e-11,dadn,316l,lpbf,slm250hl,,,,30,100,90,ar,,,25,air,0.1,,load,ctastme647,,1.0,,462.0,565.0,53.7,316L
1925,,,,15.85728504370237,1.75022515996426e-08,dadn,316l,lpbf,slm250hl,,,,30,100,90,ar,,,25,air,0.1,,load,ctastme647,,1.0,,462.0,565.0,53.7,316L
1925,,,,5.675505863084728,4.842647671242842e-10,dadn,316l,lpbf,slm250hl,,,,30,100,90,ar,,,25,air,0.1,,load,ctastme647,,1.0,,462.0,565.0,53.7,316L
1925,,,,4.247627785990663,9.265115309606059e-11,dadn,316l,lpbf,slm250hl,,,,30,100,90,ar,,,25,air,0.1,,load,ctastme647,,1.0,,462.0,565.0,53.7,316L
1925,,,,15.363807456747763,1.7953273476640027e-08,dadn,316l,lpbf,slm250hl,,,,30,100,90,ar,,,25,air,0.1,,load,ctastme647,,1.0,,462.0,565.0,53.7,316L
1925,,,,5.271909706772382,3.7547898513364344e-10,dadn,316l,lpbf,slm250hl,,,,30,100,90,ar,,,25,air,0.1,,load,ctastme647,,1.0,,462.0,565.0,53.7,316L
1925,,,,9.215754403606192,3.34858924822025e-09,dadn,316l,lpbf,slm250hl,,,,30,100,90,ar,,,25,air,0.1,,load,ctastme647,,1.0,,462.0,565.0,53.7,316L
1925,,,,5.081005403273101,4.781432300465477e-11,dadn,316l,lpbf,slm250hl,,,,30,100,90,ar,,,25,air,0.1,,load,ctastme647,,1.0,,462.0,565.0,53.7,316L
1925,,,,11.993539462092343,1.8415917900163632e-08,dadn,316l,lpbf,slm250hl,,,,30,100,90,ar,,,25,air,0.1,,load,ctastme647,,1.0,,462.0,565.0,53.7,316L
1925,,,,5.327759626064555,2.0914235257553457e-10,dadn,316l,lpbf,slm250hl,,,,30,100,90,ar,,,25,air,0.1,,load,ctastme647,,1.0,,462.0,565.0,53.7,316L
1925,,,,4.3840594040002605,3.523394937246477e-11,dadn,316l,lpbf,slm250hl,,,,30,100,90,ar,,,25,air,0.1,,load,ctastme647,,1.0,,462.0,565.0,53.7,316L
1925,,,,10.513301770262386,8.158347688836992e-09,dadn,316l,lpbf,slm250hl,,,,30,100,90,ar,,,25,air,0.1,,load,ctastme647,,1.0,,462.0,565.0,53.7,316L
1925,,,,16.366612876731207,3.568503999536787e-08,dadn,316l,lpbf,slm250hl,,,,30,100,90,ar,,,25,air,0.1,,load,ctastme647,,1.0,,462.0,565.0,53.7,316L
1925,,,,4.769685046657867,1.1071307035571256e-10,dadn,316l,lpbf,slm250hl,,,,30,100,90,ar,,,25,air,0.1,,load,ctastme647,,1.0,,462.0,565.0,53.7,316L
1925,,,,16.366612876731207,3.3914603210556726e-08,dadn,316l,lpbf,slm250hl,,,,30,100,90,ar,,,25,air,0.1,,load,ctastme647,,1.0,,462.0,565.0,53.7,316L
1925,,,,8.742740687269778,3.2644660374870813e-09,dadn,316l,lpbf,slm250hl,,,,30,100,90,ar,,,25,air,0.1,,load,ctastme647,,1.0,,462.0,565.0,53.7,316L
1925,,,,12.509904795351838,1.1649260111124657e-08,dadn,316l,lpbf,slm250hl,,,,30,100,90,ar,,,25,air,0.1,,load,ctastme647,,1.0,,462.0,565.0,53.7,316L
1925,,,,9.362587316569746,3.900858715783298e-09,dadn,316l,lpbf,slm250hl,,,,30,100,90,ar,,,25,air,0.1,,load,ctastme647,,1.0,,462.0,565.0,53.7,316L
1925,,,,5.189230653114185,1.0522027863283404e-10,dadn,316l,lpbf,slm250hl,,,,30,100,90,ar,,,25,air,0.1,,load,ctastme647,,1.0,,462.0,565.0,53.7,316L
1925,,,,4.3610202239073725,1.1071307035571256e-10,dadn,316l,lpbf,slm250hl,,,,30,100,90,ar,,,25,air,0.1,,load,ctastme647,,1.0,,462.0,565.0,53.7,316L
1925,,,,12.642433084346552,1.0793173820116426e-08,dadn,316l,lpbf,slm250hl,,,,30,100,90,ar,,,25,air,0.1,,load,ctastme647,,1.0,,462.0,565.0,53.7,316L
1925,,,,37.03820111805733,9.748780144420881e-07,dadn,316l,lpbf,slm250hl,,,,30,100,90,ar,,,25,air,0.1,,load,ctastme647,,1.0,,462.0,565.0,53.7,316L
1925,,,,4.57280904728372,8.584236170029658e-11,dadn,316l,lpbf,slm250hl,,,,30,100,90,ar,,,25,air,0.1,,load,ctastme647,,1.0,,462.0,565.0,53.7,316L
1925,,,,12.642433084346552,1.2573248925511694e-08,dadn,316l,lpbf,slm250hl,,,,30,100,90,ar,,,25,air,0.1,,load,ctastme647,,1.0,,462.0,565.0,53.7,316L
1925,,,,5.70548944375721,7.275761476866259e-10,dadn,316l,lpbf,slm250hl,,,,30,100,90,ar,,,25,air,0.1,,load,ctastme647,,1.0,,462.0,565.0,53.7,316L
1925,,,,4.247627785990663,1.13566075668526e-10,dadn,316l,lpbf,slm250hl,,,,30,100,90,ar,,,25,air,0.1,,load,ctastme647,,1.0,,462.0,565.0,53.7,316L
1925,,,,5.054303621259808,6.827381069829813e-11,dadn,316l,lpbf,slm250hl,,,,30,100,90,ar,,,25,air,0.1,,load,ctastme647,,1.0,,462.0,565.0,53.7,316L
1925,,,,4.67020973127021,1.1949454125079844e-10,dadn,316l,lpbf,slm250hl,,,,30,100,90,ar,,,25,air,0.1,,load,ctastme647,,1.0,,462.0,565.0,53.7,316L
1925,,,,12.709222798149252,1.889048437583533e-08,dadn,316l,lpbf,slm250hl,,,,30,100,90,ar,,,25,air,0.1,,load,ctastme647,,1.0,,462.0,565.0,53.7,316L
1925,,,,4.645666769335864,5.031036389190112e-11,dadn,316l,lpbf,slm250hl,,,,30,100,90,ar,,,25,air,0.1,,load,ctastme647,,1.0,,462.0,565.0,53.7,316L
1925,,,,6.543189129712967,5.095447372888168e-10,dadn,316l,lpbf,slm250hl,,,,30,100,90,ar,,,25,air,0.1,,load,ctastme647,,1.0,,462.0,565.0,53.7,316L
1925,,,,11.318157775132667,1.0522027863283404e-08,dadn,316l,lpbf,slm250hl,,,,30,100,90,ar,,,25,air,0.1,,load,ctastme647,,1.0,,462.0,565.0,53.7,316L
1925,,,,11.993539462092343,1.2573248925511694e-08,dadn,316l,lpbf,slm250hl,,,,30,100,90,ar,,,25,air,0.1,,load,ctastme647,,1.0,,462.0,565.0,53.7,316L
1925,,,,36.075157677487596,1.0522027863283426e-06,dadn,316l,lpbf,slm250hl,,,,30,100,90,ar,,,25,air,0.1,,load,ctastme647,,1.0,,462.0,565.0,53.7,316L
1925,,,,19.577715527292952,6.914790163457938e-08,dadn,316l,lpbf,slm250hl,,,,30,100,90,ar,,,25,air,0.1,,load,ctastme647,,1.0,,462.0,565.0,53.7,316L
1925,,,,7.826952124279773,2.405555989609075e-09,dadn,316l,lpbf,slm250hl,,,,30,100,90,ar,,,25,air,0.1,,load,ctastme647,,1.0,,462.0,565.0,53.7,316L
1925,,,,8.69679569459572,2.9485823372060745e-09,dadn,316l,lpbf,slm250hl,,,,30,100,90,ar,,,25,air,0.1,,load,ctastme647,,1.0,,462.0,565.0,53.7,316L
1925,,,,4.645666769335864,3.9008587157832983e-11,dadn,316l,lpbf,slm250hl,,,,30,100,90,ar,,,25,air,0.1,,load,ctastme647,,1.0,,462.0,565.0,53.7,316L
1925,,,,11.1406557642769,8.805446469056275e-09,dadn,316l,lpbf,slm250hl,,,,30,100,90,ar,,,25,air,0.1,,load,ctastme647,,1.0,,462.0,565.0,53.7,316L
1925,,,,14.196258964747484,3.223200285270257e-08,dadn,316l,lpbf,slm250hl,,,,30,100,90,ar,,,25,air,0.1,,load,ctastme647,,1.0,,462.0,565.0,53.7,316L
1925,,,,5.796393953384969,7.655576498619078e-10,dadn,316l,lpbf,slm250hl,,,,30,100,90,ar,,,25,air,0.1,,load,ctastme647,,1.0,,462.0,565.0,53.7,316L
1925,,,,20.96574491224956,8.918180193302661e-08,dadn,316l,lpbf,slm250hl,,,,30,100,90,ar,,,25,air,0.1,,load,ctastme647,,1.0,,462.0,565.0,53.7,316L
1925,,,,14.575234829492242,1.889048437583533e-08,dadn,316l,lpbf,slm250hl,,,,30,100,90,ar,,,25,air,0.1,,load,ctastme647,,1.0,,462.0,565.0,53.7,316L
1925,,,,4.948892374632089,3.306260103849874e-10,dadn,316l,lpbf,slm250hl,,,,30,100,90,ar,,,25,air,0.1,,load,ctastme647,,1.0,,462.0,565.0,53.7,316L
1925,,,,22.809909899659303,1.3062373554498204e-07,dadn,316l,lpbf,slm250hl,,,,30,100,90,ar,,,25,air,0.1,,load,ctastme647,,1.0,,462.0,565.0,53.7,316L
1925,,,,14.121654554361148,3.223200285270257e-08,dadn,316l,lpbf,slm250hl,,,,30,100,90,ar,,,25,air,0.1,,load,ctastme647,,1.0,,462.0,565.0,53.7,316L
1925,,,,15.773951582122734,2.0914235257553457e-08,dadn,316l,lpbf,slm250hl,,,,30,100,90,ar,,,25,air,0.1,,load,ctastme647,,1.0,,462.0,565.0,53.7,316L
1925,,,,8.078349797569572,2.467545635425734e-09,dadn,316l,lpbf,slm250hl,,,,30,100,90,ar,,,25,air,0.1,,load,ctastme647,,1.0,,462.0,565.0,53.7,316L
1925,,,,9.264441044459758,4.3187604544821164e-09,dadn,316l,lpbf,slm250hl,,,,30,100,90,ar,,,25,air,0.1,,load,ctastme647,,1.0,,462.0,565.0,53.7,316L
1925,,,,5.001320290716044,8.805446469056275e-11,dadn,316l,lpbf,slm250hl,,,,30,100,90,ar,,,25,air,0.1,,load,ctastme647,,1.0,,462.0,565.0,53.7,316L
1925,,,,4.645666769335864,2.629598859799333e-10,dadn,316l,lpbf,slm250hl,,,,30,100,90,ar,,,25,air,0.1,,load,ctastme647,,1.0,,462.0,565.0,53.7,316L
1925,,,,4.67020973127021,5.4300850243859664e-11,dadn,316l,lpbf,slm250hl,,,,30,100,90,ar,,,25,air,0.1,,load,ctastme647,,1.0,,462.0,565.0,53.7,316L
1925,,,,4.719685320018229,1.3920229928900665e-10,dadn,316l,lpbf,slm250hl,,,,30,100,90,ar,,,25,air,0.1,,load,ctastme647,,1.0,,462.0,565.0,53.7,316L
1925,,,,5.081005403273101,5.7135505926587203e-11,dadn,316l,lpbf,slm250hl,,,,30,100,90,ar,,,25,air,0.1,,load,ctastme647,,1.0,,462.0,565.0,53.7,316L
1925,,,,4.115441910266338,2.9485823372060746e-11,dadn,316l,lpbf,slm250hl,,,,30,100,90,ar,,,25,air,0.1,,load,ctastme647,,1.0,,462.0,565.0,53.7,316L
1925,,,,6.6825588453728795,1.2102439719957486e-09,dadn,316l,lpbf,slm250hl,,,,30,100,90,ar,,,25,air,0.1,,load,ctastme647,,1.0,,462.0,565.0,53.7,316L
1925,,,,5.557138983470644,1.8890484375835332e-10,dadn,316l,lpbf,slm250hl,,,,30,100,90,ar,,,25,air,0.1,,load,ctastme647,,1.0,,462.0,565.0,53.7,316L
1925,,,,4.57280904728372,1.2102439719957487e-11,dadn,316l,lpbf,slm250hl,,,,30,100,90,ar,,,25,air,0.1,,load,ctastme647,,1.0,,462.0,565.0,53.7,316L
1925,,,,6.824897131443653,1.1798402404097189e-09,dadn,316l,lpbf,slm250hl,,,,30,100,90,ar,,,25,air,0.1,,load,ctastme647,,1.0,,462.0,565.0,53.7,316L
1925,,,,14.422445337092995,2.6973619476937573e-08,dadn,316l,lpbf,slm250hl,,,,30,100,90,ar,,,25,air,0.1,,load,ctastme647,,1.0,,462.0,565.0,53.7,316L
1925,,,,18.28158011422081,6.571727668187504e-08,dadn,316l,lpbf,slm250hl,,,,30,100,90,ar,,,25,air,0.1,,load,ctastme647,,1.0,,462.0,565.0,53.7,316L
1925,,,,12.05690108424293,9.999999999999999e-09,dadn,316l,lpbf,slm250hl,,,,30,100,90,ar,,,25,air,0.1,,load,ctastme647,,1.0,,462.0,565.0,53.7,316L
1925,,,,26.297136873022872,1.9625362148195177e-07,dadn,316l,lpbf,slm250hl,,,,30,100,90,ar,,,25,air,0.1,,load,ctastme647,,1.0,,462.0,565.0,53.7,316L
1925,,,,4.596967103371881,2.4675456354257342e-11,dadn,316l,lpbf,slm250hl,,,,30,100,90,ar,,,25,air,0.1,,load,ctastme647,,1.0,,462.0,565.0,53.7,316L
1925,,,,6.014176943689519,8.91818019330266e-10,dadn,316l,lpbf,slm250hl,,,,30,100,90,ar,,,25,air,0.1,,load,ctastme647,,1.0,,462.0,565.0,53.7,316L
1925,,,,26.857265033161163,2.405555989609075e-07,dadn,316l,lpbf,slm250hl,,,,30,100,90,ar,,,25,air,0.1,,load,ctastme647,,1.0,,462.0,565.0,53.7,316L
1925,,,,4.407220299607431,8.805446469056275e-11,dadn,316l,lpbf,slm250hl,,,,30,100,90,ar,,,25,air,0.1,,load,ctastme647,,1.0,,462.0,565.0,53.7,316L
1925,,,,4.871279183028062,1.5024346123861143e-10,dadn,316l,lpbf,slm250hl,,,,30,100,90,ar,,,25,air,0.1,,load,ctastme647,,1.0,,462.0,565.0,53.7,316L
1925,,,,4.645666769335864,1.3398982601914233e-11,dadn,316l,lpbf,slm250hl,,,,30,100,90,ar,,,25,air,0.1,,load,ctastme647,,1.0,,462.0,565.0,53.7,316L
1925,,,,5.161960124012426,5.2936705068251084e-11,dadn,316l,lpbf,slm250hl,,,,30,100,90,ar,,,25,air,0.1,,load,ctastme647,,1.0,,462.0,565.0,53.7,316L
1925,,,,15.12285775696841,1.5808658854288128e-08,dadn,316l,lpbf,slm250hl,,,,30,100,90,ar,,,25,air,0.1,,load,ctastme647,,1.0,,462.0,565.0,53.7,316L
1925,,,,7.044109314173725,1.4098446827699112e-09,dadn,316l,lpbf,slm250hl,,,,30,100,90,ar,,,25,air,0.1,,load,ctastme647,,1.0,,462.0,565.0,53.7,316L
1925,,,,4.871279183028062,8.584236170029658e-11,dadn,316l,lpbf,slm250hl,,,,30,100,90,ar,,,25,air,0.1,,load,ctastme647,,1.0,,462.0,565.0,53.7,316L
1925,,,,24.947393173641252,1.3062373554498204e-07,dadn,316l,lpbf,slm250hl,,,,30,100,90,ar,,,25,air,0.1,,load,ctastme647,,1.0,,462.0,565.0,53.7,316L
1925,,,,5.919856956076981,7.092979902121598e-10,dadn,316l,lpbf,slm250hl,,,,30,100,90,ar,,,25,air,0.1,,load,ctastme647,,1.0,,462.0,565.0,53.7,316L
1925,,,,6.474598087613376,1.1798402404097189e-09,dadn,316l,lpbf,slm250hl,,,,30,100,90,ar,,,25,air,0.1,,load,ctastme647,,1.0,,462.0,565.0,53.7,316L
1925,,,,4.744619320432525,1.75022515996426e-10,dadn,316l,lpbf,slm250hl,,,,30,100,90,ar,,,25,air,0.1,,load,ctastme647,,1.0,,462.0,565.0,53.7,316L
1925,,,,4.871279183028062,5.860785152620886e-11,dadn,316l,lpbf,slm250hl,,,,30,100,90,ar,,,25,air,0.1,,load,ctastme647,,1.0,,462.0,565.0,53.7,316L
1925,,,,12.709222798149252,1.2573248925511694e-08,dadn,316l,lpbf,slm250hl,,,,30,100,90,ar,,,25,air,0.1,,load,ctastme647,,1.0,,462.0,565.0,53.7,316L
1925,,,,5.384201212069255,3.223200285270257e-10,dadn,316l,lpbf,slm250hl,,,,30,100,90,ar,,,25,air,0.1,,load,ctastme647,,1.0,,462.0,565.0,53.7,316L
1925,,,,5.498884522776914,1.9876620295345916e-10,dadn,316l,lpbf,slm250hl,,,,30,100,90,ar,,,25,air,0.1,,load,ctastme647,,1.0,,462.0,565.0,53.7,316L
1925,,,,4.292626597090561,1.1949454125079844e-10,dadn,316l,lpbf,slm250hl,,,,30,100,90,ar,,,25,air,0.1,,load,ctastme647,,1.0,,462.0,565.0,53.7,316L
1925,,,,13.610286800187637,2.2006016611924206e-08,dadn,316l,lpbf,slm250hl,,,,30,100,90,ar,,,25,air,0.1,,load,ctastme647,,1.0,,462.0,565.0,53.7,316L
1925,,,,4.67020973127021,1.5411513954860748e-10,dadn,316l,lpbf,slm250hl,,,,30,100,90,ar,,,25,air,0.1,,load,ctastme647,,1.0,,462.0,565.0,53.7,316L
1925,,,,5.027742162884475,3.18245616883903e-11,dadn,316l,lpbf,slm250hl,,,,30,100,90,ar,,,25,air,0.1,,load,ctastme647,,1.0,,462.0,565.0,53.7,316L
1925,,,,4.794883194599003,2.01310952318753e-11,dadn,316l,lpbf,slm250hl,,,,30,100,90,ar,,,25,air,0.1,,load,ctastme647,,1.0,,462.0,565.0,53.7,316L
1925,,,,18.18550645786255,6.571727668187504e-08,dadn,316l,lpbf,slm250hl,,,,30,100,90,ar,,,25,air,0.1,,load,ctastme647,,1.0,,462.0,565.0,53.7,316L
1925,,,,5.001320290716044,6.32564728745948e-11,dadn,316l,lpbf,slm250hl,,,,30,100,90,ar,,,25,air,0.1,,load,ctastme647,,1.0,,462.0,565.0,53.7,316L
1925,,,,4.769685046657867,6.166734467659477e-11,dadn,316l,lpbf,slm250hl,,,,30,100,90,ar,,,25,air,0.1,,load,ctastme647,,1.0,,462.0,565.0,53.7,316L
1925,,,,6.33956554762943,9.383734048371297e-10,dadn,316l,lpbf,slm250hl,,,,30,100,90,ar,,,25,air,0.1,,load,ctastme647,,1.0,,462.0,565.0,53.7,316L
1925,,,,9.264441044459758,4.5442117836907335e-09,dadn,316l,lpbf,slm250hl,,,,30,100,90,ar,,,25,air,0.1,,load,ctastme647,,1.0,,462.0,565.0,53.7,316L
1925,,,,4.3840594040002605,1.257324892551172e-10,dadn,316l,lpbf,slm250hl,,,,30,100,90,ar,,,25,air,0.1,,load,ctastme647,,1.0,,462.0,565.0,53.7,316L
1925,,,,11.930510818966251,8.368583112940468e-09,dadn,316l,lpbf,slm250hl,,,,30,100,90,ar,,,25,air,0.1,,load,ctastme647,,1.0,,462.0,565.0,53.7,316L
1925,,,,16.025275039575416,2.0388828141458426e-08,dadn,316l,lpbf,slm250hl,,,,30,100,90,ar,,,25,air,0.1,,load,ctastme647,,1.0,,462.0,565.0,53.7,316L
1925,,,,14.346652268413784,1.8415917900163632e-08,dadn,316l,lpbf,slm250hl,,,,30,100,90,ar,,,25,air,0.1,,load,ctastme647,,1.0,,462.0,565.0,53.7,316L
1925,,,,4.621252785973181,4.4300521608887605e-11,dadn,316l,lpbf,slm250hl,,,,30,100,90,ar,,,25,air,0.1,,load,ctastme647,,1.0,,462.0,565.0,53.7,316L
1925,,,,11.258678408803123,1.0522027863283404e-08,dadn,316l,lpbf,slm250hl,,,,30,100,90,ar,,,25,air,0.1,,load,ctastme647,,1.0,,462.0,565.0,53.7,316L
1925,,,,7.232155152540344,2.013109523187534e-09,dadn,316l,lpbf,slm250hl,,,,30,100,90,ar,,,25,air,0.1,,load,ctastme647,,1.0,,462.0,565.0,53.7,316L
1925,,,,26.297136873022872,2.531132714935497e-07,dadn,316l,lpbf,slm250hl,,,,30,100,90,ar,,,25,air,0.1,,load,ctastme647,,1.0,,462.0,565.0,53.7,316L
1925,,,,4.292626597090561,2.4363536654049436e-10,dadn,316l,lpbf,slm250hl,,,,30,100,90,ar,,,25,air,0.1,,load,ctastme647,,1.0,,462.0,565.0,53.7,316L
1925,,,,5.107848250251248,3.0632881105719187e-10,dadn,316l,lpbf,slm250hl,,,,30,100,90,ar,,,25,air,0.1,,load,ctastme647,,1.0,,462.0,565.0,53.7,316L
1925,,,,15.773951582122734,3.4788560935970725e-08,dadn,316l,lpbf,slm250hl,,,,30,100,90,ar,,,25,air,0.1,,load,ctastme647,,1.0,,462.0,565.0,53.7,316L
1925,,,,11.082109209394037,7.953393796021587e-09,dadn,316l,lpbf,slm250hl,,,,30,100,90,ar,,,25,air,0.1,,load,ctastme647,,1.0,,462.0,565.0,53.7,316L
1925,,,,4.69488235316736,3.2644660374870814e-11,dadn,316l,lpbf,slm250hl,,,,30,100,90,ar,,,25,air,0.1,,load,ctastme647,,1.0,,462.0,565.0,53.7,316L
1925,,,,7.464448253271017,1.913233408373939e-09,dadn,316l,lpbf,slm250hl,,,,30,100,90,ar,,,25,air,0.1,,load,ctastme647,,1.0,,462.0,565.0,53.7,316L
1925,,,,15.363807456747763,1.9377280127346135e-08,dadn,316l,lpbf,slm250hl,,,,30,100,90,ar,,,25,air,0.1,,load,ctastme647,,1.0,,462.0,565.0,53.7,316L
1925,,,,18.3781613257284,4.6023900850341237e-08,dadn,316l,lpbf,slm250hl,,,,30,100,90,ar,,,25,air,0.1,,load,ctastme647,,1.0,,462.0,565.0,53.7,316L
1925,,,,8.163930774730204,2.345123646779367e-09,dadn,316l,lpbf,slm250hl,,,,30,100,90,ar,,,25,air,0.1,,load,ctastme647,,1.0,,462.0,565.0,53.7,316L
1925,,,,21.639153846664374,1.1502003109295026e-07,dadn,316l,lpbf,slm250hl,,,,30,100,90,ar,,,25,air,0.1,,load,ctastme647,,1.0,,462.0,565.0,53.7,316L
1925,,,,20.745964883976335,8.475723795051554e-08,dadn,316l,lpbf,slm250hl,,,,30,100,90,ar,,,25,air,0.1,,load,ctastme647,,1.0,,462.0,565.0,53.7,316L
1925,,,,22.809909899659303,1.2734220794710048e-07,dadn,316l,lpbf,slm250hl,,,,30,100,90,ar,,,25,air,0.1,,load,ctastme647,,1.0,,462.0,565.0,53.7,316L
1925,,,,4.292626597090561,1e-10,dadn,316l,lpbf,slm250hl,,,,30,100,90,ar,,,25,air,0.1,,load,ctastme647,,1.0,,462.0,565.0,53.7,316L
1925,,,,4.453909812843916,1.5608823355413244e-11,dadn,316l,lpbf,slm250hl,,,,30,100,90,ar,,,25,air,0.1,,load,ctastme647,,1.0,,462.0,565.0,53.7,316L
1925,,,,5.161960124012426,7.558803207293282e-11,dadn,316l,lpbf,slm250hl,,,,30,100,90,ar,,,25,air,0.1,,load,ctastme647,,1.0,,462.0,565.0,53.7,316L
1925,,,,11.8678134049879,1.025769363126205e-08,dadn,316l,lpbf,slm250hl,,,,30,100,90,ar,,,25,air,0.1,,load,ctastme647,,1.0,,462.0,565.0,53.7,316L
1925,,,,10.026380101611698,6.1667344676594785e-09,dadn,316l,lpbf,slm250hl,,,,30,100,90,ar,,,25,air,0.1,,load,ctastme647,,1.0,,462.0,565.0,53.7,316L
1925,,,,21.412314597015303,9.62554689854351e-08,dadn,316l,lpbf,slm250hl,,,,30,100,90,ar,,,25,air,0.1,,load,ctastme647,,1.0,,462.0,565.0,53.7,316L
1925,,,,20.31329241615776,8.262796784279417e-08,dadn,316l,lpbf,slm250hl,,,,30,100,90,ar,,,25,air,0.1,,load,ctastme647,,1.0,,462.0,565.0,53.7,316L
1925,,,,4.975037271198817,1.1071307035571256e-10,dadn,316l,lpbf,slm250hl,,,,30,100,90,ar,,,25,air,0.1,,load,ctastme647,,1.0,,462.0,565.0,53.7,316L
1925,,,,17.90030421657613,4.842647671242842e-08,dadn,316l,lpbf,slm250hl,,,,30,100,90,ar,,,25,air,0.1,,load,ctastme647,,1.0,,462.0,565.0,53.7,316L
1925,,,,13.39683746299383,2.2006016611924206e-08,dadn,316l,lpbf,slm250hl,,,,30,100,90,ar,,,25,air,0.1,,load,ctastme647,,1.0,,462.0,565.0,53.7,316L
1925,,,,4.975037271198817,2.4363536654049436e-10,dadn,316l,lpbf,slm250hl,,,,30,100,90,ar,,,25,air,0.1,,load,ctastme647,,1.0,,462.0,565.0,53.7,316L
1925,,,,26.716124298312366,2.3451236467793674e-07,dadn,316l,lpbf,slm250hl,,,,30,100,90,ar,,,25,air,0.1,,load,ctastme647,,1.0,,462.0,565.0,53.7,316L
1925,,,,4.719685320018229,1.2734220794710047e-11,dadn,316l,lpbf,slm250hl,,,,30,100,90,ar,,,25,air,0.1,,load,ctastme647,,1.0,,462.0,565.0,53.7,316L
1925,,,,25.61337566414003,2.01310952318753e-07,dadn,316l,lpbf,slm250hl,,,,30,100,90,ar,,,25,air,0.1,,load,ctastme647,,1.0,,462.0,565.0,53.7,316L
1925,,,,16.280602787261728,3.754789851336434e-08,dadn,316l,lpbf,slm250hl,,,,30,100,90,ar,,,25,air,0.1,,load,ctastme647,,1.0,,462.0,565.0,53.7,316L
1925,,,,20.31329241615776,8.918180193302661e-08,dadn,316l,lpbf,slm250hl,,,,30,100,90,ar,,,25,air,0.1,,load,ctastme647,,1.0,,462.0,565.0,53.7,316L
1925,,,,4.621252785973181,1.3062373554498203e-11,dadn,316l,lpbf,slm250hl,,,,30,100,90,ar,,,25,air,0.1,,load,ctastme647,,1.0,,462.0,565.0,53.7,316L
1925,,,,8.163930774730204,1.4461754823517613e-09,dadn,316l,lpbf,slm250hl,,,,30,100,90,ar,,,25,air,0.1,,load,ctastme647,,1.0,,462.0,565.0,53.7,316L
1925,,,,31.12683843337391,5.031036389190111e-07,dadn,316l,lpbf,slm250hl,,,,30,100,90,ar,,,25,air,0.1,,load,ctastme647,,1.0,,462.0,565.0,53.7,316L
1925,,,,5.161960124012426,7.368911062284547e-11,dadn,316l,lpbf,slm250hl,,,,30,100,90,ar,,,25,air,0.1,,load,ctastme647,,1.0,,462.0,565.0,53.7,316L
1925,,,,29.99968570471008,3.34858924822025e-07,dadn,316l,lpbf,slm250hl,,,,30,100,90,ar,,,25,air,0.1,,load,ctastme647,,1.0,,462.0,565.0,53.7,316L
1925,,,,4.407220299607431,5.5700148571855374e-11,dadn,316l,lpbf,slm250hl,,,,30,100,90,ar,,,25,air,0.1,,load,ctastme647,,1.0,,462.0,565.0,53.7,316L
1925,,,,7.118733683437194,1.68468743602468e-09,dadn,316l,lpbf,slm250hl,,,,30,100,90,ar,,,25,air,0.1,,load,ctastme647,,1.0,,462.0,565.0,53.7,316L
1925,,,,11.805445479476482,1.3570526113664007e-08,dadn,316l,lpbf,slm250hl,,,,30,100,90,ar,,,25,air,0.1,,load,ctastme647,,1.0,,462.0,565.0,53.7,316L
1925,,,,4.975037271198817,3.3914603210556727e-10,dadn,316l,lpbf,slm250hl,,,,30,100,90,ar,,,25,air,0.1,,load,ctastme647,,1.0,,462.0,565.0,53.7,316L
1925,,,,4.407220299607431,2.4991369477126247e-10,dadn,316l,lpbf,slm250hl,,,,30,100,90,ar,,,25,air,0.1,,load,ctastme647,,1.0,,462.0,565.0,53.7,316L
1925,,,,4.719685320018229,2.5963583929872924e-11,dadn,316l,lpbf,slm250hl,,,,30,100,90,ar,,,25,air,0.1,,load,ctastme647,,1.0,,462.0,565.0,53.7,316L
1925,,,,4.948892374632089,2.405555989609075e-11,dadn,316l,lpbf,slm250hl,,,,30,100,90,ar,,,25,air,0.1,,load,ctastme647,,1.0,,462.0,565.0,53.7,316L
1925,,,,5.796393953384969,6.406632820616767e-10,dadn,316l,lpbf,slm250hl,,,,30,100,90,ar,,,25,air,0.1,,load,ctastme647,,1.0,,462.0,565.0,53.7,316L
1925,,,,14.047442206282428,3.306260103849874e-08,dadn,316l,lpbf,slm250hl,,,,30,100,90,ar,,,25,air,0.1,,load,ctastme647,,1.0,,462.0,565.0,53.7,316L
1925,,,,4.719685320018229,1.4646904717520434e-10,dadn,316l,lpbf,slm250hl,,,,30,100,90,ar,,,25,air,0.1,,load,ctastme647,,1.0,,462.0,565.0,53.7,316L
1925,,,,4.621252785973181,4.661313227267049e-11,dadn,316l,lpbf,slm250hl,,,,30,100,90,ar,,,25,air,0.1,,load,ctastme647,,1.0,,462.0,565.0,53.7,316L
1925,,,,4.975037271198817,3.4348802605181437e-11,dadn,316l,lpbf,slm250hl,,,,30,100,90,ar,,,25,air,0.1,,load,ctastme647,,1.0,,462.0,565.0,53.7,316L
1925,,,,31.957784145293587,5.293670506825109e-07,dadn,316l,lpbf,slm250hl,,,,30,100,90,ar,,,25,air,0.1,,load,ctastme647,,1.0,,462.0,565.0,53.7,316L
1925,,,,17.526980110254563,4.2641674837628785e-08,dadn,316l,lpbf,slm250hl,,,,30,100,90,ar,,,25,air,0.1,,load,ctastme647,,1.0,,462.0,565.0,53.7,316L
1925,,,,5.384201212069255,2.0914235257553457e-10,dadn,316l,lpbf,slm250hl,,,,30,100,90,ar,,,25,air,0.1,,load,ctastme647,,1.0,,462.0,565.0,53.7,316L
1925,,,,4.270067916167659,7.003318331819237e-11,dadn,316l,lpbf,slm250hl,,,,30,100,90,ar,,,25,air,0.1,,load,ctastme647,,1.0,,462.0,565.0,53.7,316L
1925,,,,29.529202376643497,2.7318955354082074e-07,dadn,316l,lpbf,slm250hl,,,,30,100,90,ar,,,25,air,0.1,,load,ctastme647,,1.0,,462.0,565.0,53.7,316L
1925,,,,13.117436492323389,1.3570526113664007e-08,dadn,316l,lpbf,slm250hl,,,,30,100,90,ar,,,25,air,0.1,,load,ctastme647,,1.0,,462.0,565.0,53.7,316L
1925,,,,16.280602787261728,2.9113096357226505e-08,dadn,316l,lpbf,slm250hl,,,,30,100,90,ar,,,25,air,0.1,,load,ctastme647,,1.0,,462.0,565.0,53.7,316L
1925,,,,7.826952124279773,2.531132714935497e-09,dadn,316l,lpbf,slm250hl,,,,30,100,90,ar,,,25,air,0.1,,load,ctastme647,,1.0,,462.0,565.0,53.7,316L
1925,,,,4.31530445506052,1.28972535427494e-10,dadn,316l,lpbf,slm250hl,,,,30,100,90,ar,,,25,air,0.1,,load,ctastme647,,1.0,,462.0,565.0,53.7,316L
1925,,,,10.348422269372657,7.753588751941547e-09,dadn,316l,lpbf,slm250hl,,,,30,100,90,ar,,,25,air,0.1,,load,ctastme647,,1.0,,462.0,565.0,53.7,316L
1925,,,,4.338102119687423,2.7318955354082074e-11,dadn,316l,lpbf,slm250hl,,,,30,100,90,ar,,,25,air,0.1,,load,ctastme647,,1.0,,462.0,565.0,53.7,316L
1925,,,,4.67020973127021,2.2006016611924208e-10,dadn,316l,lpbf,slm250hl,,,,30,100,90,ar,,,25,air,0.1,,load,ctastme647,,1.0,,462.0,565.0,53.7,316L
1925,,,,5.675505863084728,7.275761476866259e-10,dadn,316l,lpbf,slm250hl,,,,30,100,90,ar,,,25,air,0.1,,load,ctastme647,,1.0,,462.0,565.0,53.7,316L
1925,,,,16.280602787261728,2.986332230898408e-08,dadn,316l,lpbf,slm250hl,,,,30,100,90,ar,,,25,air,0.1,,load,ctastme647,,1.0,,462.0,565.0,53.7,316L
1925,,,,18.57285715397104,6.741076904835557e-08,dadn,316l,lpbf,slm250hl,,,,30,100,90,ar,,,25,air,0.1,,load,ctastme647,,1.0,,462.0,565.0,53.7,316L
1925,,,,16.98154173113904,4.374052364082921e-08,dadn,316l,lpbf,slm250hl,,,,30,100,90,ar,,,25,air,0.1,,load,ctastme647,,1.0,,462.0,565.0,53.7,316L
1925,,,,4.744619320432525,7.753588751941546e-11,dadn,316l,lpbf,slm250hl,,,,30,100,90,ar,,,25,air,0.1,,load,ctastme647,,1.0,,462.0,565.0,53.7,316L
1925,,,,21.639153846664374,1.2734220794710048e-07,dadn,316l,lpbf,slm250hl,,,,30,100,90,ar,,,25,air,0.1,,load,ctastme647,,1.0,,462.0,565.0,53.7,316L
1925,,,,9.023553017798491,4.661313227267049e-09,dadn,316l,lpbf,slm250hl,,,,30,100,90,ar,,,25,air,0.1,,load,ctastme647,,1.0,,462.0,565.0,53.7,316L
1925,,,,4.744619320432525,1.5024346123861143e-10,dadn,316l,lpbf,slm250hl,,,,30,100,90,ar,,,25,air,0.1,,load,ctastme647,,1.0,,462.0,565.0,53.7,316L
1925,,,,4.719685320018229,2.2006016611924208e-10,dadn,316l,lpbf,slm250hl,,,,30,100,90,ar,,,25,air,0.1,,load,ctastme647,,1.0,,462.0,565.0,53.7,316L
1925,,,,4.247627785990663,4.544211783690733e-11,dadn,316l,lpbf,slm250hl,,,,30,100,90,ar,,,25,air,0.1,,load,ctastme647,,1.0,,462.0,565.0,53.7,316L
1925,,,,12.184630311396356,1.025769363126205e-08,dadn,316l,lpbf,slm250hl,,,,30,100,90,ar,,,25,air,0.1,,load,ctastme647,,1.0,,462.0,565.0,53.7,316L
1925,,,,5.001320290716044,3.95080034365358e-10,dadn,316l,lpbf,slm250hl,,,,30,100,90,ar,,,25,air,0.1,,load,ctastme647,,1.0,,462.0,565.0,53.7,316L
1925,,,,26.297136873022872,2.01310952318753e-07,dadn,316l,lpbf,slm250hl,,,,30,100,90,ar,,,25,air,0.1,,load,ctastme647,,1.0,,462.0,565.0,53.7,316L
1925,,,,4.31530445506052,9.265115309606059e-11,dadn,316l,lpbf,slm250hl,,,,30,100,90,ar,,,25,air,0.1,,load,ctastme647,,1.0,,462.0,565.0,53.7,316L
1925,,,,4.247627785990663,2.8022947434829996e-11,dadn,316l,lpbf,slm250hl,,,,30,100,90,ar,,,25,air,0.1,,load,ctastme647,,1.0,,462.0,565.0,53.7,316L
1925,,,,4.3840594040002605,2.5311327149355022e-11,dadn,316l,lpbf,slm250hl,,,,30,100,90,ar,,,25,air,0.1,,load,ctastme647,,1.0,,462.0,565.0,53.7,316L
1925,,,,4.477439726723484,6.655863701195188e-11,dadn,316l,lpbf,slm250hl,,,,30,100,90,ar,,,25,air,0.1,,load,ctastme647,,1.0,,462.0,565.0,53.7,316L
1925,,,,4.922884875149889,1.5808658854288131e-10,dadn,316l,lpbf,slm250hl,,,,30,100,90,ar,,,25,air,0.1,,load,ctastme647,,1.0,,462.0,565.0,53.7,316L
1925,,,,20.52848876911186,1.0389020078966266e-07,dadn,316l,lpbf,slm250hl,,,,30,100,90,ar,,,25,air,0.1,,load,ctastme647,,1.0,,462.0,565.0,53.7,316L
1925,,,,4.3840594040002605,1.1649260111124656e-10,dadn,316l,lpbf,slm250hl,,,,30,100,90,ar,,,25,air,0.1,,load,ctastme647,,1.0,,462.0,565.0,53.7,316L
1925,,,,10.568843327150402,6.488655189418318e-09,dadn,316l,lpbf,slm250hl,,,,30,100,90,ar,,,25,air,0.1,,load,ctastme647,,1.0,,462.0,565.0,53.7,316L
1925,,,,6.6825588453728795,1.1798402404097189e-09,dadn,316l,lpbf,slm250hl,,,,30,100,90,ar,,,25,air,0.1,,load,ctastme647,,1.0,,462.0,565.0,53.7,316L
1925,,,,4.292626597090561,2.1453181780412235e-10,dadn,316l,lpbf,slm250hl,,,,30,100,90,ar,,,25,air,0.1,,load,ctastme647,,1.0,,462.0,565.0,53.7,316L
1925,,,,16.453077355733267,2.1453181780412233e-08,dadn,316l,lpbf,slm250hl,,,,30,100,90,ar,,,25,air,0.1,,load,ctastme647,,1.0,,462.0,565.0,53.7,316L
1925,,,,4.3840594040002605,1.0128027266581619e-11,dadn,316l,lpbf,slm250hl,,,,30,100,90,ar,,,25,air,0.1,,load,ctastme647,,1.0,,462.0,565.0,53.7,316L
1925,,,,5.7659326498589465,7.275761476866259e-10,dadn,316l,lpbf,slm250hl,,,,30,100,90,ar,,,25,air,0.1,,load,ctastme647,,1.0,,462.0,565.0,53.7,316L
1925,,,,4.52487313535183,8.584236170029658e-11,dadn,316l,lpbf,slm250hl,,,,30,100,90,ar,,,25,air,0.1,,load,ctastme647,,1.0,,462.0,565.0,53.7,316L
1925,,,,4.769685046657867,2.31547919950544e-10,dadn,316l,lpbf,slm250hl,,,,30,100,90,ar,,,25,air,0.1,,load,ctastme647,,1.0,,462.0,565.0,53.7,316L
1925,,,,8.121027553297289,1.4461754823517613e-09,dadn,316l,lpbf,slm250hl,,,,30,100,90,ar,,,25,air,0.1,,load,ctastme647,,1.0,,462.0,565.0,53.7,316L
