Repository: jessk816/pinn

**data**
- **fatigue database**
    - FatigueData-AM2022.xlsx
        - raw fatigue database for additive manufacturing materials (2022)
    - data_fatigue2022.ipynb
        - data cleaning and exploration of fatigue database
    - 316l_fatiguedata_clean.csv
        - cleaned fatigue data for 316L stainless steel
    - fatigue_database_clean.csv
        - cleaned full fatigue database
    - other_fatiguedata_clean.csv
        - cleaned fatigue data for other materials
    - ti64_fatiguedata_clean.csv
        - cleaned fatigue data for Ti-6Al-4V
- **zhou**
    - data_zhou.xlsx
        - datasets from Zhou, S. et al. (2025).

File: data/fatigue database/316l_fatiguedata_clean.csv (part 16 of 33)
dataset_id,Nf,stress_amp,strain_amp,deltaK,dadN,fatigue_data_type,material,am_process,am_machine,power_w,scan_speed,hatch_spacing,layer_thickness,preheat_temp,build_direction,am_environment,scan_pattern,scan_rotation,fatigue_temp,fatigue_environment,r_ratio,frequency_hz,load_control,specimen_description,specimen_size_mm,Kt,E_gpa,yield_strength,uts,elongation,material_group
1925,,,,9.7143598632924,5.8607851526208875e-09,dadn,316l,lpbf,slm250hl,,,,30,100,90,ar,,,25,air,0.1,,load,ctastme647,,1.0,,462.0,565.0,53.7,316L
1925,,,,24.29872713074652,1.2734220794710048e-07,dadn,316l,lpbf,slm250hl,,,,30,100,90,ar,,,25,air,0.1,,load,ctastme647,,1.0,,462.0,565.0,53.7,316L
1925,,,,4.292626597090561,2.2287753627441598e-11,dadn,316l,lpbf,slm250hl,,,,30,100,90,ar,,,25,air,0.1,,load,ctastme647,,1.0,,462.0,565.0,53.7,316L
1925,,,,4.621252785973181,2.31547919950544e-10,dadn,316l,lpbf,slm250hl,,,,30,100,90,ar,,,25,air,0.1,,load,ctastme647,,1.0,,462.0,565.0,53.7,316L
1925,,,,5.7659326498589465,7.655576498619078e-10,dadn,316l,lpbf,slm250hl,,,,30,100,90,ar,,,25,air,0.1,,load,ctastme647,,1.0,,462.0,565.0,53.7,316L
1925,,,,7.868301751273276,1.865169186319854e-09,dadn,316l,lpbf,slm250hl,,,,30,100,90,ar,,,25,air,0.1,,load,ctastme647,,1.0,,462.0,565.0,53.7,316L
1925,,,,4.137183705182275,2.4675456354257342e-11,dadn,316l,lpbf,slm250hl,,,,30,100,90,ar,,,25,air,0.1,,load,ctastme647,,1.0,,462.0,565.0,53.7,316L
1925,,,,33.33368255398075,6.488655189418318e-07,dadn,316l,lpbf,slm250hl,,,,30,100,90,ar,,,25,air,0.1,,load,ctastme647,,1.0,,462.0,565.0,53.7,316L
1925,,,,8.515417577147876,3.5233949372464765e-09,dadn,316l,lpbf,slm250hl,,,,30,100,90,ar,,,25,air,0.1,,load,ctastme647,,1.0,,462.0,565.0,53.7,316L
1925,,,,4.8970140507008315,3.7547898513364344e-10,dadn,316l,lpbf,slm250hl,,,,30,100,90,ar,,,25,air,0.1,,load,ctastme647,,1.0,,462.0,565.0,53.7,316L
1925,,,,17.434872040077376,5.641326234883983e-08,dadn,316l,lpbf,slm250hl,,,,30,100,90,ar,,,25,air,0.1,,load,ctastme647,,1.0,,462.0,565.0,53.7,316L
1925,,,,5.469986695636466,1.3920229928900665e-10,dadn,316l,lpbf,slm250hl,,,,30,100,90,ar,,,25,air,0.1,,load,ctastme647,,1.0,,462.0,565.0,53.7,316L
1925,,,,5.412645836265486,4.4867689077860184e-10,dadn,316l,lpbf,slm250hl,,,,30,100,90,ar,,,25,air,0.1,,load,ctastme647,,1.0,,462.0,565.0,53.7,316L
1925,,,,5.498884522776914,4.6023900850341235e-10,dadn,316l,lpbf,slm250hl,,,,30,100,90,ar,,,25,air,0.1,,load,ctastme647,,1.0,,462.0,565.0,53.7,316L
1925,,,,4.22530558354977,7.753588751941546e-11,dadn,316l,lpbf,slm250hl,,,,30,100,90,ar,,,25,air,0.1,,load,ctastme647,,1.0,,462.0,565.0,53.7,316L
1925,,,,5.299761097257095,2.911309635722651e-10,dadn,316l,lpbf,slm250hl,,,,30,100,90,ar,,,25,air,0.1,,load,ctastme647,,1.0,,462.0,565.0,53.7,316L
1925,,,,18.089937689341582,7.463253216383281e-08,dadn,316l,lpbf,slm250hl,,,,30,100,90,ar,,,25,air,0.1,,load,ctastme647,,1.0,,462.0,565.0,53.7,316L
1925,,,,17.71265863645082,4.4867689077860094e-08,dadn,316l,lpbf,slm250hl,,,,30,100,90,ar,,,25,air,0.1,,load,ctastme647,,1.0,,462.0,565.0,53.7,316L
1926,,,,15.12285775696841,2.6973619476937573e-08,dadn,316l,lpbf,slm250hl,,,,30,100,90,ar,,,25,air,0.1,,load,ctastme647,,1.0,,,,,316L
1926,,,,5.586497234354121,3.3485892482202494e-11,dadn,316l,lpbf,slm250hl,,,,30,100,90,ar,,,25,air,0.1,,load,ctastme647,,1.0,,,,,316L
1926,,,,6.933636957029101,1.1213049953296258e-09,dadn,316l,lpbf,slm250hl,,,,30,100,90,ar,,,25,air,0.1,,load,ctastme647,,1.0,,,,,316L
1926,,,,17.071254866623672,1.889048437583533e-08,dadn,316l,lpbf,slm250hl,,,,30,100,90,ar,,,25,air,0.1,,load,ctastme647,,1.0,,,,,316L
1926,,,,25.61337566414003,3.614190580821414e-07,dadn,316l,lpbf,slm250hl,,,,30,100,90,ar,,,25,air,0.1,,load,ctastme647,,1.0,,,,,316L
1926,,,,20.636940352801755,5.641326234883983e-08,dadn,316l,lpbf,slm250hl,,,,30,100,90,ar,,,25,air,0.1,,load,ctastme647,,1.0,,,,,316L
1926,,,,9.023553017798491,2.663264895221958e-09,dadn,316l,lpbf,slm250hl,,,,30,100,90,ar,,,25,air,0.1,,load,ctastme647,,1.0,,,,,316L
1926,,,,5.827016183350624,2.01310952318753e-11,dadn,316l,lpbf,slm250hl,,,,30,100,90,ar,,,25,air,0.1,,load,ctastme647,,1.0,,,,,316L
1926,,,,6.6825588453728795,4.0526099523483243e-10,dadn,316l,lpbf,slm250hl,,,,30,100,90,ar,,,25,air,0.1,,load,ctastme647,,1.0,,,,,316L
1926,,,,19.169407765334554,4.374052364082921e-08,dadn,316l,lpbf,slm250hl,,,,30,100,90,ar,,,25,air,0.1,,load,ctastme647,,1.0,,,,,316L
1926,,,,12.709222798149252,7.953393796021587e-09,dadn,316l,lpbf,slm250hl,,,,30,100,90,ar,,,25,air,0.1,,load,ctastme647,,1.0,,,,,316L
1926,,,,29.06609761127812,4.3187604544821164e-07,dadn,316l,lpbf,slm250hl,,,,30,100,90,ar,,,25,air,0.1,,load,ctastme647,,1.0,,,,,316L
1926,,,,24.81628922836825,1.8651691863198576e-07,dadn,316l,lpbf,slm250hl,,,,30,100,90,ar,,,25,air,0.1,,load,ctastme647,,1.0,,,,,316L
1926,,,,13.610286800187637,6.011813853423446e-09,dadn,316l,lpbf,slm250hl,,,,30,100,90,ar,,,25,air,0.1,,load,ctastme647,,1.0,,,,,316L
1926,,,,4.072300493484782,6.011813853423446e-11,dadn,316l,lpbf,slm250hl,,,,30,100,90,ar,,,25,air,0.1,,load,ctastme647,,1.0,,,,,316L
1926,,,,6.543189129712967,2.0914235257553457e-10,dadn,316l,lpbf,slm250hl,,,,30,100,90,ar,,,25,air,0.1,,load,ctastme647,,1.0,,,,,316L
1926,,,,7.826952124279773,1.6423647425872722e-09,dadn,316l,lpbf,slm250hl,,,,30,100,90,ar,,,25,air,0.1,,load,ctastme647,,1.0,,,,,316L
1926,,,,11.258678408803123,2.731895535408207e-09,dadn,316l,lpbf,slm250hl,,,,30,100,90,ar,,,25,air,0.1,,load,ctastme647,,1.0,,,,,316L
1926,,,,9.921275412442133,1.7726328142775197e-09,dadn,316l,lpbf,slm250hl,,,,30,100,90,ar,,,25,air,0.1,,load,ctastme647,,1.0,,,,,316L
1926,,,,6.207349211309058,1.1949454125079844e-10,dadn,316l,lpbf,slm250hl,,,,30,100,90,ar,,,25,air,0.1,,load,ctastme647,,1.0,,,,,316L
1926,,,,6.824897131443653,9.147996017128825e-10,dadn,316l,lpbf,slm250hl,,,,30,100,90,ar,,,25,air,0.1,,load,ctastme647,,1.0,,,,,316L
1926,,,,11.438060852657916,5.71355059265872e-09,dadn,316l,lpbf,slm250hl,,,,30,100,90,ar,,,25,air,0.1,,load,ctastme647,,1.0,,,,,316L
1926,,,,6.897199195623329,3.306260103849874e-10,dadn,316l,lpbf,slm250hl,,,,30,100,90,ar,,,25,air,0.1,,load,ctastme647,,1.0,,,,,316L
1926,,,,11.377951369730441,3.2644660374870813e-09,dadn,316l,lpbf,slm250hl,,,,30,100,90,ar,,,25,air,0.1,,load,ctastme647,,1.0,,,,,316L
1926,,,,17.434872040077376,1.7953273476640027e-08,dadn,316l,lpbf,slm250hl,,,,30,100,90,ar,,,25,air,0.1,,load,ctastme647,,1.0,,,,,316L
1926,,,,25.884720403183014,3.264466037487081e-07,dadn,316l,lpbf,slm250hl,,,,30,100,90,ar,,,25,air,0.1,,load,ctastme647,,1.0,,,,,316L
1926,,,,24.29872713074652,2.802294743483e-07,dadn,316l,lpbf,slm250hl,,,,30,100,90,ar,,,25,air,0.1,,load,ctastme647,,1.0,,,,,316L
1926,,,,13.04850152729351,1.75022515996426e-08,dadn,316l,lpbf,slm250hl,,,,30,100,90,ar,,,25,air,0.1,,load,ctastme647,,1.0,,,,,316L
1926,,,,15.691056055902118,2.6295988597993332e-08,dadn,316l,lpbf,slm250hl,,,,30,100,90,ar,,,25,air,0.1,,load,ctastme647,,1.0,,,,,316L
1926,,,,6.109999714245841,1.5024346123861143e-10,dadn,316l,lpbf,slm250hl,,,,30,100,90,ar,,,25,air,0.1,,load,ctastme647,,1.0,,,,,316L
1926,,,,24.685874262675075,2.3451236467793674e-07,dadn,316l,lpbf,slm250hl,,,,30,100,90,ar,,,25,air,0.1,,load,ctastme647,,1.0,,,,,316L
1926,,,,5.7659326498589465,1.0793173820116424e-10,dadn,316l,lpbf,slm250hl,,,,30,100,90,ar,,,25,air,0.1,,load,ctastme647,,1.0,,,,,316L
1926,,,,6.142278716992101,1.9876620295345916e-10,dadn,316l,lpbf,slm250hl,,,,30,100,90,ar,,,25,air,0.1,,load,ctastme647,,1.0,,,,,316L
1926,,,,19.99472023130175,5.7866996191440964e-08,dadn,316l,lpbf,slm250hl,,,,30,100,90,ar,,,25,air,0.1,,load,ctastme647,,1.0,,,,,316L
1926,,,,14.807459354302136,2.3154791995054397e-08,dadn,316l,lpbf,slm250hl,,,,30,100,90,ar,,,25,air,0.1,,load,ctastme647,,1.0,,,,,316L
1926,,,,7.78581979851677,5.641326234883984e-10,dadn,316l,lpbf,slm250hl,,,,30,100,90,ar,,,25,air,0.1,,load,ctastme647,,1.0,,,,,316L
1926,,,,24.29872713074652,2.7318955354082074e-07,dadn,316l,lpbf,slm250hl,,,,30,100,90,ar,,,25,air,0.1,,load,ctastme647,,1.0,,,,,316L
1926,,,,6.045949716710968,1.0522027863283404e-10,dadn,316l,lpbf,slm250hl,,,,30,100,90,ar,,,25,air,0.1,,load,ctastme647,,1.0,,,,,316L
1926,,,,6.306249759930653,2.0914235257553457e-10,dadn,316l,lpbf,slm250hl,,,,30,100,90,ar,,,25,air,0.1,,load,ctastme647,,1.0,,,,,316L
1926,,,,12.313712685212867,7.558803207293281e-09,dadn,316l,lpbf,slm250hl,,,,30,100,90,ar,,,25,air,0.1,,load,ctastme647,,1.0,,,,,316L
1926,,,,7.868301751273276,5.935819182932106e-10,dadn,316l,lpbf,slm250hl,,,,30,100,90,ar,,,25,air,0.1,,load,ctastme647,,1.0,,,,,316L
1926,,,,4.072300493484782,4.544211783690733e-11,dadn,316l,lpbf,slm250hl,,,,30,100,90,ar,,,25,air,0.1,,load,ctastme647,,1.0,,,,,316L
1926,,,,4.008434841426932,5.5700148571855374e-11,dadn,316l,lpbf,slm250hl,,,,30,100,90,ar,,,25,air,0.1,,load,ctastme647,,1.0,,,,,316L
1926,,,,24.55614465582503,2.2287753627441594e-07,dadn,316l,lpbf,slm250hl,,,,30,100,90,ar,,,25,air,0.1,,load,ctastme647,,1.0,,,,,316L
1926,,,,6.612506816307342,2.2573097644958184e-10,dadn,316l,lpbf,slm250hl,,,,30,100,90,ar,,,25,air,0.1,,load,ctastme647,,1.0,,,,,316L
1926,,,,6.6825588453728795,3.306260103849874e-10,dadn,316l,lpbf,slm250hl,,,,30,100,90,ar,,,25,air,0.1,,load,ctastme647,,1.0,,,,,316L
1926,,,,6.6825588453728795,3.95080034365358e-10,dadn,316l,lpbf,slm250hl,,,,30,100,90,ar,,,25,air,0.1,,load,ctastme647,,1.0,,,,,316L
1926,,,,5.645679852611755,3.9008587157832983e-11,dadn,316l,lpbf,slm250hl,,,,30,100,90,ar,,,25,air,0.1,,load,ctastme647,,1.0,,,,,316L
1926,,,,6.717862666225589,2.766871247206685e-10,dadn,316l,lpbf,slm250hl,,,,30,100,90,ar,,,25,air,0.1,,load,ctastme647,,1.0,,,,,316L
1926,,,,13.610286800187637,9.999999999999999e-09,dadn,316l,lpbf,slm250hl,,,,30,100,90,ar,,,25,air,0.1,,load,ctastme647,,1.0,,,,,316L
1926,,,,5.645679852611755,7.183789385000295e-11,dadn,316l,lpbf,slm250hl,,,,30,100,90,ar,,,25,air,0.1,,load,ctastme647,,1.0,,,,,316L
1926,,,,5.888746827776543,1.795327347664003e-10,dadn,316l,lpbf,slm250hl,,,,30,100,90,ar,,,25,air,0.1,,load,ctastme647,,1.0,,,,,316L
1926,,,,17.806234247499788,3.6604620749181664e-08,dadn,316l,lpbf,slm250hl,,,,30,100,90,ar,,,25,air,0.1,,load,ctastme647,,1.0,,,,,316L
1926,,,,6.306249759930653,3.306260103849874e-10,dadn,316l,lpbf,slm250hl,,,,30,100,90,ar,,,25,air,0.1,,load,ctastme647,,1.0,,,,,316L
1926,,,,10.239941671689856,1.7726328142775197e-09,dadn,316l,lpbf,slm250hl,,,,30,100,90,ar,,,25,air,0.1,,load,ctastme647,,1.0,,,,,316L
1926,,,,15.691056055902118,1.2573248925511694e-08,dadn,316l,lpbf,slm250hl,,,,30,100,90,ar,,,25,air,0.1,,load,ctastme647,,1.0,,,,,316L
1926,,,,4.072300493484782,2.874508094314469e-11,dadn,316l,lpbf,slm250hl,,,,30,100,90,ar,,,25,air,0.1,,load,ctastme647,,1.0,,,,,316L
1926,,,,5.73563142706932,3.523394937246477e-11,dadn,316l,lpbf,slm250hl,,,,30,100,90,ar,,,25,air,0.1,,load,ctastme647,,1.0,,,,,316L
1926,,,,6.207349211309058,4.6023900850341235e-10,dadn,316l,lpbf,slm250hl,,,,30,100,90,ar,,,25,air,0.1,,load,ctastme647,,1.0,,,,,316L
1926,,,,5.7659326498589465,1.1949454125079844e-10,dadn,316l,lpbf,slm250hl,,,,30,100,90,ar,,,25,air,0.1,,load,ctastme647,,1.0,,,,,316L
1926,,,,15.526569615852566,1.13566075668526e-08,dadn,316l,lpbf,slm250hl,,,,30,100,90,ar,,,25,air,0.1,,load,ctastme647,,1.0,,,,,316L
1926,,,,5.70548944375721,9.74878014442088e-11,dadn,316l,lpbf,slm250hl,,,,30,100,90,ar,,,25,air,0.1,,load,ctastme647,,1.0,,,,,316L
1926,,,,5.982571143460233,8.368583112940468e-11,dadn,316l,lpbf,slm250hl,,,,30,100,90,ar,,,25,air,0.1,,load,ctastme647,,1.0,,,,,316L
1926,,,,6.57775666322608,3.223200285270257e-10,dadn,316l,lpbf,slm250hl,,,,30,100,90,ar,,,25,air,0.1,,load,ctastme647,,1.0,,,,,316L
1926,,,,27.719906561185784,4.2102646167165264e-07,dadn,316l,lpbf,slm250hl,,,,30,100,90,ar,,,25,air,0.1,,load,ctastme647,,1.0,,,,,316L
1926,,,,5.796393953384969,2.629598859799333e-10,dadn,316l,lpbf,slm250hl,,,,30,100,90,ar,,,25,air,0.1,,load,ctastme647,,1.0,,,,,316L
1926,,,,6.57775666322608,3.14222709425344e-10,dadn,316l,lpbf,slm250hl,,,,30,100,90,ar,,,25,air,0.1,,load,ctastme647,,1.0,,,,,316L
1926,,,,5.586497234354121,2.629598859799333e-10,dadn,316l,lpbf,slm250hl,,,,30,100,90,ar,,,25,air,0.1,,load,ctastme647,,1.0,,,,,316L
1926,,,,13.68218966525264,9.74878014442088e-09,dadn,316l,lpbf,slm250hl,,,,30,100,90,ar,,,25,air,0.1,,load,ctastme647,,1.0,,,,,316L
1926,,,,5.827016183350624,3.660462074918174e-10,dadn,316l,lpbf,slm250hl,,,,30,100,90,ar,,,25,air,0.1,,load,ctastme647,,1.0,,,,,316L
1926,,,,24.81628922836825,2.1727841002694708e-07,dadn,316l,lpbf,slm250hl,,,,30,100,90,ar,,,25,air,0.1,,load,ctastme647,,1.0,,,,,316L
1926,,,,5.586497234354121,1.1071307035571256e-10,dadn,316l,lpbf,slm250hl,,,,30,100,90,ar,,,25,air,0.1,,load,ctastme647,,1.0,,,,,316L
1926,,,,6.612506816307342,3.223200285270257e-10,dadn,316l,lpbf,slm250hl,,,,30,100,90,ar,,,25,air,0.1,,load,ctastme647,,1.0,,,,,316L
1926,,,,30.638678034545972,5.160682992804304e-07,dadn,316l,lpbf,slm250hl,,,,30,100,90,ar,,,25,air,0.1,,load,ctastme647,,1.0,,,,,316L
1926,,,,24.29872713074652,2.531132714935497e-07,dadn,316l,lpbf,slm250hl,,,,30,100,90,ar,,,25,air,0.1,,load,ctastme647,,1.0,,,,,316L
1926,,,,6.97026721837849,1.0128027266581597e-09,dadn,316l,lpbf,slm250hl,,,,30,100,90,ar,,,25,air,0.1,,load,ctastme647,,1.0,,,,,316L
1926,,,,7.081323198712383,6.406632820616767e-10,dadn,316l,lpbf,slm250hl,,,,30,100,90,ar,,,25,air,0.1,,load,ctastme647,,1.0,,,,,316L
1926,,,,5.73563142706932,2.766871247206685e-10,dadn,316l,lpbf,slm250hl,,,,30,100,90,ar,,,25,air,0.1,,load,ctastme647,,1.0,,,,,316L
1926,,,,5.888746827776543,2.345123646779367e-11,dadn,316l,lpbf,slm250hl,,,,30,100,90,ar,,,25,air,0.1,,load,ctastme647,,1.0,,,,,316L
1926,,,,8.605628792983369,2.172784100269471e-09,dadn,316l,lpbf,slm250hl,,,,30,100,90,ar,,,25,air,0.1,,load,ctastme647,,1.0,,,,,316L
1926,,,,7.347383744964242,5.499604918683758e-10,dadn,316l,lpbf,slm250hl,,,,30,100,90,ar,,,25,air,0.1,,load,ctastme647,,1.0,,,,,316L
1926,,,,35.50939307542826,2.4991369477126247e-06,dadn,316l,lpbf,slm250hl,,,,30,100,90,ar,,,25,air,0.1,,load,ctastme647,,1.0,,,,,316L
1926,,,,4.093814373183714,1.3920229928900665e-10,dadn,316l,lpbf,slm250hl,,,,30,100,90,ar,,,25,air,0.1,,load,ctastme647,,1.0,,,,,316L
1926,,,,4.137183705182275,1.7726328142775196e-11,dadn,316l,lpbf,slm250hl,,,,30,100,90,ar,,,25,air,0.1,,load,ctastme647,,1.0,,,,,316L
1926,,,,6.474598087613376,3.7547898513364344e-10,dadn,316l,lpbf,slm250hl,,,,30,100,90,ar,,,25,air,0.1,,load,ctastme647,,1.0,,,,,316L
1926,,,,5.7659326498589465,8.158347688836991e-11,dadn,316l,lpbf,slm250hl,,,,30,100,90,ar,,,25,air,0.1,,load,ctastme647,,1.0,,,,,316L
1926,,,,6.933636957029101,3.8515483944781203e-10,dadn,316l,lpbf,slm250hl,,,,30,100,90,ar,,,25,air,0.1,,load,ctastme647,,1.0,,,,,316L
1926,,,,5.982571143460233,4.720990746383813e-10,dadn,316l,lpbf,slm250hl,,,,30,100,90,ar,,,25,air,0.1,,load,ctastme647,,1.0,,,,,316L
1926,,,,5.982571143460233,9.032357216605746e-11,dadn,316l,lpbf,slm250hl,,,,30,100,90,ar,,,25,air,0.1,,load,ctastme647,,1.0,,,,,316L
1926,,,,5.827016183350624,3.5685039995367875e-10,dadn,316l,lpbf,slm250hl,,,,30,100,90,ar,,,25,air,0.1,,load,ctastme647,,1.0,,,,,316L
1926,,,,31.12683843337391,7.003318331819237e-07,dadn,316l,lpbf,slm250hl,,,,30,100,90,ar,,,25,air,0.1,,load,ctastme647,,1.0,,,,,316L
1926,,,,4.072300493484782,5.2936705068251084e-11,dadn,316l,lpbf,slm250hl,,,,30,100,90,ar,,,25,air,0.1,,load,ctastme647,,1.0,,,,,316L
1926,,,,10.458052096265051,4.001381360534348e-09,dadn,316l,lpbf,slm250hl,,,,30,100,90,ar,,,25,air,0.1,,load,ctastme647,,1.0,,,,,316L
1926,,,,10.850983611376327,4.661313227267049e-09,dadn,316l,lpbf,slm250hl,,,,30,100,90,ar,,,25,air,0.1,,load,ctastme647,,1.0,,,,,316L
1926,,,,6.3730573419489795,6.571727668187504e-10,dadn,316l,lpbf,slm250hl,,,,30,100,90,ar,,,25,air,0.1,,load,ctastme647,,1.0,,,,,316L
1926,,,,4.093814373183714,1.5411513954860748e-10,dadn,316l,lpbf,slm250hl,,,,30,100,90,ar,,,25,air,0.1,,load,ctastme647,,1.0,,,,,316L
1926,,,,15.12285775696841,2.4991369477126248e-08,dadn,316l,lpbf,slm250hl,,,,30,100,90,ar,,,25,air,0.1,,load,ctastme647,,1.0,,,,,316L
1926,,,,7.156341806982896,8.91818019330266e-10,dadn,316l,lpbf,slm250hl,,,,30,100,90,ar,,,25,air,0.1,,load,ctastme647,,1.0,,,,,316L
1926,,,,14.885686857332662,2.4991369477126248e-08,dadn,316l,lpbf,slm250hl,,,,30,100,90,ar,,,25,air,0.1,,load,ctastme647,,1.0,,,,,316L
1926,,,,7.347383744964242,4.15704312981927e-10,dadn,316l,lpbf,slm250hl,,,,30,100,90,ar,,,25,air,0.1,,load,ctastme647,,1.0,,,,,316L
1926,,,,5.675505863084728,1.6423647425872722e-11,dadn,316l,lpbf,slm250hl,,,,30,100,90,ar,,,25,air,0.1,,load,ctastme647,,1.0,,,,,316L
1926,,,,6.207349211309058,1.9377280127346175e-10,dadn,316l,lpbf,slm250hl,,,,30,100,90,ar,,,25,air,0.1,,load,ctastme647,,1.0,,,,,316L
1926,,,,5.888746827776543,8.158347688836991e-11,dadn,316l,lpbf,slm250hl,,,,30,100,90,ar,,,25,air,0.1,,load,ctastme647,,1.0,,,,,316L
1926,,,,6.014176943689519,4.264167483762879e-10,dadn,316l,lpbf,slm250hl,,,,30,100,90,ar,,,25,air,0.1,,load,ctastme647,,1.0,,,,,316L
1926,,,,13.18673563935483,8.158347688836992e-09,dadn,316l,lpbf,slm250hl,,,,30,100,90,ar,,,25,air,0.1,,load,ctastme647,,1.0,,,,,316L
1926,,,,22.334192329413746,1.601105279243171e-07,dadn,316l,lpbf,slm250hl,,,,30,100,90,ar,,,25,air,0.1,,load,ctastme647,,1.0,,,,,316L
1926,,,,5.796393953384969,3.0632881105719187e-10,dadn,316l,lpbf,slm250hl,,,,30,100,90,ar,,,25,air,0.1,,load,ctastme647,,1.0,,,,,316L
1926,,,,7.270362479373099,9.147996017128825e-10,dadn,316l,lpbf,slm250hl,,,,30,100,90,ar,,,25,air,0.1,,load,ctastme647,,1.0,,,,,316L
1926,,,,15.043383869579023,1.2257383947588958e-08,dadn,316l,lpbf,slm250hl,,,,30,100,90,ar,,,25,air,0.1,,load,ctastme647,,1.0,,,,,316L
1926,,,,4.115441910266338,9.265115309606059e-11,dadn,316l,lpbf,slm250hl,,,,30,100,90,ar,,,25,air,0.1,,load,ctastme647,,1.0,,,,,316L
1926,,,,24.17103206578404,1.9625362148195177e-07,dadn,316l,lpbf,slm250hl,,,,30,100,90,ar,,,25,air,0.1,,load,ctastme647,,1.0,,,,,316L
1926,,,,5.796393953384969,3.2644660374870814e-11,dadn,316l,lpbf,slm250hl,,,,30,100,90,ar,,,25,air,0.1,,load,ctastme647,,1.0,,,,,316L
1926,,,,28.16156271316219,4.104494409820386e-07,dadn,316l,lpbf,slm250hl,,,,30,100,90,ar,,,25,air,0.1,,load,ctastme647,,1.0,,,,,316L
1926,,,,13.68218966525264,1.9377280127346135e-08,dadn,316l,lpbf,slm250hl,,,,30,100,90,ar,,,25,air,0.1,,load,ctastme647,,1.0,,,,,316L
1926,,,,10.793959346290098,2.467545635425734e-09,dadn,316l,lpbf,slm250hl,,,,30,100,90,ar,,,25,air,0.1,,load,ctastme647,,1.0,,,,,316L
1926,,,,6.97026721837849,5.641326234883984e-10,dadn,316l,lpbf,slm250hl,,,,30,100,90,ar,,,25,air,0.1,,load,ctastme647,,1.0,,,,,316L
1926,,,,8.121027553297289,1.728100758317759e-09,dadn,316l,lpbf,slm250hl,,,,30,100,90,ar,,,25,air,0.1,,load,ctastme647,,1.0,,,,,316L
1926,,,,5.796393953384969,2.5963583929872924e-11,dadn,316l,lpbf,slm250hl,,,,30,100,90,ar,,,25,air,0.1,,load,ctastme647,,1.0,,,,,316L
1926,,,,26.15893973276696,3.614190580821414e-07,dadn,316l,lpbf,slm250hl,,,,30,100,90,ar,,,25,air,0.1,,load,ctastme647,,1.0,,,,,316L
1926,,,,10.079349261345106,3.802861399461943e-09,dadn,316l,lpbf,slm250hl,,,,30,100,90,ar,,,25,air,0.1,,load,ctastme647,,1.0,,,,,316L
1926,,,,11.681691176821513,6.8273810698298134e-09,dadn,316l,lpbf,slm250hl,,,,30,100,90,ar,,,25,air,0.1,,load,ctastme647,,1.0,,,,,316L
1926,,,,5.827016183350624,2.7318955354082074e-11,dadn,316l,lpbf,slm250hl,,,,30,100,90,ar,,,25,air,0.1,,load,ctastme647,,1.0,,,,,316L
1926,,,,18.3781613257284,1.8415917900163632e-08,dadn,316l,lpbf,slm250hl,,,,30,100,90,ar,,,25,air,0.1,,load,ctastme647,,1.0,,,,,316L
1926,,,,6.440572674720139,6.406632820616767e-10,dadn,316l,lpbf,slm250hl,,,,30,100,90,ar,,,25,air,0.1,,load,ctastme647,,1.0,,,,,316L
1926,,,,5.827016183350624,2.345123646779367e-11,dadn,316l,lpbf,slm250hl,,,,30,100,90,ar,,,25,air,0.1,,load,ctastme647,,1.0,,,,,316L
1926,,,,22.809909899659303,1.7281007583177588e-07,dadn,316l,lpbf,slm250hl,,,,30,100,90,ar,,,25,air,0.1,,load,ctastme647,,1.0,,,,,316L
1926,,,,35.13715467193977,1.5808658854288132e-06,dadn,316l,lpbf,slm250hl,,,,30,100,90,ar,,,25,air,0.1,,load,ctastme647,,1.0,,,,,316L
1926,,,,7.464448253271017,6.088781462908577e-10,dadn,316l,lpbf,slm250hl,,,,30,100,90,ar,,,25,air,0.1,,load,ctastme647,,1.0,,,,,316L
1926,,,,13.754472391674025,6.655863701195187e-09,dadn,316l,lpbf,slm250hl,,,,30,100,90,ar,,,25,air,0.1,,load,ctastme647,,1.0,,,,,316L
1926,,,,10.568843327150402,4.430052160888761e-09,dadn,316l,lpbf,slm250hl,,,,30,100,90,ar,,,25,air,0.1,,load,ctastme647,,1.0,,,,,316L
1926,,,,11.082109209394037,5.293670506825108e-09,dadn,316l,lpbf,slm250hl,,,,30,100,90,ar,,,25,air,0.1,,load,ctastme647,,1.0,,,,,316L
1926,,,,24.29872713074652,2.596358392987293e-07,dadn,316l,lpbf,slm250hl,,,,30,100,90,ar,,,25,air,0.1,,load,ctastme647,,1.0,,,,,316L
1926,,,,5.73563142706932,4.544211783690733e-11,dadn,316l,lpbf,slm250hl,,,,30,100,90,ar,,,25,air,0.1,,load,ctastme647,,1.0,,,,,316L
1926,,,,19.474830399087562,4.6023900850341237e-08,dadn,316l,lpbf,slm250hl,,,,30,100,90,ar,,,25,air,0.1,,load,ctastme647,,1.0,,,,,316L
1926,,,,34.95250132675474,1.257324892551172e-06,dadn,316l,lpbf,slm250hl,,,,30,100,90,ar,,,25,air,0.1,,load,ctastme647,,1.0,,,,,316L
1926,,,,5.645679852611755,1.0793173820116424e-10,dadn,316l,lpbf,slm250hl,,,,30,100,90,ar,,,25,air,0.1,,load,ctastme647,,1.0,,,,,316L
1926,,,,5.73563142706932,7.003318331819237e-11,dadn,316l,lpbf,slm250hl,,,,30,100,90,ar,,,25,air,0.1,,load,ctastme647,,1.0,,,,,316L
1926,,,,24.947393173641252,2.0649860735033712e-07,dadn,316l,lpbf,slm250hl,,,,30,100,90,ar,,,25,air,0.1,,load,ctastme647,,1.0,,,,,316L
1926,,,,5.796393953384969,1.6423647425872722e-11,dadn,316l,lpbf,slm250hl,,,,30,100,90,ar,,,25,air,0.1,,load,ctastme647,,1.0,,,,,316L
1926,,,,6.717862666225589,8.055218922796772e-10,dadn,316l,lpbf,slm250hl,,,,30,100,90,ar,,,25,air,0.1,,load,ctastme647,,1.0,,,,,316L
1926,,,,7.95165750700835,6.088781462908577e-10,dadn,316l,lpbf,slm250hl,,,,30,100,90,ar,,,25,air,0.1,,load,ctastme647,,1.0,,,,,316L
1926,,,,6.860952922532345,2.629598859799333e-10,dadn,316l,lpbf,slm250hl,,,,30,100,90,ar,,,25,air,0.1,,load,ctastme647,,1.0,,,,,316L
1926,,,,6.440572674720139,3.660462074918174e-10,dadn,316l,lpbf,slm250hl,,,,30,100,90,ar,,,25,air,0.1,,load,ctastme647,,1.0,,,,,316L
1926,,,,6.508803256062685,2.0388828141458423e-10,dadn,316l,lpbf,slm250hl,,,,30,100,90,ar,,,25,air,0.1,,load,ctastme647,,1.0,,,,,316L
1926,,,,7.118733683437194,8.475723795051554e-10,dadn,316l,lpbf,slm250hl,,,,30,100,90,ar,,,25,air,0.1,,load,ctastme647,,1.0,,,,,316L
1926,,,,5.888746827776543,4.4300521608887605e-11,dadn,316l,lpbf,slm250hl,,,,30,100,90,ar,,,25,air,0.1,,load,ctastme647,,1.0,,,,,316L
1926,,,,13.04850152729351,5.430085024385966e-09,dadn,316l,lpbf,slm250hl,,,,30,100,90,ar,,,25,air,0.1,,load,ctastme647,,1.0,,,,,316L
1926,,,,5.888746827776543,7.753588751941546e-11,dadn,316l,lpbf,slm250hl,,,,30,100,90,ar,,,25,air,0.1,,load,ctastme647,,1.0,,,,,316L
1926,,,,6.240142509444848,4.264167483762879e-10,dadn,316l,lpbf,slm250hl,,,,30,100,90,ar,,,25,air,0.1,,load,ctastme647,,1.0,,,,,316L
1926,,,,5.85780018992698,6.011813853423446e-11,dadn,316l,lpbf,slm250hl,,,,30,100,90,ar,,,25,air,0.1,,load,ctastme647,,1.0,,,,,316L
1926,,,,6.045949716710968,2.31547919950544e-10,dadn,316l,lpbf,slm250hl,,,,30,100,90,ar,,,25,air,0.1,,load,ctastme647,,1.0,,,,,316L
1926,,,,9.461773337400986,3.18245616883903e-09,dadn,316l,lpbf,slm250hl,,,,30,100,90,ar,,,25,air,0.1,,load,ctastme647,,1.0,,,,,316L
1926,,,,13.754472391674025,9.999999999999999e-09,dadn,316l,lpbf,slm250hl,,,,30,100,90,ar,,,25,air,0.1,,load,ctastme647,,1.0,,,,,316L
1926,,,,32.46696161817392,9.748780144420881e-07,dadn,316l,lpbf,slm250hl,,,,30,100,90,ar,,,25,air,0.1,,load,ctastme647,,1.0,,,,,316L
1926,,,,12.249001462571165,7.18378938500031e-09,dadn,316l,lpbf,slm250hl,,,,30,100,90,ar,,,25,air,0.1,,load,ctastme647,,1.0,,,,,316L
1926,,,,8.515417577147876,8.91818019330266e-10,dadn,316l,lpbf,slm250hl,,,,30,100,90,ar,,,25,air,0.1,,load,ctastme647,,1.0,,,,,316L
1926,,,,6.860952922532345,4.4867689077860184e-10,dadn,316l,lpbf,slm250hl,,,,30,100,90,ar,,,25,air,0.1,,load,ctastme647,,1.0,,,,,316L
1926,,,,27.719906561185784,5.031036389190111e-07,dadn,316l,lpbf,slm250hl,,,,30,100,90,ar,,,25,air,0.1,,load,ctastme647,,1.0,,,,,316L
1926,,,,9.264441044459758,3.0245654261610586e-09,dadn,316l,lpbf,slm250hl,,,,30,100,90,ar,,,25,air,0.1,,load,ctastme647,,1.0,,,,,316L
1926,,,,5.73563142706932,7.368911062284547e-11,dadn,316l,lpbf,slm250hl,,,,30,100,90,ar,,,25,air,0.1,,load,ctastme647,,1.0,,,,,316L
1926,,,,6.440572674720139,5.935819182932106e-10,dadn,316l,lpbf,slm250hl,,,,30,100,90,ar,,,25,air,0.1,,load,ctastme647,,1.0,,,,,316L
1926,,,,5.70548944375721,4.318760454482116e-11,dadn,316l,lpbf,slm250hl,,,,30,100,90,ar,,,25,air,0.1,,load,ctastme647,,1.0,,,,,316L
1926,,,,17.90030421657613,3.6604620749181664e-08,dadn,316l,lpbf,slm250hl,,,,30,100,90,ar,,,25,air,0.1,,load,ctastme647,,1.0,,,,,316L
1926,,,,8.250418385527073,1.962536214819518e-09,dadn,316l,lpbf,slm250hl,,,,30,100,90,ar,,,25,air,0.1,,load,ctastme647,,1.0,,,,,316L
1926,,,,6.273109053899799,5.786699619144096e-10,dadn,316l,lpbf,slm250hl,,,,30,100,90,ar,,,25,air,0.1,,load,ctastme647,,1.0,,,,,316L
1926,,,,6.543189129712967,3.8515483944781203e-10,dadn,316l,lpbf,slm250hl,,,,30,100,90,ar,,,25,air,0.1,,load,ctastme647,,1.0,,,,,316L
1926,,,,6.612506816307342,8.2627967842794e-10,dadn,316l,lpbf,slm250hl,,,,30,100,90,ar,,,25,air,0.1,,load,ctastme647,,1.0,,,,,316L
1926,,,,13.900185466386702,6.655863701195187e-09,dadn,316l,lpbf,slm250hl,,,,30,100,90,ar,,,25,air,0.1,,load,ctastme647,,1.0,,,,,316L
1926,,,,8.33782223471789,2.013109523187534e-09,dadn,316l,lpbf,slm250hl,,,,30,100,90,ar,,,25,air,0.1,,load,ctastme647,,1.0,,,,,316L
1926,,,,7.425220963731045,1.241431188381408e-09,dadn,316l,lpbf,slm250hl,,,,30,100,90,ar,,,25,air,0.1,,load,ctastme647,,1.0,,,,,316L
1926,,,,11.377951369730441,5.430085024385966e-09,dadn,316l,lpbf,slm250hl,,,,30,100,90,ar,,,25,air,0.1,,load,ctastme647,,1.0,,,,,316L
1926,,,,7.503882779774328,1.3398982601914206e-09,dadn,316l,lpbf,slm250hl,,,,30,100,90,ar,,,25,air,0.1,,load,ctastme647,,1.0,,,,,316L
1926,,,,30.477665156754703,6.011813853423447e-07,dadn,316l,lpbf,slm250hl,,,,30,100,90,ar,,,25,air,0.1,,load,ctastme647,,1.0,,,,,316L
1926,,,,5.6160105842728205,8.805446469056275e-11,dadn,316l,lpbf,slm250hl,,,,30,100,90,ar,,,25,air,0.1,,load,ctastme647,,1.0,,,,,316L
1926,,,,14.964327634651765,1.0522027863283404e-08,dadn,316l,lpbf,slm250hl,,,,30,100,90,ar,,,25,air,0.1,,load,ctastme647,,1.0,,,,,316L
1926,,,,6.045949716710968,1.621603792484258e-10,dadn,316l,lpbf,slm250hl,,,,30,100,90,ar,,,25,air,0.1,,load,ctastme647,,1.0,,,,,316L
1926,,,,13.467612679603242,9.74878014442088e-09,dadn,316l,lpbf,slm250hl,,,,30,100,90,ar,,,25,air,0.1,,load,ctastme647,,1.0,,,,,316L
1926,,,,9.071224262686346,1.3744265850104665e-09,dadn,316l,lpbf,slm250hl,,,,30,100,90,ar,,,25,air,0.1,,load,ctastme647,,1.0,,,,,316L
1926,,,,13.39683746299383,8.368583112940468e-09,dadn,316l,lpbf,slm250hl,,,,30,100,90,ar,,,25,air,0.1,,load,ctastme647,,1.0,,,,,316L
1926,,,,24.42709680610924,2.1181994494820403e-07,dadn,316l,lpbf,slm250hl,,,,30,100,90,ar,,,25,air,0.1,,load,ctastme647,,1.0,,,,,316L
1926,,,,6.508803256062685,7.275761476866259e-10,dadn,316l,lpbf,slm250hl,,,,30,100,90,ar,,,25,air,0.1,,load,ctastme647,,1.0,,,,,316L
1926,,,,5.919856956076981,7.183789385000295e-11,dadn,316l,lpbf,slm250hl,,,,30,100,90,ar,,,25,air,0.1,,load,ctastme647,,1.0,,,,,316L
1926,,,,28.61025569104378,4.430052160888761e-07,dadn,316l,lpbf,slm250hl,,,,30,100,90,ar,,,25,air,0.1,,load,ctastme647,,1.0,,,,,316L
1926,,,,5.827016183350624,1.1649260111124656e-10,dadn,316l,lpbf,slm250hl,,,,30,100,90,ar,,,25,air,0.1,,load,ctastme647,,1.0,,,,,316L
1926,,,,23.295760238679414,2.01310952318753e-07,dadn,316l,lpbf,slm250hl,,,,30,100,90,ar,,,25,air,0.1,,load,ctastme647,,1.0,,,,,316L
1926,,,,11.993539462092343,6.1667344676594785e-09,dadn,316l,lpbf,slm250hl,,,,30,100,90,ar,,,25,air,0.1,,load,ctastme647,,1.0,,,,,316L
1926,,,,9.76568062652816,1.7726328142775197e-09,dadn,316l,lpbf,slm250hl,,,,30,100,90,ar,,,25,air,0.1,,load,ctastme647,,1.0,,,,,316L
1926,,,,5.70548944375721,2.911309635722651e-10,dadn,316l,lpbf,slm250hl,,,,30,100,90,ar,,,25,air,0.1,,load,ctastme647,,1.0,,,,,316L
1926,,,,4.181012486190133,1.0931355874309381e-11,dadn,316l,lpbf,slm250hl,,,,30,100,90,ar,,,25,air,0.1,,load,ctastme647,,1.0,,,,,316L
1926,,,,9.167323621577378,1.2102439719957486e-09,dadn,316l,lpbf,slm250hl,,,,30,100,90,ar,,,25,air,0.1,,load,ctastme647,,1.0,,,,,316L
1926,,,,14.807459354302136,2.2573097644958187e-08,dadn,316l,lpbf,slm250hl,,,,30,100,90,ar,,,25,air,0.1,,load,ctastme647,,1.0,,,,,316L
1926,,,,4.008434841426932,1.7726328142775196e-11,dadn,316l,lpbf,slm250hl,,,,30,100,90,ar,,,25,air,0.1,,load,ctastme647,,1.0,,,,,316L
1926,,,,17.343248017724648,1.5808658854288128e-08,dadn,316l,lpbf,slm250hl,,,,30,100,90,ar,,,25,air,0.1,,load,ctastme647,,1.0,,,,,316L
1926,,,,12.84386263589743,4.9046467656795375e-09,dadn,316l,lpbf,slm250hl,,,,30,100,90,ar,,,25,air,0.1,,load,ctastme647,,1.0,,,,,316L
1926,,,,10.186128564116661,1.865169186319854e-09,dadn,316l,lpbf,slm250hl,,,,30,100,90,ar,,,25,air,0.1,,load,ctastme647,,1.0,,,,,316L
1926,,,,6.3730573419489795,6.406632820616767e-10,dadn,316l,lpbf,slm250hl,,,,30,100,90,ar,,,25,air,0.1,,load,ctastme647,,1.0,,,,,316L
1926,,,,14.27125750869852,2.2573097644958187e-08,dadn,316l,lpbf,slm250hl,,,,30,100,90,ar,,,25,air,0.1,,load,ctastme647,,1.0,,,,,316L
1926,,,,8.207060652999,1.728100758317759e-09,dadn,316l,lpbf,slm250hl,,,,30,100,90,ar,,,25,air,0.1,,load,ctastme647,,1.0,,,,,316L
1926,,,,7.308771654727205,1.2734220794710047e-09,dadn,316l,lpbf,slm250hl,,,,30,100,90,ar,,,25,air,0.1,,load,ctastme647,,1.0,,,,,316L
1926,,,,6.3730573419489795,6.741076904835556e-10,dadn,316l,lpbf,slm250hl,,,,30,100,90,ar,,,25,air,0.1,,load,ctastme647,,1.0,,,,,316L
1926,,,,7.663715238936079,5.499604918683758e-10,dadn,316l,lpbf,slm250hl,,,,30,100,90,ar,,,25,air,0.1,,load,ctastme647,,1.0,,,,,316L
1926,,,,33.15850684472382,1.13566075668526e-06,dadn,316l,lpbf,slm250hl,,,,30,100,90,ar,,,25,air,0.1,,load,ctastme647,,1.0,,,,,316L
1926,,,,22.809909899659303,1.8651691863198576e-07,dadn,316l,lpbf,slm250hl,,,,30,100,90,ar,,,25,air,0.1,,load,ctastme647,,1.0,,,,,316L
1926,,,,4.050899673875417,2.4675456354257342e-11,dadn,316l,lpbf,slm250hl,,,,30,100,90,ar,,,25,air,0.1,,load,ctastme647,,1.0,,,,,316L
1926,,,,6.860952922532345,7.852855829352453e-10,dadn,316l,lpbf,slm250hl,,,,30,100,90,ar,,,25,air,0.1,,load,ctastme647,,1.0,,,,,316L
1926,,,,4.072300493484782,8.158347688836991e-11,dadn,316l,lpbf,slm250hl,,,,30,100,90,ar,,,25,air,0.1,,load,ctastme647,,1.0,,,,,316L
1926,,,,5.951131438544984,4.781432300465477e-11,dadn,316l,lpbf,slm250hl,,,,30,100,90,ar,,,25,air,0.1,,load,ctastme647,,1.0,,,,,316L
1926,,,,31.957784145293587,9.032357216605728e-07,dadn,316l,lpbf,slm250hl,,,,30,100,90,ar,,,25,air,0.1,,load,ctastme647,,1.0,,,,,316L
1926,,,,33.68681521062682,1.0793173820116424e-06,dadn,316l,lpbf,slm250hl,,,,30,100,90,ar,,,25,air,0.1,,load,ctastme647,,1.0,,,,,316L
1926,,,,13.973619860139106,1.1649260111124657e-08,dadn,316l,lpbf,slm250hl,,,,30,100,90,ar,,,25,air,0.1,,load,ctastme647,,1.0,,,,,316L
1926,,,,6.860952922532345,3.5685039995367875e-10,dadn,316l,lpbf,slm250hl,,,,30,100,90,ar,,,25,air,0.1,,load,ctastme647,,1.0,,,,,316L
1926,,,,14.121654554361148,1.1071307035571255e-08,dadn,316l,lpbf,slm250hl,,,,30,100,90,ar,,,25,air,0.1,,load,ctastme647,,1.0,,,,,316L
1926,,,,19.681144195513276,5.226753806530601e-08,dadn,316l,lpbf,slm250hl,,,,30,100,90,ar,,,25,air,0.1,,load,ctastme647,,1.0,,,,,316L
1926,,,,10.079349261345106,1.865169186319854e-09,dadn,316l,lpbf,slm250hl,,,,30,100,90,ar,,,25,air,0.1,,load,ctastme647,,1.0,,,,,316L
1926,,,,9.11914735377987,1.2102439719957486e-09,dadn,316l,lpbf,slm250hl,,,,30,100,90,ar,,,25,air,0.1,,load,ctastme647,,1.0,,,,,316L
1926,,,,8.163930774730204,1.865169186319854e-09,dadn,316l,lpbf,slm250hl,,,,30,100,90,ar,,,25,air,0.1,,load,ctastme647,,1.0,,,,,316L
1926,,,,23.542552464181433,2.1181994494820403e-07,dadn,316l,lpbf,slm250hl,,,,30,100,90,ar,,,25,air,0.1,,load,ctastme647,,1.0,,,,,316L
1926,,,,10.793959346290098,4.104494409820386e-09,dadn,316l,lpbf,slm250hl,,,,30,100,90,ar,,,25,air,0.1,,load,ctastme647,,1.0,,,,,316L
1926,,,,5.796393953384969,1.8415917900163633e-10,dadn,316l,lpbf,slm250hl,,,,30,100,90,ar,,,25,air,0.1,,load,ctastme647,,1.0,,,,,316L
1926,,,,13.610286800187637,1.9876620295345914e-08,dadn,316l,lpbf,slm250hl,,,,30,100,90,ar,,,25,air,0.1,,load,ctastme647,,1.0,,,,,316L
1926,,,,30.638678034545972,6.655863701195187e-07,dadn,316l,lpbf,slm250hl,,,,30,100,90,ar,,,25,air,0.1,,load,ctastme647,,1.0,,,,,316L
1926,,,,6.014176943689519,2.375147623808675e-10,dadn,316l,lpbf,slm250hl,,,,30,100,90,ar,,,25,air,0.1,,load,ctastme647,,1.0,,,,,316L
1926,,,,4.050899673875417,3.6141905808214135e-11,dadn,316l,lpbf,slm250hl,,,,30,100,90,ar,,,25,air,0.1,,load,ctastme647,,1.0,,,,,316L
1926,,,,4.050899673875417,7.753588751941546e-11,dadn,316l,lpbf,slm250hl,,,,30,100,90,ar,,,25,air,0.1,,load,ctastme647,,1.0,,,,,316L
1926,,,,8.207060652999,7.655576498619078e-10,dadn,316l,lpbf,slm250hl,,,,30,100,90,ar,,,25,air,0.1,,load,ctastme647,,1.0,,,,,316L
1926,,,,15.12285775696841,9.74878014442088e-09,dadn,316l,lpbf,slm250hl,,,,30,100,90,ar,,,25,air,0.1,,load,ctastme647,,1.0,,,,,316L
1926,,,,5.7659326498589465,1.6633914894596193e-10,dadn,316l,lpbf,slm250hl,,,,30,100,90,ar,,,25,air,0.1,,load,ctastme647,,1.0,,,,,316L
1926,,,,7.909869827495211,6.088781462908577e-10,dadn,316l,lpbf,slm250hl,,,,30,100,90,ar,,,25,air,0.1,,load,ctastme647,,1.0,,,,,316L
1926,,,,14.196258964747484,2.2573097644958187e-08,dadn,316l,lpbf,slm250hl,,,,30,100,90,ar,,,25,air,0.1,,load,ctastme647,,1.0,,,,,316L
1926,,,,32.81091234701658,8.584236170029659e-07,dadn,316l,lpbf,slm250hl,,,,30,100,90,ar,,,25,air,0.1,,load,ctastme647,,1.0,,,,,316L
1926,,,,5.6160105842728205,7.558803207293282e-11,dadn,316l,lpbf,slm250hl,,,,30,100,90,ar,,,25,air,0.1,,load,ctastme647,,1.0,,,,,316L
1926,,,,26.9991514116075,3.9008587157832977e-07,dadn,316l,lpbf,slm250hl,,,,30,100,90,ar,,,25,air,0.1,,load,ctastme647,,1.0,,,,,316L
1926,,,,36.26574199306921,1.9876620295345954e-06,dadn,316l,lpbf,slm250hl,,,,30,100,90,ar,,,25,air,0.1,,load,ctastme647,,1.0,,,,,316L
1926,,,,4.093814373183714,1.4646904717520434e-10,dadn,316l,lpbf,slm250hl,,,,30,100,90,ar,,,25,air,0.1,,load,ctastme647,,1.0,,,,,316L
1926,,,,24.55614465582503,1.8183124329580642e-07,dadn,316l,lpbf,slm250hl,,,,30,100,90,ar,,,25,air,0.1,,load,ctastme647,,1.0,,,,,316L
1926,,,,15.44497413535383,1.0522027863283404e-08,dadn,316l,lpbf,slm250hl,,,,30,100,90,ar,,,25,air,0.1,,load,ctastme647,,1.0,,,,,316L
1926,,,,5.675505863084728,1.257324892551172e-10,dadn,316l,lpbf,slm250hl,,,,30,100,90,ar,,,25,air,0.1,,load,ctastme647,,1.0,,,,,316L
1926,,,,8.207060652999,1.68468743602468e-09,dadn,316l,lpbf,slm250hl,,,,30,100,90,ar,,,25,air,0.1,,load,ctastme647,,1.0,,,,,316L
1926,,,,7.744903632019317,4.842647671242842e-10,dadn,316l,lpbf,slm250hl,,,,30,100,90,ar,,,25,air,0.1,,load,ctastme647,,1.0,,,,,316L
1926,,,,8.121027553297289,6.571727668187504e-10,dadn,316l,lpbf,slm250hl,,,,30,100,90,ar,,,25,air,0.1,,load,ctastme647,,1.0,,,,,316L
1926,,,,13.973619860139106,1.1071307035571255e-08,dadn,316l,lpbf,slm250hl,,,,30,100,90,ar,,,25,air,0.1,,load,ctastme647,,1.0,,,,,316L
1926,,,,5.7659326498589465,3.6141905808214135e-11,dadn,316l,lpbf,slm250hl,,,,30,100,90,ar,,,25,air,0.1,,load,ctastme647,,1.0,,,,,316L
1926,,,,5.982571143460233,3.3914603210556727e-10,dadn,316l,lpbf,slm250hl,,,,30,100,90,ar,,,25,air,0.1,,load,ctastme647,,1.0,,,,,316L
1926,,,,5.7659326498589465,2.1181994494820404e-11,dadn,316l,lpbf,slm250hl,,,,30,100,90,ar,,,25,air,0.1,,load,ctastme647,,1.0,,,,,316L
1926,,,,8.882037160046272,2.405555989609075e-09,dadn,316l,lpbf,slm250hl,,,,30,100,90,ar,,,25,air,0.1,,load,ctastme647,,1.0,,,,,316L
1926,,,,5.888746827776543,3.14222709425344e-10,dadn,316l,lpbf,slm250hl,,,,30,100,90,ar,,,25,air,0.1,,load,ctastme647,,1.0,,,,,316L
1926,,,,16.539998624798447,1.7062560287725436e-08,dadn,316l,lpbf,slm250hl,,,,30,100,90,ar,,,25,air,0.1,,load,ctastme647,,1.0,,,,,316L
1926,,,,5.675505863084728,7.003318331819237e-11,dadn,316l,lpbf,slm250hl,,,,30,100,90,ar,,,25,air,0.1,,load,ctastme647,,1.0,,,,,316L
1926,,,,11.930510818966251,6.488655189418318e-09,dadn,316l,lpbf,slm250hl,,,,30,100,90,ar,,,25,air,0.1,,load,ctastme647,,1.0,,,,,316L
1926,,,,5.70548944375721,1.0793173820116424e-10,dadn,316l,lpbf,slm250hl,,,,30,100,90,ar,,,25,air,0.1,,load,ctastme647,,1.0,,,,,316L
1926,,,,5.982571143460233,3.5685039995367875e-10,dadn,316l,lpbf,slm250hl,,,,30,100,90,ar,,,25,air,0.1,,load,ctastme647,,1.0,,,,,316L
1926,,,,36.26574199306921,4.264167483762879e-06,dadn,316l,lpbf,slm250hl,,,,30,100,90,ar,,,25,air,0.1,,load,ctastme647,,1.0,,,,,316L
1926,,,,4.093814373183714,7.558803207293282e-11,dadn,316l,lpbf,slm250hl,,,,30,100,90,ar,,,25,air,0.1,,load,ctastme647,,1.0,,,,,316L
1926,,,,17.071254866623672,1.6633914894596194e-08,dadn,316l,lpbf,slm250hl,,,,30,100,90,ar,,,25,air,0.1,,load,ctastme647,,1.0,,,,,316L
1926,,,,6.306249759930653,3.478856093597073e-10,dadn,316l,lpbf,slm250hl,,,,30,100,90,ar,,,25,air,0.1,,load,ctastme647,,1.0,,,,,316L
1926,,,,5.982571143460233,5.786699619144096e-10,dadn,316l,lpbf,slm250hl,,,,30,100,90,ar,,,25,air,0.1,,load,ctastme647,,1.0,,,,,316L
1926,,,,22.93041418423011,1.9132334083739426e-07,dadn,316l,lpbf,slm250hl,,,,30,100,90,ar,,,25,air,0.1,,load,ctastme647,,1.0,,,,,316L
1926,,,,11.8678134049879,5.8607851526208875e-09,dadn,316l,lpbf,slm250hl,,,,30,100,90,ar,,,25,air,0.1,,load,ctastme647,,1.0,,,,,316L
1926,,,,6.273109053899799,6.245685483422375e-10,dadn,316l,lpbf,slm250hl,,,,30,100,90,ar,,,25,air,0.1,,load,ctastme647,,1.0,,,,,316L
1926,,,,24.685874262675075,2.405555989609075e-07,dadn,316l,lpbf,slm250hl,,,,30,100,90,ar,,,25,air,0.1,,load,ctastme647,,1.0,,,,,316L
1926,,,,8.078349797569572,6.406632820616767e-10,dadn,316l,lpbf,slm250hl,,,,30,100,90,ar,,,25,air,0.1,,load,ctastme647,,1.0,,,,,316L
1926,,,,7.194148613471314,5.499604918683758e-10,dadn,316l,lpbf,slm250hl,,,,30,100,90,ar,,,25,air,0.1,,load,ctastme647,,1.0,,,,,316L
1926,,,,5.675505863084728,4.2102646167165264e-11,dadn,316l,lpbf,slm250hl,,,,30,100,90,ar,,,25,air,0.1,,load,ctastme647,,1.0,,,,,316L
1926,,,,7.704202488823735,6.741076904835556e-10,dadn,316l,lpbf,slm250hl,,,,30,100,90,ar,,,25,air,0.1,,load,ctastme647,,1.0,,,,,316L
1926,,,,13.467612679603242,1.025769363126205e-08,dadn,316l,lpbf,slm250hl,,,,30,100,90,ar,,,25,air,0.1,,load,ctastme647,,1.0,,,,,316L
1926,,,,5.919856956076981,3.4348802605181437e-11,dadn,316l,lpbf,slm250hl,,,,30,100,90,ar,,,25,air,0.1,,load,ctastme647,,1.0,,,,,316L
1926,,,,14.422445337092995,2.3751476238086702e-08,dadn,316l,lpbf,slm250hl,,,,30,100,90,ar,,,25,air,0.1,,load,ctastme647,,1.0,,,,,316L
1926,,,,6.508803256062685,2.4363536654049436e-10,dadn,316l,lpbf,slm250hl,,,,30,100,90,ar,,,25,air,0.1,,load,ctastme647,,1.0,,,,,316L
1926,,,,26.02146884836418,3.18245616883903e-07,dadn,316l,lpbf,slm250hl,,,,30,100,90,ar,,,25,air,0.1,,load,ctastme647,,1.0,,,,,316L
1926,,,,5.675505863084728,1.9132334083739428e-11,dadn,316l,lpbf,slm250hl,,,,30,100,90,ar,,,25,air,0.1,,load,ctastme647,,1.0,,,,,316L
1926,,,,7.909869827495211,6.406632820616767e-10,dadn,316l,lpbf,slm250hl,,,,30,100,90,ar,,,25,air,0.1,,load,ctastme647,,1.0,,,,,316L
1926,,,,11.620301363862616,5.1606829928043035e-09,dadn,316l,lpbf,slm250hl,,,,30,100,90,ar,,,25,air,0.1,,load,ctastme647,,1.0,,,,,316L
1926,,,,6.174728249045566,2.375147623808675e-10,dadn,316l,lpbf,slm250hl,,,,30,100,90,ar,,,25,air,0.1,,load,ctastme647,,1.0,,,,,316L
1926,,,,14.121654554361148,1.2257383947588958e-08,dadn,316l,lpbf,slm250hl,,,,30,100,90,ar,,,25,air,0.1,,load,ctastme647,,1.0,,,,,316L
1926,,,,5.982571143460233,1.13566075668526e-10,dadn,316l,lpbf,slm250hl,,,,30,100,90,ar,,,25,air,0.1,,load,ctastme647,,1.0,,,,,316L
1926,,,,6.753352996437309,7.275761476866259e-10,dadn,316l,lpbf,slm250hl,,,,30,100,90,ar,,,25,air,0.1,,load,ctastme647,,1.0,,,,,316L
1926,,,,6.897199195623329,5.499604918683758e-10,dadn,316l,lpbf,slm250hl,,,,30,100,90,ar,,,25,air,0.1,,load,ctastme647,,1.0,,,,,316L
1926,,,,4.050899673875417,9.032357216605746e-11,dadn,316l,lpbf,slm250hl,,,,30,100,90,ar,,,25,air,0.1,,load,ctastme647,,1.0,,,,,316L
1926,,,,7.623440758300769,5.226753806530591e-10,dadn,316l,lpbf,slm250hl,,,,30,100,90,ar,,,25,air,0.1,,load,ctastme647,,1.0,,,,,316L
1926,,,,31.45659207313963,8.158347688836991e-07,dadn,316l,lpbf,slm250hl,,,,30,100,90,ar,,,25,air,0.1,,load,ctastme647,,1.0,,,,,316L
1926,,,,14.196258964747484,1.1071307035571255e-08,dadn,316l,lpbf,slm250hl,,,,30,100,90,ar,,,25,air,0.1,,load,ctastme647,,1.0,,,,,316L
