Repository: jessk816/pinn

**data**
- **fatigue database**
    - FatigueData-AM2022.xlsx
        - raw fatigue database for additive manufacturing materials (2022)
    - data_fatigue2022.ipynb
        - data cleaning and exploration of fatigue database
    - 316l_fatiguedata_clean.csv
        - cleaned fatigue data for 316L stainless steel
    - fatigue_database_clean.csv
        - cleaned full fatigue database
    - other_fatiguedata_clean.csv
        - cleaned fatigue data for other materials
    - ti64_fatiguedata_clean.csv
        - cleaned fatigue data for Ti-6Al-4V
- **zhou**
    - data_zhou.xlsx
        - datasets from Zhou, S. et al. (2025).

File: data/fatigue database/316l_fatiguedata_clean.csv (part 17 of 33)
dataset_id,Nf,stress_amp,strain_amp,deltaK,dadN,fatigue_data_type,material,am_process,am_machine,power_w,scan_speed,hatch_spacing,layer_thickness,preheat_temp,build_direction,am_environment,scan_pattern,scan_rotation,fatigue_temp,fatigue_environment,r_ratio,frequency_hz,load_control,specimen_description,specimen_size_mm,Kt,E_gpa,yield_strength,uts,elongation,material_group
1926,,,,5.827016183350624,6.488655189418319e-11,dadn,316l,lpbf,slm250hl,,,,30,100,90,ar,,,25,air,0.1,,load,ctastme647,,1.0,,,,,316L
1926,,,,10.513301770262386,4.001381360534348e-09,dadn,316l,lpbf,slm250hl,,,,30,100,90,ar,,,25,air,0.1,,load,ctastme647,,1.0,,,,,316L
1926,,,,6.406726072728657,3.8515483944781203e-10,dadn,316l,lpbf,slm250hl,,,,30,100,90,ar,,,25,air,0.1,,load,ctastme647,,1.0,,,,,316L
1926,,,,7.5435256380695925,4.720990746383813e-10,dadn,316l,lpbf,slm250hl,,,,30,100,90,ar,,,25,air,0.1,,load,ctastme647,,1.0,,,,,316L
1926,,,,29.374020033326246,5.031036389190111e-07,dadn,316l,lpbf,slm250hl,,,,30,100,90,ar,,,25,air,0.1,,load,ctastme647,,1.0,,,,,316L
1926,,,,5.675505863084728,1.5024346123861143e-10,dadn,316l,lpbf,slm250hl,,,,30,100,90,ar,,,25,air,0.1,,load,ctastme647,,1.0,,,,,316L
1926,,,,5.951131438544984,2.286209484393458e-11,dadn,316l,lpbf,slm250hl,,,,30,100,90,ar,,,25,air,0.1,,load,ctastme647,,1.0,,,,,316L
1926,,,,27.141787372871143,4.430052160888761e-07,dadn,316l,lpbf,slm250hl,,,,30,100,90,ar,,,25,air,0.1,,load,ctastme647,,1.0,,,,,316L
1926,,,,9.167323621577378,3.0245654261610586e-09,dadn,316l,lpbf,slm250hl,,,,30,100,90,ar,,,25,air,0.1,,load,ctastme647,,1.0,,,,,316L
1926,,,,35.50939307542826,2.2573097644958186e-06,dadn,316l,lpbf,slm250hl,,,,30,100,90,ar,,,25,air,0.1,,load,ctastme647,,1.0,,,,,316L
1926,,,,5.982571143460233,5.361443923342352e-10,dadn,316l,lpbf,slm250hl,,,,30,100,90,ar,,,25,air,0.1,,load,ctastme647,,1.0,,,,,316L
1926,,,,35.69698846826064,1.621603792484258e-06,dadn,316l,lpbf,slm250hl,,,,30,100,90,ar,,,25,air,0.1,,load,ctastme647,,1.0,,,,,316L
1926,,,,5.6160105842728205,1.521669872050255e-11,dadn,316l,lpbf,slm250hl,,,,30,100,90,ar,,,25,air,0.1,,load,ctastme647,,1.0,,,,,316L
1926,,,,11.993539462092343,3.802861399461943e-09,dadn,316l,lpbf,slm250hl,,,,30,100,90,ar,,,25,air,0.1,,load,ctastme647,,1.0,,,,,316L
1926,,,,4.0296113202004005,1.6423647425872722e-11,dadn,316l,lpbf,slm250hl,,,,30,100,90,ar,,,25,air,0.1,,load,ctastme647,,1.0,,,,,316L
1926,,,,21.18785326128771,6.406632820616767e-08,dadn,316l,lpbf,slm250hl,,,,30,100,90,ar,,,25,air,0.1,,load,ctastme647,,1.0,,,,,316L
1926,,,,35.69698846826064,2.4991369477126247e-06,dadn,316l,lpbf,slm250hl,,,,30,100,90,ar,,,25,air,0.1,,load,ctastme647,,1.0,,,,,316L
1926,,,,16.62737909713926,1.5024346123861175e-08,dadn,316l,lpbf,slm250hl,,,,30,100,90,ar,,,25,air,0.1,,load,ctastme647,,1.0,,,,,316L
1926,,,,7.503882779774328,4.6023900850341235e-10,dadn,316l,lpbf,slm250hl,,,,30,100,90,ar,,,25,air,0.1,,load,ctastme647,,1.0,,,,,316L
1926,,,,11.743405310898876,3.614190580821414e-09,dadn,316l,lpbf,slm250hl,,,,30,100,90,ar,,,25,air,0.1,,load,ctastme647,,1.0,,,,,316L
1926,,,,6.406726072728657,2.5635381152203524e-10,dadn,316l,lpbf,slm250hl,,,,30,100,90,ar,,,25,air,0.1,,load,ctastme647,,1.0,,,,,316L
1926,,,,5.70548944375721,1.7062560287725437e-10,dadn,316l,lpbf,slm250hl,,,,30,100,90,ar,,,25,air,0.1,,load,ctastme647,,1.0,,,,,316L
1926,,,,5.645679852611755,1.0931355874309381e-11,dadn,316l,lpbf,slm250hl,,,,30,100,90,ar,,,25,air,0.1,,load,ctastme647,,1.0,,,,,316L
1926,,,,13.827136986251503,1.9876620295345914e-08,dadn,316l,lpbf,slm250hl,,,,30,100,90,ar,,,25,air,0.1,,load,ctastme647,,1.0,,,,,316L
1926,,,,7.007090996644735,9.62554689854351e-10,dadn,316l,lpbf,slm250hl,,,,30,100,90,ar,,,25,air,0.1,,load,ctastme647,,1.0,,,,,316L
1926,,,,7.270362479373099,4.96743961757537e-10,dadn,316l,lpbf,slm250hl,,,,30,100,90,ar,,,25,air,0.1,,load,ctastme647,,1.0,,,,,316L
1926,,,,5.6160105842728205,4.9046467656795375e-11,dadn,316l,lpbf,slm250hl,,,,30,100,90,ar,,,25,air,0.1,,load,ctastme647,,1.0,,,,,316L
1926,,,,7.826952124279773,4.96743961757537e-10,dadn,316l,lpbf,slm250hl,,,,30,100,90,ar,,,25,air,0.1,,load,ctastme647,,1.0,,,,,316L
1926,,,,11.620301363862616,3.4348802605181434e-09,dadn,316l,lpbf,slm250hl,,,,30,100,90,ar,,,25,air,0.1,,load,ctastme647,,1.0,,,,,316L
1926,,,,6.612506816307342,9.147996017128825e-10,dadn,316l,lpbf,slm250hl,,,,30,100,90,ar,,,25,air,0.1,,load,ctastme647,,1.0,,,,,316L
1926,,,,5.982571143460233,7.558803207293282e-11,dadn,316l,lpbf,slm250hl,,,,30,100,90,ar,,,25,air,0.1,,load,ctastme647,,1.0,,,,,316L
1926,,,,12.509904795351838,8.158347688836992e-09,dadn,316l,lpbf,slm250hl,,,,30,100,90,ar,,,25,air,0.1,,load,ctastme647,,1.0,,,,,316L
1926,,,,6.612506816307342,3.95080034365358e-10,dadn,316l,lpbf,slm250hl,,,,30,100,90,ar,,,25,air,0.1,,load,ctastme647,,1.0,,,,,316L
1926,,,,8.121027553297289,6.245685483422375e-10,dadn,316l,lpbf,slm250hl,,,,30,100,90,ar,,,25,air,0.1,,load,ctastme647,,1.0,,,,,316L
1926,,,,6.045949716710968,2.986332230898408e-10,dadn,316l,lpbf,slm250hl,,,,30,100,90,ar,,,25,air,0.1,,load,ctastme647,,1.0,,,,,316L
1926,,,,25.884720403183014,2.802294743483e-07,dadn,316l,lpbf,slm250hl,,,,30,100,90,ar,,,25,air,0.1,,load,ctastme647,,1.0,,,,,316L
1926,,,,6.33956554762943,2.1453181780412235e-10,dadn,316l,lpbf,slm250hl,,,,30,100,90,ar,,,25,air,0.1,,load,ctastme647,,1.0,,,,,316L
1926,,,,11.377951369730441,5.293670506825108e-09,dadn,316l,lpbf,slm250hl,,,,30,100,90,ar,,,25,air,0.1,,load,ctastme647,,1.0,,,,,316L
1926,,,,5.6160105842728205,3.3485892482202494e-11,dadn,316l,lpbf,slm250hl,,,,30,100,90,ar,,,25,air,0.1,,load,ctastme647,,1.0,,,,,316L
1926,,,,18.089937689341582,3.4788560935970725e-08,dadn,316l,lpbf,slm250hl,,,,30,100,90,ar,,,25,air,0.1,,load,ctastme647,,1.0,,,,,316L
1926,,,,4.093814373183714,5.2936705068251084e-11,dadn,316l,lpbf,slm250hl,,,,30,100,90,ar,,,25,air,0.1,,load,ctastme647,,1.0,,,,,316L
1926,,,,6.543189129712967,3.0632881105719187e-10,dadn,316l,lpbf,slm250hl,,,,30,100,90,ar,,,25,air,0.1,,load,ctastme647,,1.0,,,,,316L
1926,,,,4.072300493484782,6.655863701195188e-11,dadn,316l,lpbf,slm250hl,,,,30,100,90,ar,,,25,air,0.1,,load,ctastme647,,1.0,,,,,316L
1926,,,,24.55614465582503,2.6632648952219523e-07,dadn,316l,lpbf,slm250hl,,,,30,100,90,ar,,,25,air,0.1,,load,ctastme647,,1.0,,,,,316L
1926,,,,15.202751503269308,9.74878014442088e-09,dadn,316l,lpbf,slm250hl,,,,30,100,90,ar,,,25,air,0.1,,load,ctastme647,,1.0,,,,,316L
1926,,,,16.025275039575416,1.2257383947588958e-08,dadn,316l,lpbf,slm250hl,,,,30,100,90,ar,,,25,air,0.1,,load,ctastme647,,1.0,,,,,316L
1926,,,,6.97026721837849,3.478856093597073e-10,dadn,316l,lpbf,slm250hl,,,,30,100,90,ar,,,25,air,0.1,,load,ctastme647,,1.0,,,,,316L
1926,,,,5.675505863084728,3.9008587157832983e-11,dadn,316l,lpbf,slm250hl,,,,30,100,90,ar,,,25,air,0.1,,load,ctastme647,,1.0,,,,,316L
1926,,,,6.240142509444848,6.406632820616767e-10,dadn,316l,lpbf,slm250hl,,,,30,100,90,ar,,,25,air,0.1,,load,ctastme647,,1.0,,,,,316L
1926,,,,5.919856956076981,1.13566075668526e-10,dadn,316l,lpbf,slm250hl,,,,30,100,90,ar,,,25,air,0.1,,load,ctastme647,,1.0,,,,,316L
1926,,,,10.850983611376327,2.1181994494820404e-09,dadn,316l,lpbf,slm250hl,,,,30,100,90,ar,,,25,air,0.1,,load,ctastme647,,1.0,,,,,316L
1926,,,,11.993539462092343,6.8273810698298134e-09,dadn,316l,lpbf,slm250hl,,,,30,100,90,ar,,,25,air,0.1,,load,ctastme647,,1.0,,,,,316L
1926,,,,13.256400892353865,5.570014857185538e-09,dadn,316l,lpbf,slm250hl,,,,30,100,90,ar,,,25,air,0.1,,load,ctastme647,,1.0,,,,,316L
1926,,,,6.33956554762943,2.0388828141458423e-10,dadn,316l,lpbf,slm250hl,,,,30,100,90,ar,,,25,air,0.1,,load,ctastme647,,1.0,,,,,316L
1926,,,,6.933636957029101,4.264167483762879e-10,dadn,316l,lpbf,slm250hl,,,,30,100,90,ar,,,25,air,0.1,,load,ctastme647,,1.0,,,,,316L
1926,,,,22.69003889115944,8.694137799283654e-08,dadn,316l,lpbf,slm250hl,,,,30,100,90,ar,,,25,air,0.1,,load,ctastme647,,1.0,,,,,316L
1926,,,,5.85780018992698,1.7062560287725437e-10,dadn,316l,lpbf,slm250hl,,,,30,100,90,ar,,,25,air,0.1,,load,ctastme647,,1.0,,,,,316L
1926,,,,29.06609761127812,5.160682992804304e-07,dadn,316l,lpbf,slm250hl,,,,30,100,90,ar,,,25,air,0.1,,load,ctastme647,,1.0,,,,,316L
1926,,,,17.526980110254563,1.6216037924842578e-08,dadn,316l,lpbf,slm250hl,,,,30,100,90,ar,,,25,air,0.1,,load,ctastme647,,1.0,,,,,316L
1926,,,,13.326434185450779,9.50387143042548e-09,dadn,316l,lpbf,slm250hl,,,,30,100,90,ar,,,25,air,0.1,,load,ctastme647,,1.0,,,,,316L
1926,,,,6.109999714245841,2.629598859799333e-10,dadn,316l,lpbf,slm250hl,,,,30,100,90,ar,,,25,air,0.1,,load,ctastme647,,1.0,,,,,316L
1926,,,,17.806234247499788,3.754789851336434e-08,dadn,316l,lpbf,slm250hl,,,,30,100,90,ar,,,25,air,0.1,,load,ctastme647,,1.0,,,,,316L
1926,,,,6.933636957029101,1.0656738509906605e-09,dadn,316l,lpbf,slm250hl,,,,30,100,90,ar,,,25,air,0.1,,load,ctastme647,,1.0,,,,,316L
1926,,,,6.897199195623329,4.842647671242842e-10,dadn,316l,lpbf,slm250hl,,,,30,100,90,ar,,,25,air,0.1,,load,ctastme647,,1.0,,,,,316L
1926,,,,6.543189129712967,6.914790163457953e-10,dadn,316l,lpbf,slm250hl,,,,30,100,90,ar,,,25,air,0.1,,load,ctastme647,,1.0,,,,,316L
1926,,,,9.215754403606192,1.2734220794710047e-09,dadn,316l,lpbf,slm250hl,,,,30,100,90,ar,,,25,air,0.1,,load,ctastme647,,1.0,,,,,316L
1926,,,,13.256400892353865,7.953393796021587e-09,dadn,316l,lpbf,slm250hl,,,,30,100,90,ar,,,25,air,0.1,,load,ctastme647,,1.0,,,,,316L
1926,,,,5.919856956076981,4.4867689077860184e-10,dadn,316l,lpbf,slm250hl,,,,30,100,90,ar,,,25,air,0.1,,load,ctastme647,,1.0,,,,,316L
1926,,,,6.077890344638404,2.31547919950544e-10,dadn,316l,lpbf,slm250hl,,,,30,100,90,ar,,,25,air,0.1,,load,ctastme647,,1.0,,,,,316L
1926,,,,5.7659326498589465,6.32564728745948e-11,dadn,316l,lpbf,slm250hl,,,,30,100,90,ar,,,25,air,0.1,,load,ctastme647,,1.0,,,,,316L
1926,,,,13.754472391674025,6.32564728745948e-09,dadn,316l,lpbf,slm250hl,,,,30,100,90,ar,,,25,air,0.1,,load,ctastme647,,1.0,,,,,316L
1926,,,,7.868301751273276,1.68468743602468e-09,dadn,316l,lpbf,slm250hl,,,,30,100,90,ar,,,25,air,0.1,,load,ctastme647,,1.0,,,,,316L
1926,,,,5.827016183350624,7.183789385000295e-11,dadn,316l,lpbf,slm250hl,,,,30,100,90,ar,,,25,air,0.1,,load,ctastme647,,1.0,,,,,316L
1926,,,,6.647440553732173,2.2573097644958184e-10,dadn,316l,lpbf,slm250hl,,,,30,100,90,ar,,,25,air,0.1,,load,ctastme647,,1.0,,,,,316L
1926,,,,24.17103206578404,2.2287753627441594e-07,dadn,316l,lpbf,slm250hl,,,,30,100,90,ar,,,25,air,0.1,,load,ctastme647,,1.0,,,,,316L
1926,,,,6.109999714245841,1.3920229928900665e-10,dadn,316l,lpbf,slm250hl,,,,30,100,90,ar,,,25,air,0.1,,load,ctastme647,,1.0,,,,,316L
1926,,,,34.95250132675474,1.5411513954860747e-06,dadn,316l,lpbf,slm250hl,,,,30,100,90,ar,,,25,air,0.1,,load,ctastme647,,1.0,,,,,316L
1926,,,,5.919856956076981,2.5635381152203524e-10,dadn,316l,lpbf,slm250hl,,,,30,100,90,ar,,,25,air,0.1,,load,ctastme647,,1.0,,,,,316L
1926,,,,6.045949716710968,6.088781462908577e-10,dadn,316l,lpbf,slm250hl,,,,30,100,90,ar,,,25,air,0.1,,load,ctastme647,,1.0,,,,,316L
1926,,,,6.240142509444848,3.223200285270257e-10,dadn,316l,lpbf,slm250hl,,,,30,100,90,ar,,,25,air,0.1,,load,ctastme647,,1.0,,,,,316L
1926,,,,19.577715527292952,4.9674396175753704e-08,dadn,316l,lpbf,slm250hl,,,,30,100,90,ar,,,25,air,0.1,,load,ctastme647,,1.0,,,,,316L
1926,,,,22.334192329413746,7.852855829352452e-08,dadn,316l,lpbf,slm250hl,,,,30,100,90,ar,,,25,air,0.1,,load,ctastme647,,1.0,,,,,316L
1926,,,,4.093814373183714,4.544211783690733e-11,dadn,316l,lpbf,slm250hl,,,,30,100,90,ar,,,25,air,0.1,,load,ctastme647,,1.0,,,,,316L
1926,,,,25.211682581615765,3.102506550926768e-07,dadn,316l,lpbf,slm250hl,,,,30,100,90,ar,,,25,air,0.1,,load,ctastme647,,1.0,,,,,316L
1926,,,,10.908309134481438,2.531132714935497e-09,dadn,316l,lpbf,slm250hl,,,,30,100,90,ar,,,25,air,0.1,,load,ctastme647,,1.0,,,,,316L
1926,,,,14.807459354302136,8.584236170029658e-09,dadn,316l,lpbf,slm250hl,,,,30,100,90,ar,,,25,air,0.1,,load,ctastme647,,1.0,,,,,316L
1926,,,,23.05155509045633,1.7726328142775196e-07,dadn,316l,lpbf,slm250hl,,,,30,100,90,ar,,,25,air,0.1,,load,ctastme647,,1.0,,,,,316L
1926,,,,6.045949716710968,2.2006016611924208e-10,dadn,316l,lpbf,slm250hl,,,,30,100,90,ar,,,25,air,0.1,,load,ctastme647,,1.0,,,,,316L
1926,,,,5.85780018992698,1.1949454125079844e-10,dadn,316l,lpbf,slm250hl,,,,30,100,90,ar,,,25,air,0.1,,load,ctastme647,,1.0,,,,,316L
1926,,,,9.362587316569746,1.521669872050255e-09,dadn,316l,lpbf,slm250hl,,,,30,100,90,ar,,,25,air,0.1,,load,ctastme647,,1.0,,,,,316L
1926,,,,7.744903632019317,1.5608823355413242e-09,dadn,316l,lpbf,slm250hl,,,,30,100,90,ar,,,25,air,0.1,,load,ctastme647,,1.0,,,,,316L
1926,,,,17.71265863645082,1.7062560287725436e-08,dadn,316l,lpbf,slm250hl,,,,30,100,90,ar,,,25,air,0.1,,load,ctastme647,,1.0,,,,,316L
1926,,,,9.023553017798491,1.1798402404097189e-09,dadn,316l,lpbf,slm250hl,,,,30,100,90,ar,,,25,air,0.1,,load,ctastme647,,1.0,,,,,316L
1926,,,,5.919856956076981,9.265115309606059e-11,dadn,316l,lpbf,slm250hl,,,,30,100,90,ar,,,25,air,0.1,,load,ctastme647,,1.0,,,,,316L
1926,,,,14.422445337092995,1.1071307035571255e-08,dadn,316l,lpbf,slm250hl,,,,30,100,90,ar,,,25,air,0.1,,load,ctastme647,,1.0,,,,,316L
1926,,,,7.909869827495211,1.4834425035006988e-09,dadn,316l,lpbf,slm250hl,,,,30,100,90,ar,,,25,air,0.1,,load,ctastme647,,1.0,,,,,316L
1926,,,,7.270362479373099,4.264167483762879e-10,dadn,316l,lpbf,slm250hl,,,,30,100,90,ar,,,25,air,0.1,,load,ctastme647,,1.0,,,,,316L
1926,,,,5.919856956076981,1.28972535427494e-10,dadn,316l,lpbf,slm250hl,,,,30,100,90,ar,,,25,air,0.1,,load,ctastme647,,1.0,,,,,316L
1926,,,,22.93041418423011,1.7281007583177588e-07,dadn,316l,lpbf,slm250hl,,,,30,100,90,ar,,,25,air,0.1,,load,ctastme647,,1.0,,,,,316L
1926,,,,7.95165750700835,1.521669872050255e-09,dadn,316l,lpbf,slm250hl,,,,30,100,90,ar,,,25,air,0.1,,load,ctastme647,,1.0,,,,,316L
1926,,,,5.85780018992698,4.001381360534348e-11,dadn,316l,lpbf,slm250hl,,,,30,100,90,ar,,,25,air,0.1,,load,ctastme647,,1.0,,,,,316L
1926,,,,9.869136964963564,3.34858924822025e-09,dadn,316l,lpbf,slm250hl,,,,30,100,90,ar,,,25,air,0.1,,load,ctastme647,,1.0,,,,,316L
1926,,,,5.73563142706932,6.488655189418319e-11,dadn,316l,lpbf,slm250hl,,,,30,100,90,ar,,,25,air,0.1,,load,ctastme647,,1.0,,,,,316L
1926,,,,35.69698846826064,2.091423525755346e-06,dadn,316l,lpbf,slm250hl,,,,30,100,90,ar,,,25,air,0.1,,load,ctastme647,,1.0,,,,,316L
1926,,,,15.60859616359554,1.1071307035571255e-08,dadn,316l,lpbf,slm250hl,,,,30,100,90,ar,,,25,air,0.1,,load,ctastme647,,1.0,,,,,316L
1926,,,,5.951131438544984,4.15704312981927e-10,dadn,316l,lpbf,slm250hl,,,,30,100,90,ar,,,25,air,0.1,,load,ctastme647,,1.0,,,,,316L
1926,,,,6.474598087613376,3.5685039995367875e-10,dadn,316l,lpbf,slm250hl,,,,30,100,90,ar,,,25,air,0.1,,load,ctastme647,,1.0,,,,,316L
1926,,,,5.919856956076981,2.766871247206685e-10,dadn,316l,lpbf,slm250hl,,,,30,100,90,ar,,,25,air,0.1,,load,ctastme647,,1.0,,,,,316L
1926,,,,6.897199195623329,5.226753806530591e-10,dadn,316l,lpbf,slm250hl,,,,30,100,90,ar,,,25,air,0.1,,load,ctastme647,,1.0,,,,,316L
1926,,,,5.586497234354121,2.6632648952219525e-11,dadn,316l,lpbf,slm250hl,,,,30,100,90,ar,,,25,air,0.1,,load,ctastme647,,1.0,,,,,316L
1926,,,,6.440572674720139,2.0388828141458423e-10,dadn,316l,lpbf,slm250hl,,,,30,100,90,ar,,,25,air,0.1,,load,ctastme647,,1.0,,,,,316L
1926,,,,10.513301770262386,2.013109523187534e-09,dadn,316l,lpbf,slm250hl,,,,30,100,90,ar,,,25,air,0.1,,load,ctastme647,,1.0,,,,,316L
1926,,,,5.85780018992698,3.14222709425344e-10,dadn,316l,lpbf,slm250hl,,,,30,100,90,ar,,,25,air,0.1,,load,ctastme647,,1.0,,,,,316L
1926,,,,9.869136964963564,3.102506550926768e-09,dadn,316l,lpbf,slm250hl,,,,30,100,90,ar,,,25,air,0.1,,load,ctastme647,,1.0,,,,,316L
1926,,,,5.7659326498589465,1.795327347664003e-10,dadn,316l,lpbf,slm250hl,,,,30,100,90,ar,,,25,air,0.1,,load,ctastme647,,1.0,,,,,316L
1926,,,,5.586497234354121,1.1213049953296257e-11,dadn,316l,lpbf,slm250hl,,,,30,100,90,ar,,,25,air,0.1,,load,ctastme647,,1.0,,,,,316L
1926,,,,6.306249759930653,5.226753806530591e-10,dadn,316l,lpbf,slm250hl,,,,30,100,90,ar,,,25,air,0.1,,load,ctastme647,,1.0,,,,,316L
1926,,,,5.70548944375721,8.805446469056275e-11,dadn,316l,lpbf,slm250hl,,,,30,100,90,ar,,,25,air,0.1,,load,ctastme647,,1.0,,,,,316L
1926,,,,16.892300057579234,1.4646904717520464e-08,dadn,316l,lpbf,slm250hl,,,,30,100,90,ar,,,25,air,0.1,,load,ctastme647,,1.0,,,,,316L
1926,,,,6.543189129712967,2.4363536654049436e-10,dadn,316l,lpbf,slm250hl,,,,30,100,90,ar,,,25,air,0.1,,load,ctastme647,,1.0,,,,,316L
1926,,,,7.308771654727205,1.1502003109295026e-09,dadn,316l,lpbf,slm250hl,,,,30,100,90,ar,,,25,air,0.1,,load,ctastme647,,1.0,,,,,316L
1926,,,,5.70548944375721,7.183789385000295e-11,dadn,316l,lpbf,slm250hl,,,,30,100,90,ar,,,25,air,0.1,,load,ctastme647,,1.0,,,,,316L
1926,,,,5.982571143460233,1.621603792484258e-10,dadn,316l,lpbf,slm250hl,,,,30,100,90,ar,,,25,air,0.1,,load,ctastme647,,1.0,,,,,316L
1926,,,,6.207349211309058,6.088781462908577e-10,dadn,316l,lpbf,slm250hl,,,,30,100,90,ar,,,25,air,0.1,,load,ctastme647,,1.0,,,,,316L
1926,,,,10.132598256059282,4.001381360534348e-09,dadn,316l,lpbf,slm250hl,,,,30,100,90,ar,,,25,air,0.1,,load,ctastme647,,1.0,,,,,316L
1926,,,,9.11914735377987,2.5963583929872925e-09,dadn,316l,lpbf,slm250hl,,,,30,100,90,ar,,,25,air,0.1,,load,ctastme647,,1.0,,,,,316L
1926,,,,9.362587316569746,1.5608823355413242e-09,dadn,316l,lpbf,slm250hl,,,,30,100,90,ar,,,25,air,0.1,,load,ctastme647,,1.0,,,,,316L
1926,,,,8.163930774730204,6.088781462908577e-10,dadn,316l,lpbf,slm250hl,,,,30,100,90,ar,,,25,air,0.1,,load,ctastme647,,1.0,,,,,316L
1926,,,,5.919856956076981,2.5963583929872924e-11,dadn,316l,lpbf,slm250hl,,,,30,100,90,ar,,,25,air,0.1,,load,ctastme647,,1.0,,,,,316L
1926,,,,5.73563142706932,3.024565426161059e-11,dadn,316l,lpbf,slm250hl,,,,30,100,90,ar,,,25,air,0.1,,load,ctastme647,,1.0,,,,,316L
1926,,,,5.73563142706932,1.5411513954860748e-10,dadn,316l,lpbf,slm250hl,,,,30,100,90,ar,,,25,air,0.1,,load,ctastme647,,1.0,,,,,316L
1926,,,,5.827016183350624,9.265115309606059e-11,dadn,316l,lpbf,slm250hl,,,,30,100,90,ar,,,25,air,0.1,,load,ctastme647,,1.0,,,,,316L
1926,,,,6.897199195623329,2.911309635722651e-10,dadn,316l,lpbf,slm250hl,,,,30,100,90,ar,,,25,air,0.1,,load,ctastme647,,1.0,,,,,316L
1926,,,,5.73563142706932,6.655863701195188e-11,dadn,316l,lpbf,slm250hl,,,,30,100,90,ar,,,25,air,0.1,,load,ctastme647,,1.0,,,,,316L
1926,,,,6.717862666225589,3.0632881105719187e-10,dadn,316l,lpbf,slm250hl,,,,30,100,90,ar,,,25,air,0.1,,load,ctastme647,,1.0,,,,,316L
1926,,,,13.610286800187637,8.584236170029658e-09,dadn,316l,lpbf,slm250hl,,,,30,100,90,ar,,,25,air,0.1,,load,ctastme647,,1.0,,,,,316L
1926,,,,17.99487115536315,1.8415917900163632e-08,dadn,316l,lpbf,slm250hl,,,,30,100,90,ar,,,25,air,0.1,,load,ctastme647,,1.0,,,,,316L
1926,,,,4.093814373183714,5.160682992804303e-11,dadn,316l,lpbf,slm250hl,,,,30,100,90,ar,,,25,air,0.1,,load,ctastme647,,1.0,,,,,316L
1926,,,,6.97026721837849,1.1502003109295026e-09,dadn,316l,lpbf,slm250hl,,,,30,100,90,ar,,,25,air,0.1,,load,ctastme647,,1.0,,,,,316L
1926,,,,5.645679852611755,4.4300521608887605e-11,dadn,316l,lpbf,slm250hl,,,,30,100,90,ar,,,25,air,0.1,,load,ctastme647,,1.0,,,,,316L
1926,,,,8.250418385527073,6.741076904835556e-10,dadn,316l,lpbf,slm250hl,,,,30,100,90,ar,,,25,air,0.1,,load,ctastme647,,1.0,,,,,316L
1926,,,,15.85728504370237,1.2257383947588958e-08,dadn,316l,lpbf,slm250hl,,,,30,100,90,ar,,,25,air,0.1,,load,ctastme647,,1.0,,,,,316L
1926,,,,9.76568062652816,3.34858924822025e-09,dadn,316l,lpbf,slm250hl,,,,30,100,90,ar,,,25,air,0.1,,load,ctastme647,,1.0,,,,,316L
1926,,,,10.908309134481438,5.0310363891901115e-09,dadn,316l,lpbf,slm250hl,,,,30,100,90,ar,,,25,air,0.1,,load,ctastme647,,1.0,,,,,316L
1926,,,,5.888746827776543,3.9008587157832983e-11,dadn,316l,lpbf,slm250hl,,,,30,100,90,ar,,,25,air,0.1,,load,ctastme647,,1.0,,,,,316L
1926,,,,5.888746827776543,1.0793173820116424e-10,dadn,316l,lpbf,slm250hl,,,,30,100,90,ar,,,25,air,0.1,,load,ctastme647,,1.0,,,,,316L
1926,,,,8.788928406394582,1.1213049953296258e-09,dadn,316l,lpbf,slm250hl,,,,30,100,90,ar,,,25,air,0.1,,load,ctastme647,,1.0,,,,,316L
1926,,,,8.294005176063788,6.914790163457953e-10,dadn,316l,lpbf,slm250hl,,,,30,100,90,ar,,,25,air,0.1,,load,ctastme647,,1.0,,,,,316L
1926,,,,6.3730573419489795,1.75022515996426e-10,dadn,316l,lpbf,slm250hl,,,,30,100,90,ar,,,25,air,0.1,,load,ctastme647,,1.0,,,,,316L
1926,,,,24.55614465582503,2.1181994494820403e-07,dadn,316l,lpbf,slm250hl,,,,30,100,90,ar,,,25,air,0.1,,load,ctastme647,,1.0,,,,,316L
1926,,,,6.174728249045566,5.226753806530591e-10,dadn,316l,lpbf,slm250hl,,,,30,100,90,ar,,,25,air,0.1,,load,ctastme647,,1.0,,,,,316L
1926,,,,36.26574199306921,4.4867689077860186e-06,dadn,316l,lpbf,slm250hl,,,,30,100,90,ar,,,25,air,0.1,,load,ctastme647,,1.0,,,,,316L
1926,,,,6.174728249045566,5.935819182932106e-10,dadn,316l,lpbf,slm250hl,,,,30,100,90,ar,,,25,air,0.1,,load,ctastme647,,1.0,,,,,316L
1926,,,,33.50978371290458,1.1649260111124657e-06,dadn,316l,lpbf,slm250hl,,,,30,100,90,ar,,,25,air,0.1,,load,ctastme647,,1.0,,,,,316L
1926,,,,26.15893973276696,3.264466037487081e-07,dadn,316l,lpbf,slm250hl,,,,30,100,90,ar,,,25,air,0.1,,load,ctastme647,,1.0,,,,,316L
1926,,,,8.078349797569572,6.245685483422375e-10,dadn,316l,lpbf,slm250hl,,,,30,100,90,ar,,,25,air,0.1,,load,ctastme647,,1.0,,,,,316L
1926,,,,23.542552464181433,1.6423647425872723e-07,dadn,316l,lpbf,slm250hl,,,,30,100,90,ar,,,25,air,0.1,,load,ctastme647,,1.0,,,,,316L
1926,,,,5.645679852611755,1.9132334083739428e-11,dadn,316l,lpbf,slm250hl,,,,30,100,90,ar,,,25,air,0.1,,load,ctastme647,,1.0,,,,,316L
1926,,,,4.072300493484782,1.1649260111124656e-10,dadn,316l,lpbf,slm250hl,,,,30,100,90,ar,,,25,air,0.1,,load,ctastme647,,1.0,,,,,316L
1926,,,,5.73563142706932,4.4300521608887605e-11,dadn,316l,lpbf,slm250hl,,,,30,100,90,ar,,,25,air,0.1,,load,ctastme647,,1.0,,,,,316L
1926,,,,4.159040361553305,1.1213049953296257e-11,dadn,316l,lpbf,slm250hl,,,,30,100,90,ar,,,25,air,0.1,,load,ctastme647,,1.0,,,,,316L
1926,,,,6.897199195623329,3.478856093597073e-10,dadn,316l,lpbf,slm250hl,,,,30,100,90,ar,,,25,air,0.1,,load,ctastme647,,1.0,,,,,316L
1926,,,,6.789030821333145,3.223200285270257e-10,dadn,316l,lpbf,slm250hl,,,,30,100,90,ar,,,25,air,0.1,,load,ctastme647,,1.0,,,,,316L
1926,,,,8.121027553297289,6.406632820616767e-10,dadn,316l,lpbf,slm250hl,,,,30,100,90,ar,,,25,air,0.1,,load,ctastme647,,1.0,,,,,316L
1926,,,,5.919856956076981,4.544211783690733e-11,dadn,316l,lpbf,slm250hl,,,,30,100,90,ar,,,25,air,0.1,,load,ctastme647,,1.0,,,,,316L
1926,,,,14.047442206282428,2.0914235257553457e-08,dadn,316l,lpbf,slm250hl,,,,30,100,90,ar,,,25,air,0.1,,load,ctastme647,,1.0,,,,,316L
1926,,,,6.97026721837849,8.694137799283654e-10,dadn,316l,lpbf,slm250hl,,,,30,100,90,ar,,,25,air,0.1,,load,ctastme647,,1.0,,,,,316L
1926,,,,6.860952922532345,2.986332230898408e-10,dadn,316l,lpbf,slm250hl,,,,30,100,90,ar,,,25,air,0.1,,load,ctastme647,,1.0,,,,,316L
1926,,,,5.6160105842728205,3.306260103849874e-10,dadn,316l,lpbf,slm250hl,,,,30,100,90,ar,,,25,air,0.1,,load,ctastme647,,1.0,,,,,316L
1926,,,,10.403092771250702,1.818312432958064e-09,dadn,316l,lpbf,slm250hl,,,,30,100,90,ar,,,25,air,0.1,,load,ctastme647,,1.0,,,,,316L
1926,,,,6.612506816307342,3.306260103849874e-10,dadn,316l,lpbf,slm250hl,,,,30,100,90,ar,,,25,air,0.1,,load,ctastme647,,1.0,,,,,316L
1926,,,,6.440572674720139,2.629598859799333e-10,dadn,316l,lpbf,slm250hl,,,,30,100,90,ar,,,25,air,0.1,,load,ctastme647,,1.0,,,,,316L
1926,,,,5.7659326498589465,1.6423647425872722e-11,dadn,316l,lpbf,slm250hl,,,,30,100,90,ar,,,25,air,0.1,,load,ctastme647,,1.0,,,,,316L
1926,,,,6.273109053899799,2.5635381152203524e-10,dadn,316l,lpbf,slm250hl,,,,30,100,90,ar,,,25,air,0.1,,load,ctastme647,,1.0,,,,,316L
1926,,,,6.789030821333145,8.055218922796772e-10,dadn,316l,lpbf,slm250hl,,,,30,100,90,ar,,,25,air,0.1,,load,ctastme647,,1.0,,,,,316L
1926,,,,4.137183705182275,1.1502003109295026e-11,dadn,316l,lpbf,slm250hl,,,,30,100,90,ar,,,25,air,0.1,,load,ctastme647,,1.0,,,,,316L
1926,,,,7.909869827495211,7.275761476866259e-10,dadn,316l,lpbf,slm250hl,,,,30,100,90,ar,,,25,air,0.1,,load,ctastme647,,1.0,,,,,316L
1926,,,,35.69698846826064,2.3154791995054395e-06,dadn,316l,lpbf,slm250hl,,,,30,100,90,ar,,,25,air,0.1,,load,ctastme647,,1.0,,,,,316L
1926,,,,5.6160105842728205,1.3062373554498203e-11,dadn,316l,lpbf,slm250hl,,,,30,100,90,ar,,,25,air,0.1,,load,ctastme647,,1.0,,,,,316L
1926,,,,27.866350257071456,4.544211783690733e-07,dadn,316l,lpbf,slm250hl,,,,30,100,90,ar,,,25,air,0.1,,load,ctastme647,,1.0,,,,,316L
1926,,,,5.6160105842728205,1.2414311883814079e-11,dadn,316l,lpbf,slm250hl,,,,30,100,90,ar,,,25,air,0.1,,load,ctastme647,,1.0,,,,,316L
1926,,,,8.56040435296023,8.91818019330266e-10,dadn,316l,lpbf,slm250hl,,,,30,100,90,ar,,,25,air,0.1,,load,ctastme647,,1.0,,,,,316L
1926,,,,7.156341806982896,6.571727668187504e-10,dadn,316l,lpbf,slm250hl,,,,30,100,90,ar,,,25,air,0.1,,load,ctastme647,,1.0,,,,,316L
1926,,,,7.78581979851677,5.095447372888168e-10,dadn,316l,lpbf,slm250hl,,,,30,100,90,ar,,,25,air,0.1,,load,ctastme647,,1.0,,,,,316L
1926,,,,25.47877183688019,3.0245654261610585e-07,dadn,316l,lpbf,slm250hl,,,,30,100,90,ar,,,25,air,0.1,,load,ctastme647,,1.0,,,,,316L
1926,,,,6.647440553732173,2.4363536654049436e-10,dadn,316l,lpbf,slm250hl,,,,30,100,90,ar,,,25,air,0.1,,load,ctastme647,,1.0,,,,,316L
1926,,,,13.538761800225439,9.26511530960606e-09,dadn,316l,lpbf,slm250hl,,,,30,100,90,ar,,,25,air,0.1,,load,ctastme647,,1.0,,,,,316L
1926,,,,5.645679852611755,8.805446469056275e-11,dadn,316l,lpbf,slm250hl,,,,30,100,90,ar,,,25,air,0.1,,load,ctastme647,,1.0,,,,,316L
1926,,,,9.362587316569746,3.18245616883903e-09,dadn,316l,lpbf,slm250hl,,,,30,100,90,ar,,,25,air,0.1,,load,ctastme647,,1.0,,,,,316L
1926,,,,19.88964365321169,5.0954473728881674e-08,dadn,316l,lpbf,slm250hl,,,,30,100,90,ar,,,25,air,0.1,,load,ctastme647,,1.0,,,,,316L
1926,,,,14.196258964747484,1.1949454125079846e-08,dadn,316l,lpbf,slm250hl,,,,30,100,90,ar,,,25,air,0.1,,load,ctastme647,,1.0,,,,,316L
1926,,,,7.232155152540344,4.15704312981927e-10,dadn,316l,lpbf,slm250hl,,,,30,100,90,ar,,,25,air,0.1,,load,ctastme647,,1.0,,,,,316L
1926,,,,8.69679569459572,2.2287753627441595e-09,dadn,316l,lpbf,slm250hl,,,,30,100,90,ar,,,25,air,0.1,,load,ctastme647,,1.0,,,,,316L
1926,,,,8.381870777991107,1.865169186319854e-09,dadn,316l,lpbf,slm250hl,,,,30,100,90,ar,,,25,air,0.1,,load,ctastme647,,1.0,,,,,316L
1926,,,,5.951131438544984,5.095447372888168e-10,dadn,316l,lpbf,slm250hl,,,,30,100,90,ar,,,25,air,0.1,,load,ctastme647,,1.0,,,,,316L
1926,,,,27.866350257071456,3.9008587157832977e-07,dadn,316l,lpbf,slm250hl,,,,30,100,90,ar,,,25,air,0.1,,load,ctastme647,,1.0,,,,,316L
1926,,,,35.69698846826064,2.2573097644958186e-06,dadn,316l,lpbf,slm250hl,,,,30,100,90,ar,,,25,air,0.1,,load,ctastme647,,1.0,,,,,316L
1926,,,,6.406726072728657,1.8415917900163633e-10,dadn,316l,lpbf,slm250hl,,,,30,100,90,ar,,,25,air,0.1,,load,ctastme647,,1.0,,,,,316L
1926,,,,6.3730573419489795,7.46325321638328e-10,dadn,316l,lpbf,slm250hl,,,,30,100,90,ar,,,25,air,0.1,,load,ctastme647,,1.0,,,,,316L
1926,,,,6.57775666322608,6.914790163457953e-10,dadn,316l,lpbf,slm250hl,,,,30,100,90,ar,,,25,air,0.1,,load,ctastme647,,1.0,,,,,316L
1926,,,,13.900185466386702,1.1649260111124657e-08,dadn,316l,lpbf,slm250hl,,,,30,100,90,ar,,,25,air,0.1,,load,ctastme647,,1.0,,,,,316L
1926,,,,5.6160105842728205,1.865169186319854e-11,dadn,316l,lpbf,slm250hl,,,,30,100,90,ar,,,25,air,0.1,,load,ctastme647,,1.0,,,,,316L
1926,,,,6.474598087613376,3.95080034365358e-10,dadn,316l,lpbf,slm250hl,,,,30,100,90,ar,,,25,air,0.1,,load,ctastme647,,1.0,,,,,316L
1926,,,,6.612506816307342,7.46325321638328e-10,dadn,316l,lpbf,slm250hl,,,,30,100,90,ar,,,25,air,0.1,,load,ctastme647,,1.0,,,,,316L
1926,,,,4.0296113202004005,1.0522027863283404e-10,dadn,316l,lpbf,slm250hl,,,,30,100,90,ar,,,25,air,0.1,,load,ctastme647,,1.0,,,,,316L
1926,,,,6.789030821333145,4.15704312981927e-10,dadn,316l,lpbf,slm250hl,,,,30,100,90,ar,,,25,air,0.1,,load,ctastme647,,1.0,,,,,316L
1926,,,,6.3730573419489795,8.055218922796772e-10,dadn,316l,lpbf,slm250hl,,,,30,100,90,ar,,,25,air,0.1,,load,ctastme647,,1.0,,,,,316L
1926,,,,4.093814373183714,4.318760454482116e-11,dadn,316l,lpbf,slm250hl,,,,30,100,90,ar,,,25,air,0.1,,load,ctastme647,,1.0,,,,,316L
1926,,,,11.258678408803123,4.9046467656795375e-09,dadn,316l,lpbf,slm250hl,,,,30,100,90,ar,,,25,air,0.1,,load,ctastme647,,1.0,,,,,316L
1926,,,,10.624678308940414,1.865169186319854e-09,dadn,316l,lpbf,slm250hl,,,,30,100,90,ar,,,25,air,0.1,,load,ctastme647,,1.0,,,,,316L
1926,,,,8.035896322676024,5.935819182932106e-10,dadn,316l,lpbf,slm250hl,,,,30,100,90,ar,,,25,air,0.1,,load,ctastme647,,1.0,,,,,316L
1926,,,,7.503882779774328,6.571727668187504e-10,dadn,316l,lpbf,slm250hl,,,,30,100,90,ar,,,25,air,0.1,,load,ctastme647,,1.0,,,,,316L
1926,,,,14.422445337092995,2.0914235257553457e-08,dadn,316l,lpbf,slm250hl,,,,30,100,90,ar,,,25,air,0.1,,load,ctastme647,,1.0,,,,,316L
1926,,,,23.542552464181433,2.01310952318753e-07,dadn,316l,lpbf,slm250hl,,,,30,100,90,ar,,,25,air,0.1,,load,ctastme647,,1.0,,,,,316L
1926,,,,5.827016183350624,1e-10,dadn,316l,lpbf,slm250hl,,,,30,100,90,ar,,,25,air,0.1,,load,ctastme647,,1.0,,,,,316L
1926,,,,28.16156271316219,4.904646765679538e-07,dadn,316l,lpbf,slm250hl,,,,30,100,90,ar,,,25,air,0.1,,load,ctastme647,,1.0,,,,,316L
1926,,,,7.993665949972365,7.092979902121598e-10,dadn,316l,lpbf,slm250hl,,,,30,100,90,ar,,,25,air,0.1,,load,ctastme647,,1.0,,,,,316L
1926,,,,5.645679852611755,2.911309635722651e-10,dadn,316l,lpbf,slm250hl,,,,30,100,90,ar,,,25,air,0.1,,load,ctastme647,,1.0,,,,,316L
1926,,,,9.921275412442133,3.4348802605181434e-09,dadn,316l,lpbf,slm250hl,,,,30,100,90,ar,,,25,air,0.1,,load,ctastme647,,1.0,,,,,316L
2120,,,,25.3351527919353,9.281232108444414e-08,dadn,in718316l,lpbf,huakepm250,300,900.0,80.0,30,,0,,island,90.0,25,air,0.1,10.0,load,senb,,1.0,,,,,316L
2120,,,,23.575214146821402,6.167950008339585e-08,dadn,in718316l,lpbf,huakepm250,300,900.0,80.0,30,,0,,island,90.0,25,air,0.1,10.0,load,senb,,1.0,,,,,316L
2120,,,,29.633104467096555,5.044485771609643e-07,dadn,in718316l,lpbf,huakepm250,300,900.0,80.0,30,,0,,island,90.0,25,air,0.1,10.0,load,senb,,1.0,,,,,316L
2120,,,,33.50552900308399,7.16027294195037e-07,dadn,in718316l,lpbf,huakepm250,300,900.0,80.0,30,,0,,island,90.0,25,air,0.1,10.0,load,senb,,1.0,,,,,316L
2120,,,,23.575214146821402,5.81820115749994e-08,dadn,in718316l,lpbf,huakepm250,300,900.0,80.0,30,,0,,island,90.0,25,air,0.1,10.0,load,senb,,1.0,,,,,316L
2120,,,,23.675269617232967,6.049091319572034e-08,dadn,in718316l,lpbf,huakepm250,300,900.0,80.0,30,,0,,island,90.0,25,air,0.1,10.0,load,senb,,1.0,,,,,316L
2120,,,,22.789843834604852,3.1215205413926824e-08,dadn,in718316l,lpbf,huakepm250,300,900.0,80.0,30,,0,,island,90.0,25,air,0.1,10.0,load,senb,,1.0,,,,,316L
2120,,,,11.524341501554062,1.6424530264456453e-08,dadn,in718316l,lpbf,huakepm250,300,900.0,80.0,30,,0,,island,90.0,25,air,0.1,10.0,load,senb,,1.0,,,,,316L
2120,,,,25.877359751539778,1.424036518875264e-07,dadn,in718316l,lpbf,huakepm250,300,900.0,80.0,30,,0,,island,90.0,25,air,0.1,10.0,load,senb,,1.0,,,,,316L
2120,,,,22.886566118070725,3.508087543413356e-08,dadn,in718316l,lpbf,huakepm250,300,900.0,80.0,30,,0,,island,90.0,25,air,0.1,10.0,load,senb,,1.0,,,,,316L
2120,,,,15.370487602461441,2.8877751859937308e-08,dadn,in718316l,lpbf,huakepm250,300,900.0,80.0,30,,0,,island,90.0,25,air,0.1,10.0,load,senb,,1.0,,,,,316L
2120,,,,23.47558152680695,5.382523262926273e-08,dadn,in718316l,lpbf,huakepm250,300,900.0,80.0,30,,0,,island,90.0,25,air,0.1,10.0,load,senb,,1.0,,,,,316L
2120,,,,27.92718307780768,3.5538919963350887e-07,dadn,in718316l,lpbf,huakepm250,300,900.0,80.0,30,,0,,island,90.0,25,air,0.1,10.0,load,senb,,1.0,,,,,316L
2120,,,,28.767501344684177,4.666745146855088e-07,dadn,in718316l,lpbf,huakepm250,300,900.0,80.0,30,,0,,island,90.0,25,air,0.1,10.0,load,senb,,1.0,,,,,316L
2120,,,,28.88959338006006,4.7584420943243385e-07,dadn,in718316l,lpbf,huakepm250,300,900.0,80.0,30,,0,,island,90.0,25,air,0.1,10.0,load,senb,,1.0,,,,,316L
2120,,,,27.92718307780768,3.62372247506156e-07,dadn,in718316l,lpbf,huakepm250,300,900.0,80.0,30,,0,,island,90.0,25,air,0.1,10.0,load,senb,,1.0,,,,,316L
2120,,,,17.452846106892743,2.8877751859937308e-08,dadn,in718316l,lpbf,huakepm250,300,900.0,80.0,30,,0,,island,90.0,25,air,0.1,10.0,load,senb,,1.0,,,,,316L
2120,,,,22.502122664403764,2.7775505513342165e-08,dadn,in718316l,lpbf,huakepm250,300,900.0,80.0,30,,0,,island,90.0,25,air,0.1,10.0,load,senb,,1.0,,,,,316L
2120,,,,11.82093534988127,1.7411856145784867e-08,dadn,in718316l,lpbf,huakepm250,300,900.0,80.0,30,,0,,island,90.0,25,air,0.1,10.0,load,senb,,1.0,,,,,316L
2120,,,,23.277577697388388,4.7894063993056394e-08,dadn,in718316l,lpbf,huakepm250,300,900.0,80.0,30,,0,,island,90.0,25,air,0.1,10.0,load,senb,,1.0,,,,,316L
2120,,,,25.550658775286394,1.1496440084905624e-07,dadn,in718316l,lpbf,huakepm250,300,900.0,80.0,30,,0,,island,90.0,25,air,0.1,10.0,load,senb,,1.0,,,,,316L
2120,,,,18.054295914777118,3.0023739876976526e-08,dadn,in718316l,lpbf,huakepm250,300,900.0,80.0,30,,0,,island,90.0,25,air,0.1,10.0,load,senb,,1.0,,,,,316L
2120,,,,30.012005232198646,5.244671723564217e-07,dadn,in718316l,lpbf,huakepm250,300,900.0,80.0,30,,0,,island,90.0,25,air,0.1,10.0,load,senb,,1.0,,,,,316L
2120,,,,25.015297164076625,7.492864644588501e-08,dadn,in718316l,lpbf,huakepm250,300,900.0,80.0,30,,0,,island,90.0,25,air,0.1,10.0,load,senb,,1.0,,,,,316L
2120,,,,30.26729347746875,5.347724359265402e-07,dadn,in718316l,lpbf,huakepm250,300,900.0,80.0,30,,0,,island,90.0,25,air,0.1,10.0,load,senb,,1.0,,,,,316L
2120,,,,23.977991115141798,7.94328234724282e-08,dadn,in718316l,lpbf,huakepm250,300,900.0,80.0,30,,0,,island,90.0,25,air,0.1,10.0,load,senb,,1.0,,,,,316L
2120,,,,11.427139915888159,1.6108023462647664e-08,dadn,in718316l,lpbf,huakepm250,300,900.0,80.0,30,,0,,island,90.0,25,air,0.1,10.0,load,senb,,1.0,,,,,316L
2120,,,,12.43721917750619,2.0744425335293284e-08,dadn,in718316l,lpbf,huakepm250,300,900.0,80.0,30,,0,,island,90.0,25,air,0.1,10.0,load,senb,,1.0,,,,,316L
2120,,,,22.789843834604852,2.8877751859937308e-08,dadn,in718316l,lpbf,huakepm250,300,900.0,80.0,30,,0,,island,90.0,25,air,0.1,10.0,load,senb,,1.0,,,,,316L
2120,,,,27.69163239771209,3.418242085353321e-07,dadn,in718316l,lpbf,huakepm250,300,900.0,80.0,30,,0,,island,90.0,25,air,0.1,10.0,load,senb,,1.0,,,,,316L
2120,,,,23.7757497326593,6.66720274580162e-08,dadn,in718316l,lpbf,huakepm250,300,900.0,80.0,30,,0,,island,90.0,25,air,0.1,10.0,load,senb,,1.0,,,,,316L
2120,,,,22.789843834604852,3.309164143370431e-08,dadn,in718316l,lpbf,huakepm250,300,900.0,80.0,30,,0,,island,90.0,25,air,0.1,10.0,load,senb,,1.0,,,,,316L
2120,,,,17.01494448253797,3.0023739876976526e-08,dadn,in718316l,lpbf,huakepm250,300,900.0,80.0,30,,0,,island,90.0,25,air,0.1,10.0,load,senb,,1.0,,,,,316L
2120,,,,13.82628378042902,2.423857268021977e-08,dadn,in718316l,lpbf,huakepm250,300,900.0,80.0,30,,0,,island,90.0,25,air,0.1,10.0,load,senb,,1.0,,,,,316L
2120,,,,24.284583331601155,7.640092057718618e-08,dadn,in718316l,lpbf,huakepm250,300,900.0,80.0,30,,0,,island,90.0,25,air,0.1,10.0,load,senb,,1.0,,,,,316L
2120,,,,26.543347106411346,2.4081866296545464e-07,dadn,in718316l,lpbf,huakepm250,300,900.0,80.0,30,,0,,island,90.0,25,air,0.1,10.0,load,senb,,1.0,,,,,316L
2120,,,,13.709666557037712,2.423857268021977e-08,dadn,in718316l,lpbf,huakepm250,300,900.0,80.0,30,,0,,island,90.0,25,air,0.1,10.0,load,senb,,1.0,,,,,316L
2120,,,,14.062502574860181,2.6200516883141385e-08,dadn,in718316l,lpbf,huakepm250,300,900.0,80.0,30,,0,,island,90.0,25,air,0.1,10.0,load,senb,,1.0,,,,,316L
2120,,,,14.00307219315642,2.569562318628079e-08,dadn,in718316l,lpbf,huakepm250,300,900.0,80.0,30,,0,,island,90.0,25,air,0.1,10.0,load,senb,,1.0,,,,,316L
2120,,,,26.319468334051493,2.101528147611077e-07,dadn,in718316l,lpbf,huakepm250,300,900.0,80.0,30,,0,,island,90.0,25,air,0.1,10.0,load,senb,,1.0,,,,,316L
2120,,,,31.71069396509858,6.248483795562494e-07,dadn,in718316l,lpbf,huakepm250,300,900.0,80.0,30,,0,,island,90.0,25,air,0.1,10.0,load,senb,,1.0,,,,,316L
2120,,,,23.376369970156276,5.177075600975323e-08,dadn,in718316l,lpbf,huakepm250,300,900.0,80.0,30,,0,,island,90.0,25,air,0.1,10.0,load,senb,,1.0,,,,,316L
2120,,,,20.587255661123155,2.3771486377238667e-08,dadn,in718316l,lpbf,huakepm250,300,900.0,80.0,30,,0,,island,90.0,25,air,0.1,10.0,load,senb,,1.0,,,,,316L
2120,,,,31.71069396509858,6.128073190787546e-07,dadn,in718316l,lpbf,huakepm250,300,900.0,80.0,30,,0,,island,90.0,25,air,0.1,10.0,load,senb,,1.0,,,,,316L
2120,,,,22.886566118070725,3.440485392791501e-08,dadn,in718316l,lpbf,huakepm250,300,900.0,80.0,30,,0,,island,90.0,25,air,0.1,10.0,load,senb,,1.0,,,,,316L
2120,,,,25.121464484960715,7.790212344563298e-08,dadn,in718316l,lpbf,huakepm250,300,900.0,80.0,30,,0,,island,90.0,25,air,0.1,10.0,load,senb,,1.0,,,,,316L
2120,,,,13.141169610740505,2.3771486377238667e-08,dadn,in718316l,lpbf,huakepm250,300,900.0,80.0,30,,0,,island,90.0,25,air,0.1,10.0,load,senb,,1.0,,,,,316L
2120,,,,23.47558152680695,5.81820115749994e-08,dadn,in718316l,lpbf,huakepm250,300,900.0,80.0,30,,0,,island,90.0,25,air,0.1,10.0,load,senb,,1.0,,,,,316L
2120,,,,23.47558152680695,5.706082259060233e-08,dadn,in718316l,lpbf,huakepm250,300,900.0,80.0,30,,0,,island,90.0,25,air,0.1,10.0,load,senb,,1.0,,,,,316L
2120,,,,25.121464484960715,7.94328234724282e-08,dadn,in718316l,lpbf,huakepm250,300,900.0,80.0,30,,0,,island,90.0,25,air,0.1,10.0,load,senb,,1.0,,,,,316L
2120,,,,15.633088754653322,3.0023739876976526e-08,dadn,in718316l,lpbf,huakepm250,300,900.0,80.0,30,,0,,island,90.0,25,air,0.1,10.0,load,senb,,1.0,,,,,316L
2120,,,,26.543347106411346,2.4555051259354905e-07,dadn,in718316l,lpbf,huakepm250,300,900.0,80.0,30,,0,,island,90.0,25,air,0.1,10.0,load,senb,,1.0,,,,,316L
2120,,,,19.817317778656687,2.6200516883141385e-08,dadn,in718316l,lpbf,huakepm250,300,900.0,80.0,30,,0,,island,90.0,25,air,0.1,10.0,load,senb,,1.0,,,,,316L
2120,,,,23.87665629533457,6.931784784282928e-08,dadn,in718316l,lpbf,huakepm250,300,900.0,80.0,30,,0,,island,90.0,25,air,0.1,10.0,load,senb,,1.0,,,,,316L
2120,,,,29.383165263019958,4.947276656180794e-07,dadn,in718316l,lpbf,huakepm250,300,900.0,80.0,30,,0,,island,90.0,25,air,0.1,10.0,load,senb,,1.0,,,,,316L
2120,,,,19.07617462010167,2.6715331244049827e-08,dadn,in718316l,lpbf,huakepm250,300,900.0,80.0,30,,0,,island,90.0,25,air,0.1,10.0,load,senb,,1.0,,,,,316L
2120,,,,15.435721426338572,2.832126685017134e-08,dadn,in718316l,lpbf,huakepm250,300,900.0,80.0,30,,0,,island,90.0,25,air,0.1,10.0,load,senb,,1.0,,,,,316L
2120,,,,12.17662277737426,1.8821225033879722e-08,dadn,in718316l,lpbf,huakepm250,300,900.0,80.0,30,,0,,island,90.0,25,air,0.1,10.0,load,senb,,1.0,,,,,316L
2120,,,,12.280199617312201,1.9191043575267518e-08,dadn,in718316l,lpbf,huakepm250,300,900.0,80.0,30,,0,,island,90.0,25,air,0.1,10.0,load,senb,,1.0,,,,,316L
2120,,,,30.395750774531383,5.559944066113461e-07,dadn,in718316l,lpbf,huakepm250,300,900.0,80.0,30,,0,,island,90.0,25,air,0.1,10.0,load,senb,,1.0,,,,,316L
2120,,,,29.633104467096555,5.143604950448966e-07,dadn,in718316l,lpbf,huakepm250,300,900.0,80.0,30,,0,,island,90.0,25,air,0.1,10.0,load,senb,,1.0,,,,,316L
2120,,,,25.76799789654046,1.4520174344291374e-07,dadn,in718316l,lpbf,huakepm250,300,900.0,80.0,30,,0,,island,90.0,25,air,0.1,10.0,load,senb,,1.0,,,,,316L
2120,,,,16.65843124454556,3.0023739876976526e-08,dadn,in718316l,lpbf,huakepm250,300,900.0,80.0,30,,0,,island,90.0,25,air,0.1,10.0,load,senb,,1.0,,,,,316L
2120,,,,15.967658259424011,3.1828553467229415e-08,dadn,in718316l,lpbf,huakepm250,300,900.0,80.0,30,,0,,island,90.0,25,air,0.1,10.0,load,senb,,1.0,,,,,316L
2120,,,,18.755737276383456,2.8877751859937308e-08,dadn,in718316l,lpbf,huakepm250,300,900.0,80.0,30,,0,,island,90.0,25,air,0.1,10.0,load,senb,,1.0,,,,,316L
2120,,,,33.79053387496328,7.444422034649967e-07,dadn,in718316l,lpbf,huakepm250,300,900.0,80.0,30,,0,,island,90.0,25,air,0.1,10.0,load,senb,,1.0,,,,,316L
2120,,,,15.240845855276506,2.832126685017134e-08,dadn,in718316l,lpbf,huakepm250,300,900.0,80.0,30,,0,,island,90.0,25,air,0.1,10.0,load,senb,,1.0,,,,,316L
2120,,,,23.376369970156276,4.88351351961882e-08,dadn,in718316l,lpbf,huakepm250,300,900.0,80.0,30,,0,,island,90.0,25,air,0.1,10.0,load,senb,,1.0,,,,,316L
2120,,,,15.305529467142039,2.832126685017134e-08,dadn,in718316l,lpbf,huakepm250,300,900.0,80.0,30,,0,,island,90.0,25,air,0.1,10.0,load,senb,,1.0,,,,,316L
2120,,,,11.378846997656272,1.4901824234059092e-08,dadn,in718316l,lpbf,huakepm250,300,900.0,80.0,30,,0,,island,90.0,25,air,0.1,10.0,load,senb,,1.0,,,,,316L
2120,,,,13.943892973736949,2.5200458978585046e-08,dadn,in718316l,lpbf,huakepm250,300,900.0,80.0,30,,0,,island,90.0,25,air,0.1,10.0,load,senb,,1.0,,,,,316L
