Repository: jessk816/pinn

**data**
- **fatigue database**
    - FatigueData-AM2022.xlsx
        - raw fatigue database for additive manufacturing materials (2022)
    - data_fatigue2022.ipynb
        - data cleaning and exploration of fatigue database
    - 316l_fatiguedata_clean.csv
        - cleaned fatigue data for 316L stainless steel
    - fatigue_database_clean.csv
        - cleaned full fatigue database
    - other_fatiguedata_clean.csv
        - cleaned fatigue data for other materials
    - ti64_fatiguedata_clean.csv
        - cleaned fatigue data for Ti-6Al-4V
- **zhou**
    - data_zhou.xlsx
        - datasets from Zhou, S. et al. (2025).

File: data/fatigue database/316l_fatiguedata_clean.csv (part 18 of 33)
dataset_id,Nf,stress_amp,strain_amp,deltaK,dadN,fatigue_data_type,material,am_process,am_machine,power_w,scan_speed,hatch_spacing,layer_thickness,preheat_temp,build_direction,am_environment,scan_pattern,scan_rotation,fatigue_temp,fatigue_environment,r_ratio,frequency_hz,load_control,specimen_description,specimen_size_mm,Kt,E_gpa,yield_strength,uts,elongation,material_group
2120,,,,23.376369970156276,5.382523262926273e-08,dadn,in718316l,lpbf,huakepm250,300,900.0,80.0,30,,0,,island,90.0,25,air,0.1,10.0,load,senb,,1.0,,,,,316L
2120,,,,11.92148663992586,1.8102830242184744e-08,dadn,in718316l,lpbf,huakepm250,300,900.0,80.0,30,,0,,island,90.0,25,air,0.1,10.0,load,senb,,1.0,,,,,316L
2120,,,,26.20823805757646,2.142821106641959e-07,dadn,in718316l,lpbf,huakepm250,300,900.0,80.0,30,,0,,island,90.0,25,air,0.1,10.0,load,senb,,1.0,,,,,316L
2120,,,,21.11709533848825,2.6200516883141385e-08,dadn,in718316l,lpbf,huakepm250,300,900.0,80.0,30,,0,,island,90.0,25,air,0.1,10.0,load,senb,,1.0,,,,,316L
2120,,,,21.11709533848825,2.569562318628079e-08,dadn,in718316l,lpbf,huakepm250,300,900.0,80.0,30,,0,,island,90.0,25,air,0.1,10.0,load,senb,,1.0,,,,,316L
2120,,,,31.310347300077893,5.894168338395486e-07,dadn,in718316l,lpbf,huakepm250,300,900.0,80.0,30,,0,,island,90.0,25,air,0.1,10.0,load,senb,,1.0,,,,,316L
2120,,,,23.575214146821402,5.932523081906797e-08,dadn,in718316l,lpbf,huakepm250,300,900.0,80.0,30,,0,,island,90.0,25,air,0.1,10.0,load,senb,,1.0,,,,,316L
2120,,,,25.121464484960715,8.099360024769174e-08,dadn,in718316l,lpbf,huakepm250,300,900.0,80.0,30,,0,,island,90.0,25,air,0.1,10.0,load,senb,,1.0,,,,,316L
2120,,,,25.987185748742807,1.696592195180195e-07,dadn,in718316l,lpbf,huakepm250,300,900.0,80.0,30,,0,,island,90.0,25,air,0.1,10.0,load,senb,,1.0,,,,,316L
2120,,,,14.00307219315642,2.5200458978585046e-08,dadn,in718316l,lpbf,huakepm250,300,900.0,80.0,30,,0,,island,90.0,25,air,0.1,10.0,load,senb,,1.0,,,,,316L
2120,,,,19.733566628841018,2.569562318628079e-08,dadn,in718316l,lpbf,huakepm250,300,900.0,80.0,30,,0,,island,90.0,25,air,0.1,10.0,load,senb,,1.0,,,,,316L
2120,,,,31.44323141762391,6.128073190787546e-07,dadn,in718316l,lpbf,huakepm250,300,900.0,80.0,30,,0,,island,90.0,25,air,0.1,10.0,load,senb,,1.0,,,,,316L
2120,,,,19.817317778656687,2.569562318628079e-08,dadn,in718316l,lpbf,huakepm250,300,900.0,80.0,30,,0,,island,90.0,25,air,0.1,10.0,load,senb,,1.0,,,,,316L
2120,,,,19.40208656019199,2.5200458978585046e-08,dadn,in718316l,lpbf,huakepm250,300,900.0,80.0,30,,0,,island,90.0,25,air,0.1,10.0,load,senb,,1.0,,,,,316L
2120,,,,16.10348242134131,3.1828553467229415e-08,dadn,in718316l,lpbf,huakepm250,300,900.0,80.0,30,,0,,island,90.0,25,air,0.1,10.0,load,senb,,1.0,,,,,316L
2120,,,,20.85049257340866,2.4714836769182428e-08,dadn,in718316l,lpbf,huakepm250,300,900.0,80.0,30,,0,,island,90.0,25,air,0.1,10.0,load,senb,,1.0,,,,,316L
2120,,,,31.576679508112395,6.128073190787546e-07,dadn,in718316l,lpbf,huakepm250,300,900.0,80.0,30,,0,,island,90.0,25,air,0.1,10.0,load,senb,,1.0,,,,,316L
2120,,,,19.901424376386416,2.6200516883141385e-08,dadn,in718316l,lpbf,huakepm250,300,900.0,80.0,30,,0,,island,90.0,25,air,0.1,10.0,load,senb,,1.0,,,,,316L
2120,,,,15.967658259424011,3.1215205413926824e-08,dadn,in718316l,lpbf,huakepm250,300,900.0,80.0,30,,0,,island,90.0,25,air,0.1,10.0,load,senb,,1.0,,,,,316L
2120,,,,11.330758173009343,1.4333030603610913e-08,dadn,in718316l,lpbf,huakepm250,300,900.0,80.0,30,,0,,island,90.0,25,air,0.1,10.0,load,senb,,1.0,,,,,316L
2120,,,,26.319468334051493,2.3162676005233866e-07,dadn,in718316l,lpbf,huakepm250,300,900.0,80.0,30,,0,,island,90.0,25,air,0.1,10.0,load,senb,,1.0,,,,,316L
2120,,,,29.507870235125967,5.044485771609643e-07,dadn,in718316l,lpbf,huakepm250,300,900.0,80.0,30,,0,,island,90.0,25,air,0.1,10.0,load,senb,,1.0,,,,,316L
2120,,,,14.424419284394217,2.6715331244049827e-08,dadn,in718316l,lpbf,huakepm250,300,900.0,80.0,30,,0,,island,90.0,25,air,0.1,10.0,load,senb,,1.0,,,,,316L
2120,,,,25.550658775286394,1.063556493196811e-07,dadn,in718316l,lpbf,huakepm250,300,900.0,80.0,30,,0,,island,90.0,25,air,0.1,10.0,load,senb,,1.0,,,,,316L
2120,,,,18.054295914777118,2.9445171252255175e-08,dadn,in718316l,lpbf,huakepm250,300,900.0,80.0,30,,0,,island,90.0,25,air,0.1,10.0,load,senb,,1.0,,,,,316L
2120,,,,25.76799789654046,1.424036518875264e-07,dadn,in718316l,lpbf,huakepm250,300,900.0,80.0,30,,0,,island,90.0,25,air,0.1,10.0,load,senb,,1.0,,,,,316L
2120,,,,11.871104533489579,1.7411856145784867e-08,dadn,in718316l,lpbf,huakepm250,300,900.0,80.0,30,,0,,island,90.0,25,air,0.1,10.0,load,senb,,1.0,,,,,316L
2120,,,,12.865823374157685,2.1991432567587957e-08,dadn,in718316l,lpbf,huakepm250,300,900.0,80.0,30,,0,,island,90.0,25,air,0.1,10.0,load,senb,,1.0,,,,,316L
2120,,,,33.93394414225765,7.590697598189205e-07,dadn,in718316l,lpbf,huakepm250,300,900.0,80.0,30,,0,,island,90.0,25,air,0.1,10.0,load,senb,,1.0,,,,,316L
2120,,,,27.226474508069273,2.982963142997464e-07,dadn,in718316l,lpbf,huakepm250,300,900.0,80.0,30,,0,,island,90.0,25,air,0.1,10.0,load,senb,,1.0,,,,,316L
2120,,,,25.550658775286394,1.1952666131857332e-07,dadn,in718316l,lpbf,huakepm250,300,900.0,80.0,30,,0,,island,90.0,25,air,0.1,10.0,load,senb,,1.0,,,,,316L
2120,,,,27.69163239771209,3.485407176883775e-07,dadn,in718316l,lpbf,huakepm250,300,900.0,80.0,30,,0,,island,90.0,25,air,0.1,10.0,load,senb,,1.0,,,,,316L
2120,,,,14.302757111630257,2.72402612002871e-08,dadn,in718316l,lpbf,huakepm250,300,900.0,80.0,30,,0,,island,90.0,25,air,0.1,10.0,load,senb,,1.0,,,,,316L
2120,,,,21.66057112589789,2.569562318628079e-08,dadn,in718316l,lpbf,huakepm250,300,900.0,80.0,30,,0,,island,90.0,25,air,0.1,10.0,load,senb,,1.0,,,,,316L
2120,,,,13.422408633800767,2.423857268021977e-08,dadn,in718316l,lpbf,huakepm250,300,900.0,80.0,30,,0,,island,90.0,25,air,0.1,10.0,load,senb,,1.0,,,,,316L
2120,,,,29.01220358574639,4.851940796530688e-07,dadn,in718316l,lpbf,huakepm250,300,900.0,80.0,30,,0,,island,90.0,25,air,0.1,10.0,load,senb,,1.0,,,,,316L
2120,,,,15.112297566090282,2.7775505513342165e-08,dadn,in718316l,lpbf,huakepm250,300,900.0,80.0,30,,0,,island,90.0,25,air,0.1,10.0,load,senb,,1.0,,,,,316L
2120,,,,24.491152956585385,7.348474358421413e-08,dadn,in718316l,lpbf,huakepm250,300,900.0,80.0,30,,0,,island,90.0,25,air,0.1,10.0,load,senb,,1.0,,,,,316L
2120,,,,28.524863034636496,4.2340946623038277e-07,dadn,in718316l,lpbf,huakepm250,300,900.0,80.0,30,,0,,island,90.0,25,air,0.1,10.0,load,senb,,1.0,,,,,316L
2120,,,,19.157135735168573,2.6200516883141385e-08,dadn,in718316l,lpbf,huakepm250,300,900.0,80.0,30,,0,,island,90.0,25,air,0.1,10.0,load,senb,,1.0,,,,,316L
2120,,,,26.20823805757646,2.101528147611077e-07,dadn,in718316l,lpbf,huakepm250,300,900.0,80.0,30,,0,,island,90.0,25,air,0.1,10.0,load,senb,,1.0,,,,,316L
2120,,,,13.030330954710024,2.3313401000892548e-08,dadn,in718316l,lpbf,huakepm250,300,900.0,80.0,30,,0,,island,90.0,25,air,0.1,10.0,load,senb,,1.0,,,,,316L
2120,,,,27.45806846016547,3.1622776601683797e-07,dadn,in718316l,lpbf,huakepm250,300,900.0,80.0,30,,0,,island,90.0,25,air,0.1,10.0,load,senb,,1.0,,,,,316L
2120,,,,22.983698900186212,3.5770180097369144e-08,dadn,in718316l,lpbf,huakepm250,300,900.0,80.0,30,,0,,island,90.0,25,air,0.1,10.0,load,senb,,1.0,,,,,316L
2120,,,,33.082522593608914,7.022291821489398e-07,dadn,in718316l,lpbf,huakepm250,300,900.0,80.0,30,,0,,island,90.0,25,air,0.1,10.0,load,senb,,1.0,,,,,316L
2120,,,,17.826360910682496,2.8877751859937308e-08,dadn,in718316l,lpbf,huakepm250,300,900.0,80.0,30,,0,,island,90.0,25,air,0.1,10.0,load,senb,,1.0,,,,,316L
2120,,,,23.081243923146943,3.8665527872395776e-08,dadn,in718316l,lpbf,huakepm250,300,900.0,80.0,30,,0,,island,90.0,25,air,0.1,10.0,load,senb,,1.0,,,,,316L
2120,,,,13.309197878766721,2.3771486377238667e-08,dadn,in718316l,lpbf,huakepm250,300,900.0,80.0,30,,0,,island,90.0,25,air,0.1,10.0,load,senb,,1.0,,,,,316L
2120,,,,24.909578523245806,7.206866526726445e-08,dadn,in718316l,lpbf,huakepm250,300,900.0,80.0,30,,0,,island,90.0,25,air,0.1,10.0,load,senb,,1.0,,,,,316L
2120,,,,13.884963855149838,2.4714836769182428e-08,dadn,in718316l,lpbf,huakepm250,300,900.0,80.0,30,,0,,island,90.0,25,air,0.1,10.0,load,senb,,1.0,,,,,316L
2120,,,,16.17182714554603,3.1828553467229415e-08,dadn,in718316l,lpbf,huakepm250,300,900.0,80.0,30,,0,,island,90.0,25,air,0.1,10.0,load,senb,,1.0,,,,,316L
2120,,,,26.769130237327275,2.6031126205508573e-07,dadn,in718316l,lpbf,huakepm250,300,900.0,80.0,30,,0,,island,90.0,25,air,0.1,10.0,load,senb,,1.0,,,,,316L
2120,,,,22.030636870193735,2.7775505513342165e-08,dadn,in718316l,lpbf,huakepm250,300,900.0,80.0,30,,0,,island,90.0,25,air,0.1,10.0,load,senb,,1.0,,,,,316L
2120,,,,25.550658775286394,1.0844543311584523e-07,dadn,in718316l,lpbf,huakepm250,300,900.0,80.0,30,,0,,island,90.0,25,air,0.1,10.0,load,senb,,1.0,,,,,316L
2120,,,,17.159677074935868,2.9445171252255175e-08,dadn,in718316l,lpbf,huakepm250,300,900.0,80.0,30,,0,,island,90.0,25,air,0.1,10.0,load,senb,,1.0,,,,,316L
2120,,,,26.097477858013594,1.8699542699268188e-07,dadn,in718316l,lpbf,huakepm250,300,900.0,80.0,30,,0,,island,90.0,25,air,0.1,10.0,load,senb,,1.0,,,,,316L
2120,,,,19.07617462010167,2.7775505513342165e-08,dadn,in718316l,lpbf,huakepm250,300,900.0,80.0,30,,0,,island,90.0,25,air,0.1,10.0,load,senb,,1.0,,,,,316L
2120,,,,28.40431240794887,4.072481826398234e-07,dadn,in718316l,lpbf,huakepm250,300,900.0,80.0,30,,0,,island,90.0,25,air,0.1,10.0,load,senb,,1.0,,,,,316L
2120,,,,34.66017701055196,8.046996321827474e-07,dadn,in718316l,lpbf,huakepm250,300,900.0,80.0,30,,0,,island,90.0,25,air,0.1,10.0,load,senb,,1.0,,,,,316L
2120,,,,17.75102386255247,2.8877751859937308e-08,dadn,in718316l,lpbf,huakepm250,300,900.0,80.0,30,,0,,island,90.0,25,air,0.1,10.0,load,senb,,1.0,,,,,316L
2120,,,,26.097477858013594,1.7299285614274535e-07,dadn,in718316l,lpbf,huakepm250,300,900.0,80.0,30,,0,,island,90.0,25,air,0.1,10.0,load,senb,,1.0,,,,,316L
2120,,,,24.59509575917168,6.798206715529994e-08,dadn,in718316l,lpbf,huakepm250,300,900.0,80.0,30,,0,,island,90.0,25,air,0.1,10.0,load,senb,,1.0,,,,,316L
2120,,,,26.20823805757646,1.9066970302583817e-07,dadn,in718316l,lpbf,huakepm250,300,900.0,80.0,30,,0,,island,90.0,25,air,0.1,10.0,load,senb,,1.0,,,,,316L
2120,,,,24.909578523245806,7.348474358421413e-08,dadn,in718316l,lpbf,huakepm250,300,900.0,80.0,30,,0,,island,90.0,25,air,0.1,10.0,load,senb,,1.0,,,,,316L
2120,,,,13.536582382635952,2.423857268021977e-08,dadn,in718316l,lpbf,huakepm250,300,900.0,80.0,30,,0,,island,90.0,25,air,0.1,10.0,load,senb,,1.0,,,,,316L
2120,,,,30.784403041360548,5.780585524149321e-07,dadn,in718316l,lpbf,huakepm250,300,900.0,80.0,30,,0,,island,90.0,25,air,0.1,10.0,load,senb,,1.0,,,,,316L
2120,,,,23.675269617232967,6.167950008339585e-08,dadn,in718316l,lpbf,huakepm250,300,900.0,80.0,30,,0,,island,90.0,25,air,0.1,10.0,load,senb,,1.0,,,,,316L
2120,,,,11.378846997656272,1.549318993617762e-08,dadn,in718316l,lpbf,huakepm250,300,900.0,80.0,30,,0,,island,90.0,25,air,0.1,10.0,load,senb,,1.0,,,,,316L
2120,,,,23.47558152680695,5.2788000394197304e-08,dadn,in718316l,lpbf,huakepm250,300,900.0,80.0,30,,0,,island,90.0,25,air,0.1,10.0,load,senb,,1.0,,,,,316L
2120,,,,28.524863034636496,4.3172904537197684e-07,dadn,in718316l,lpbf,huakepm250,300,900.0,80.0,30,,0,,island,90.0,25,air,0.1,10.0,load,senb,,1.0,,,,,316L
2120,,,,17.526917660023532,2.832126685017134e-08,dadn,in718316l,lpbf,huakepm250,300,900.0,80.0,30,,0,,island,90.0,25,air,0.1,10.0,load,senb,,1.0,,,,,316L
2120,,,,28.16473740009007,3.9940035882055e-07,dadn,in718316l,lpbf,huakepm250,300,900.0,80.0,30,,0,,island,90.0,25,air,0.1,10.0,load,senb,,1.0,,,,,316L
2120,,,,16.035426532855926,3.1828553467229415e-08,dadn,in718316l,lpbf,huakepm250,300,900.0,80.0,30,,0,,island,90.0,25,air,0.1,10.0,load,senb,,1.0,,,,,316L
2120,,,,25.3351527919353,9.463599181493483e-08,dadn,in718316l,lpbf,huakepm250,300,900.0,80.0,30,,0,,island,90.0,25,air,0.1,10.0,load,senb,,1.0,,,,,316L
2120,,,,14.485637903573057,2.6715331244049827e-08,dadn,in718316l,lpbf,huakepm250,300,900.0,80.0,30,,0,,island,90.0,25,air,0.1,10.0,load,senb,,1.0,,,,,316L
2120,,,,20.155891974649954,2.4714836769182428e-08,dadn,in718316l,lpbf,huakepm250,300,900.0,80.0,30,,0,,island,90.0,25,air,0.1,10.0,load,senb,,1.0,,,,,316L
2120,,,,16.72913122479226,3.0023739876976526e-08,dadn,in718316l,lpbf,huakepm250,300,900.0,80.0,30,,0,,island,90.0,25,air,0.1,10.0,load,senb,,1.0,,,,,316L
2120,,,,12.703392697419467,2.1567649489649688e-08,dadn,in718316l,lpbf,huakepm250,300,900.0,80.0,30,,0,,island,90.0,25,air,0.1,10.0,load,senb,,1.0,,,,,316L
2120,,,,11.524341501554062,1.6747256113302515e-08,dadn,in718316l,lpbf,huakepm250,300,900.0,80.0,30,,0,,island,90.0,25,air,0.1,10.0,load,senb,,1.0,,,,,316L
2120,,,,22.886566118070725,3.309164143370431e-08,dadn,in718316l,lpbf,huakepm250,300,900.0,80.0,30,,0,,island,90.0,25,air,0.1,10.0,load,senb,,1.0,,,,,316L
2120,,,,21.027851121126496,2.6200516883141385e-08,dadn,in718316l,lpbf,huakepm250,300,900.0,80.0,30,,0,,island,90.0,25,air,0.1,10.0,load,senb,,1.0,,,,,316L
2120,,,,32.942710569753636,6.886969648495656e-07,dadn,in718316l,lpbf,huakepm250,300,900.0,80.0,30,,0,,island,90.0,25,air,0.1,10.0,load,senb,,1.0,,,,,316L
2120,,,,12.543012703640153,2.1567649489649688e-08,dadn,in718316l,lpbf,huakepm250,300,900.0,80.0,30,,0,,island,90.0,25,air,0.1,10.0,load,senb,,1.0,,,,,316L
2120,,,,24.387649432882775,7.348474358421413e-08,dadn,in718316l,lpbf,huakepm250,300,900.0,80.0,30,,0,,island,90.0,25,air,0.1,10.0,load,senb,,1.0,,,,,316L
2120,,,,28.645925289748234,4.488618303271122e-07,dadn,in718316l,lpbf,huakepm250,300,900.0,80.0,30,,0,,island,90.0,25,air,0.1,10.0,load,senb,,1.0,,,,,316L
2120,,,,18.676472535307887,2.8877751859937308e-08,dadn,in718316l,lpbf,huakepm250,300,900.0,80.0,30,,0,,island,90.0,25,air,0.1,10.0,load,senb,,1.0,,,,,316L
2120,,,,23.277577697388388,4.517826801206388e-08,dadn,in718316l,lpbf,huakepm250,300,900.0,80.0,30,,0,,island,90.0,25,air,0.1,10.0,load,senb,,1.0,,,,,316L
2120,,,,23.7757497326593,7.206866526726445e-08,dadn,in718316l,lpbf,huakepm250,300,900.0,80.0,30,,0,,island,90.0,25,air,0.1,10.0,load,senb,,1.0,,,,,316L
2120,,,,11.82093534988127,1.7076323207337083e-08,dadn,in718316l,lpbf,huakepm250,300,900.0,80.0,30,,0,,island,90.0,25,air,0.1,10.0,load,senb,,1.0,,,,,316L
2120,,,,16.65843124454556,3.0613676805541126e-08,dadn,in718316l,lpbf,huakepm250,300,900.0,80.0,30,,0,,island,90.0,25,air,0.1,10.0,load,senb,,1.0,,,,,316L
2120,,,,19.238440456974427,2.6715331244049827e-08,dadn,in718316l,lpbf,huakepm250,300,900.0,80.0,30,,0,,island,90.0,25,air,0.1,10.0,load,senb,,1.0,,,,,316L
2120,,,,25.659098222205763,1.3174019740142918e-07,dadn,in718316l,lpbf,huakepm250,300,900.0,80.0,30,,0,,island,90.0,25,air,0.1,10.0,load,senb,,1.0,,,,,316L
2120,,,,31.046261460127102,5.894168338395486e-07,dadn,in718316l,lpbf,huakepm250,300,900.0,80.0,30,,0,,island,90.0,25,air,0.1,10.0,load,senb,,1.0,,,,,316L
2120,,,,16.035426532855926,3.1215205413926824e-08,dadn,in718316l,lpbf,huakepm250,300,900.0,80.0,30,,0,,island,90.0,25,air,0.1,10.0,load,senb,,1.0,,,,,316L
2120,,,,19.32009024381918,2.5200458978585046e-08,dadn,in718316l,lpbf,huakepm250,300,900.0,80.0,30,,0,,island,90.0,25,air,0.1,10.0,load,senb,,1.0,,,,,316L
2120,,,,21.752500667656783,2.569562318628079e-08,dadn,in718316l,lpbf,huakepm250,300,900.0,80.0,30,,0,,island,90.0,25,air,0.1,10.0,load,senb,,1.0,,,,,316L
2120,,,,32.80348941383954,6.886969648495656e-07,dadn,in718316l,lpbf,huakepm250,300,900.0,80.0,30,,0,,island,90.0,25,air,0.1,10.0,load,senb,,1.0,,,,,316L
2120,,,,18.597542779686904,2.8877751859937308e-08,dadn,in718316l,lpbf,huakepm250,300,900.0,80.0,30,,0,,island,90.0,25,air,0.1,10.0,load,senb,,1.0,,,,,316L
2120,,,,29.258987314041832,4.851940796530688e-07,dadn,in718316l,lpbf,huakepm250,300,900.0,80.0,30,,0,,island,90.0,25,air,0.1,10.0,load,senb,,1.0,,,,,316L
2120,,,,25.659098222205763,1.2671175363649394e-07,dadn,in718316l,lpbf,huakepm250,300,900.0,80.0,30,,0,,island,90.0,25,air,0.1,10.0,load,senb,,1.0,,,,,316L
2120,,,,12.43721917750619,2.115203286910776e-08,dadn,in718316l,lpbf,huakepm250,300,900.0,80.0,30,,0,,island,90.0,25,air,0.1,10.0,load,senb,,1.0,,,,,316L
2120,,,,28.16473740009007,3.9170376548264826e-07,dadn,in718316l,lpbf,huakepm250,300,900.0,80.0,30,,0,,island,90.0,25,air,0.1,10.0,load,senb,,1.0,,,,,316L
2120,,,,19.733566628841018,2.6200516883141385e-08,dadn,in718316l,lpbf,huakepm250,300,900.0,80.0,30,,0,,island,90.0,25,air,0.1,10.0,load,senb,,1.0,,,,,316L
2120,,,,29.135334160907647,4.947276656180794e-07,dadn,in718316l,lpbf,huakepm250,300,900.0,80.0,30,,0,,island,90.0,25,air,0.1,10.0,load,senb,,1.0,,,,,316L
2120,,,,14.733121607545044,2.72402612002871e-08,dadn,in718316l,lpbf,huakepm250,300,900.0,80.0,30,,0,,island,90.0,25,air,0.1,10.0,load,senb,,1.0,,,,,316L
2120,,,,26.996833925662067,2.7595932273566613e-07,dadn,in718316l,lpbf,huakepm250,300,900.0,80.0,30,,0,,island,90.0,25,air,0.1,10.0,load,senb,,1.0,,,,,316L
2120,,,,11.972082572855012,1.8102830242184744e-08,dadn,in718316l,lpbf,huakepm250,300,900.0,80.0,30,,0,,island,90.0,25,air,0.1,10.0,load,senb,,1.0,,,,,316L
2120,,,,11.427139915888159,1.5797615864528585e-08,dadn,in718316l,lpbf,huakepm250,300,900.0,80.0,30,,0,,island,90.0,25,air,0.1,10.0,load,senb,,1.0,,,,,316L
2120,,,,22.886566118070725,3.647302891857901e-08,dadn,in718316l,lpbf,huakepm250,300,900.0,80.0,30,,0,,island,90.0,25,air,0.1,10.0,load,senb,,1.0,,,,,316L
2120,,,,18.285145387301483,2.9445171252255175e-08,dadn,in718316l,lpbf,huakepm250,300,900.0,80.0,30,,0,,island,90.0,25,air,0.1,10.0,load,senb,,1.0,,,,,316L
2120,,,,24.59509575917168,7.067987530571926e-08,dadn,in718316l,lpbf,huakepm250,300,900.0,80.0,30,,0,,island,90.0,25,air,0.1,10.0,load,senb,,1.0,,,,,316L
2120,,,,11.871104533489579,1.7753981976122537e-08,dadn,in718316l,lpbf,huakepm250,300,900.0,80.0,30,,0,,island,90.0,25,air,0.1,10.0,load,senb,,1.0,,,,,316L
2120,,,,13.943892973736949,2.4714836769182428e-08,dadn,in718316l,lpbf,huakepm250,300,900.0,80.0,30,,0,,island,90.0,25,air,0.1,10.0,load,senb,,1.0,,,,,316L
2120,,,,25.3351527919353,9.102379316663443e-08,dadn,in718316l,lpbf,huakepm250,300,900.0,80.0,30,,0,,island,90.0,25,air,0.1,10.0,load,senb,,1.0,,,,,316L
2120,,,,18.91527740777389,2.7775505513342165e-08,dadn,in718316l,lpbf,huakepm250,300,900.0,80.0,30,,0,,island,90.0,25,air,0.1,10.0,load,senb,,1.0,,,,,316L
2120,,,,25.228082390139292,9.102379316663443e-08,dadn,in718316l,lpbf,huakepm250,300,900.0,80.0,30,,0,,island,90.0,25,air,0.1,10.0,load,senb,,1.0,,,,,316L
2120,,,,17.232504390571293,2.9445171252255175e-08,dadn,in718316l,lpbf,huakepm250,300,900.0,80.0,30,,0,,island,90.0,25,air,0.1,10.0,load,senb,,1.0,,,,,316L
2120,,,,22.40702510036981,2.7775505513342165e-08,dadn,in718316l,lpbf,huakepm250,300,900.0,80.0,30,,0,,island,90.0,25,air,0.1,10.0,load,senb,,1.0,,,,,316L
2120,,,,20.413613297739474,2.3771486377238667e-08,dadn,in718316l,lpbf,huakepm250,300,900.0,80.0,30,,0,,island,90.0,25,air,0.1,10.0,load,senb,,1.0,,,,,316L
2120,,,,20.500250630854886,2.3771486377238667e-08,dadn,in718316l,lpbf,huakepm250,300,900.0,80.0,30,,0,,island,90.0,25,air,0.1,10.0,load,senb,,1.0,,,,,316L
2120,,,,12.649706131111556,2.1567649489649688e-08,dadn,in718316l,lpbf,huakepm250,300,900.0,80.0,30,,0,,island,90.0,25,air,0.1,10.0,load,senb,,1.0,,,,,316L
2120,,,,15.832979700828881,3.0613676805541126e-08,dadn,in718316l,lpbf,huakepm250,300,900.0,80.0,30,,0,,island,90.0,25,air,0.1,10.0,load,senb,,1.0,,,,,316L
2120,,,,24.387649432882775,7.640092057718618e-08,dadn,in718316l,lpbf,huakepm250,300,900.0,80.0,30,,0,,island,90.0,25,air,0.1,10.0,load,senb,,1.0,,,,,316L
2120,,,,25.228082390139292,9.281232108444414e-08,dadn,in718316l,lpbf,huakepm250,300,900.0,80.0,30,,0,,island,90.0,25,air,0.1,10.0,load,senb,,1.0,,,,,316L
2120,,,,22.597623831622183,2.832126685017134e-08,dadn,in718316l,lpbf,huakepm250,300,900.0,80.0,30,,0,,island,90.0,25,air,0.1,10.0,load,senb,,1.0,,,,,316L
2120,,,,25.442677610787815,1.0844543311584523e-07,dadn,in718316l,lpbf,huakepm250,300,900.0,80.0,30,,0,,island,90.0,25,air,0.1,10.0,load,senb,,1.0,,,,,316L
2120,,,,13.594032936833456,2.423857268021977e-08,dadn,in718316l,lpbf,huakepm250,300,900.0,80.0,30,,0,,island,90.0,25,air,0.1,10.0,load,senb,,1.0,,,,,316L
2120,,,,29.758870205161337,5.143604950448966e-07,dadn,in718316l,lpbf,huakepm250,300,900.0,80.0,30,,0,,island,90.0,25,air,0.1,10.0,load,senb,,1.0,,,,,316L
2120,,,,19.40208656019199,2.569562318628079e-08,dadn,in718316l,lpbf,huakepm250,300,900.0,80.0,30,,0,,island,90.0,25,air,0.1,10.0,load,senb,,1.0,,,,,316L
2120,,,,16.58803005370638,3.0613676805541126e-08,dadn,in718316l,lpbf,huakepm250,300,900.0,80.0,30,,0,,island,90.0,25,air,0.1,10.0,load,senb,,1.0,,,,,316L
2120,,,,25.121464484960715,8.258504474991887e-08,dadn,in718316l,lpbf,huakepm250,300,900.0,80.0,30,,0,,island,90.0,25,air,0.1,10.0,load,senb,,1.0,,,,,316L
2120,,,,25.015297164076625,7.94328234724282e-08,dadn,in718316l,lpbf,huakepm250,300,900.0,80.0,30,,0,,island,90.0,25,air,0.1,10.0,load,senb,,1.0,,,,,316L
2120,,,,19.650169424759774,2.569562318628079e-08,dadn,in718316l,lpbf,huakepm250,300,900.0,80.0,30,,0,,island,90.0,25,air,0.1,10.0,load,senb,,1.0,,,,,316L
2120,,,,34.8072781267387,8.046996321827474e-07,dadn,in718316l,lpbf,huakepm250,300,900.0,80.0,30,,0,,island,90.0,25,air,0.1,10.0,load,senb,,1.0,,,,,316L
2120,,,,23.179202936542637,4.261646914878184e-08,dadn,in718316l,lpbf,huakepm250,300,900.0,80.0,30,,0,,island,90.0,25,air,0.1,10.0,load,senb,,1.0,,,,,316L
2120,,,,34.07796305648378,7.590697598189205e-07,dadn,in718316l,lpbf,huakepm250,300,900.0,80.0,30,,0,,island,90.0,25,air,0.1,10.0,load,senb,,1.0,,,,,316L
2120,,,,25.76799789654046,1.3432876257492025e-07,dadn,in718316l,lpbf,huakepm250,300,900.0,80.0,30,,0,,island,90.0,25,air,0.1,10.0,load,senb,,1.0,,,,,316L
2120,,,,23.575214146821402,5.706082259060233e-08,dadn,in718316l,lpbf,huakepm250,300,900.0,80.0,30,,0,,island,90.0,25,air,0.1,10.0,load,senb,,1.0,,,,,316L
2120,,,,13.085632929282664,2.3771486377238667e-08,dadn,in718316l,lpbf,huakepm250,300,900.0,80.0,30,,0,,island,90.0,25,air,0.1,10.0,load,senb,,1.0,,,,,316L
2120,,,,26.097477858013594,1.944161749655198e-07,dadn,in718316l,lpbf,huakepm250,300,900.0,80.0,30,,0,,island,90.0,25,air,0.1,10.0,load,senb,,1.0,,,,,316L
2120,,,,23.179202936542637,4.345384080930512e-08,dadn,in718316l,lpbf,huakepm250,300,900.0,80.0,30,,0,,island,90.0,25,air,0.1,10.0,load,senb,,1.0,,,,,316L
2120,,,,28.40431240794887,4.152502084705327e-07,dadn,in718316l,lpbf,huakepm250,300,900.0,80.0,30,,0,,island,90.0,25,air,0.1,10.0,load,senb,,1.0,,,,,316L
2120,,,,18.440682567983593,2.8877751859937308e-08,dadn,in718316l,lpbf,huakepm250,300,900.0,80.0,30,,0,,island,90.0,25,air,0.1,10.0,load,senb,,1.0,,,,,316L
2120,,,,22.886566118070725,3.5770180097369144e-08,dadn,in718316l,lpbf,huakepm250,300,900.0,80.0,30,,0,,island,90.0,25,air,0.1,10.0,load,senb,,1.0,,,,,316L
2120,,,,23.376369970156276,5.0773114302621444e-08,dadn,in718316l,lpbf,huakepm250,300,900.0,80.0,30,,0,,island,90.0,25,air,0.1,10.0,load,senb,,1.0,,,,,316L
2120,,,,23.277577697388388,4.88351351961882e-08,dadn,in718316l,lpbf,huakepm250,300,900.0,80.0,30,,0,,island,90.0,25,air,0.1,10.0,load,senb,,1.0,,,,,316L
2120,,,,15.17643560668487,2.832126685017134e-08,dadn,in718316l,lpbf,huakepm250,300,900.0,80.0,30,,0,,island,90.0,25,air,0.1,10.0,load,senb,,1.0,,,,,316L
2120,,,,25.3351527919353,9.839153736870746e-08,dadn,in718316l,lpbf,huakepm250,300,900.0,80.0,30,,0,,island,90.0,25,air,0.1,10.0,load,senb,,1.0,,,,,316L
2120,,,,13.422408633800767,2.3771486377238667e-08,dadn,in718316l,lpbf,huakepm250,300,900.0,80.0,30,,0,,island,90.0,25,air,0.1,10.0,load,senb,,1.0,,,,,316L
2120,,,,15.17643560668487,2.7775505513342165e-08,dadn,in718316l,lpbf,huakepm250,300,900.0,80.0,30,,0,,island,90.0,25,air,0.1,10.0,load,senb,,1.0,,,,,316L
2120,,,,11.972082572855012,1.7753981976122537e-08,dadn,in718316l,lpbf,huakepm250,300,900.0,80.0,30,,0,,island,90.0,25,air,0.1,10.0,load,senb,,1.0,,,,,316L
2120,,,,25.442677610787815,1.063556493196811e-07,dadn,in718316l,lpbf,huakepm250,300,900.0,80.0,30,,0,,island,90.0,25,air,0.1,10.0,load,senb,,1.0,,,,,316L
2120,,,,26.319468334051493,2.227857065215908e-07,dadn,in718316l,lpbf,huakepm250,300,900.0,80.0,30,,0,,island,90.0,25,air,0.1,10.0,load,senb,,1.0,,,,,316L
2120,,,,26.097477858013594,1.7985792448790314e-07,dadn,in718316l,lpbf,huakepm250,300,900.0,80.0,30,,0,,island,90.0,25,air,0.1,10.0,load,senb,,1.0,,,,,316L
2120,,,,15.69943708301171,3.0023739876976526e-08,dadn,in718316l,lpbf,huakepm250,300,900.0,80.0,30,,0,,island,90.0,25,air,0.1,10.0,load,senb,,1.0,,,,,316L
2120,,,,28.284271247461906,3.9170376548264826e-07,dadn,in718316l,lpbf,huakepm250,300,900.0,80.0,30,,0,,island,90.0,25,air,0.1,10.0,load,senb,,1.0,,,,,316L
2120,,,,24.491152956585385,7.206866526726445e-08,dadn,in718316l,lpbf,huakepm250,300,900.0,80.0,30,,0,,island,90.0,25,air,0.1,10.0,load,senb,,1.0,,,,,316L
2120,,,,14.984833512176152,2.832126685017134e-08,dadn,in718316l,lpbf,huakepm250,300,900.0,80.0,30,,0,,island,90.0,25,air,0.1,10.0,load,senb,,1.0,,,,,316L
2120,,,,13.884963855149838,2.423857268021977e-08,dadn,in718316l,lpbf,huakepm250,300,900.0,80.0,30,,0,,island,90.0,25,air,0.1,10.0,load,senb,,1.0,,,,,316L
2120,,,,14.062502574860181,2.569562318628079e-08,dadn,in718316l,lpbf,huakepm250,300,900.0,80.0,30,,0,,island,90.0,25,air,0.1,10.0,load,senb,,1.0,,,,,316L
2120,,,,24.284583331601155,7.790212344563298e-08,dadn,in718316l,lpbf,huakepm250,300,900.0,80.0,30,,0,,island,90.0,25,air,0.1,10.0,load,senb,,1.0,,,,,316L
2120,,,,12.125162424875148,1.8458533033214796e-08,dadn,in718316l,lpbf,huakepm250,300,900.0,80.0,30,,0,,island,90.0,25,air,0.1,10.0,load,senb,,1.0,,,,,316L
2120,,,,27.809158342068816,3.5538919963350887e-07,dadn,in718316l,lpbf,huakepm250,300,900.0,80.0,30,,0,,island,90.0,25,air,0.1,10.0,load,senb,,1.0,,,,,316L
2120,,,,31.17802477203459,5.894168338395486e-07,dadn,in718316l,lpbf,huakepm250,300,900.0,80.0,30,,0,,island,90.0,25,air,0.1,10.0,load,senb,,1.0,,,,,316L
2120,,,,13.767851697075349,2.423857268021977e-08,dadn,in718316l,lpbf,huakepm250,300,900.0,80.0,30,,0,,island,90.0,25,air,0.1,10.0,load,senb,,1.0,,,,,316L
2120,,,,29.88516970508319,5.244671723564217e-07,dadn,in718316l,lpbf,huakepm250,300,900.0,80.0,30,,0,,island,90.0,25,air,0.1,10.0,load,senb,,1.0,,,,,316L
2120,,,,32.52680972797898,6.624098176679414e-07,dadn,in718316l,lpbf,huakepm250,300,900.0,80.0,30,,0,,island,90.0,25,air,0.1,10.0,load,senb,,1.0,,,,,316L
2120,,,,15.9001763855384,3.1215205413926824e-08,dadn,in718316l,lpbf,huakepm250,300,900.0,80.0,30,,0,,island,90.0,25,air,0.1,10.0,load,senb,,1.0,,,,,316L
2120,,,,24.909578523245806,7.067987530571926e-08,dadn,in718316l,lpbf,huakepm250,300,900.0,80.0,30,,0,,island,90.0,25,air,0.1,10.0,load,senb,,1.0,,,,,316L
2120,,,,30.139379061458527,5.452801877797146e-07,dadn,in718316l,lpbf,huakepm250,300,900.0,80.0,30,,0,,island,90.0,25,air,0.1,10.0,load,senb,,1.0,,,,,316L
2120,,,,30.012005232198646,5.347724359265402e-07,dadn,in718316l,lpbf,huakepm250,300,900.0,80.0,30,,0,,island,90.0,25,air,0.1,10.0,load,senb,,1.0,,,,,316L
2120,,,,31.046261460127102,5.780585524149321e-07,dadn,in718316l,lpbf,huakepm250,300,900.0,80.0,30,,0,,island,90.0,25,air,0.1,10.0,load,senb,,1.0,,,,,316L
2120,,,,21.296721663768928,2.569562318628079e-08,dadn,in718316l,lpbf,huakepm250,300,900.0,80.0,30,,0,,island,90.0,25,air,0.1,10.0,load,senb,,1.0,,,,,316L
2120,,,,14.363459384876824,2.6715331244049827e-08,dadn,in718316l,lpbf,huakepm250,300,900.0,80.0,30,,0,,island,90.0,25,air,0.1,10.0,load,senb,,1.0,,,,,316L
2120,,,,20.938984064079868,2.5200458978585046e-08,dadn,in718316l,lpbf,huakepm250,300,900.0,80.0,30,,0,,island,90.0,25,air,0.1,10.0,load,senb,,1.0,,,,,316L
2120,,,,13.252951083013599,2.3771486377238667e-08,dadn,in718316l,lpbf,huakepm250,300,900.0,80.0,30,,0,,island,90.0,25,air,0.1,10.0,load,senb,,1.0,,,,,316L
2120,,,,16.943036609818837,3.0023739876976526e-08,dadn,in718316l,lpbf,huakepm250,300,900.0,80.0,30,,0,,island,90.0,25,air,0.1,10.0,load,senb,,1.0,,,,,316L
2120,,,,22.886566118070725,3.2453953205904547e-08,dadn,in718316l,lpbf,huakepm250,300,900.0,80.0,30,,0,,island,90.0,25,air,0.1,10.0,load,senb,,1.0,,,,,316L
2120,,,,23.081243923146943,3.942526742675629e-08,dadn,in718316l,lpbf,huakepm250,300,900.0,80.0,30,,0,,island,90.0,25,air,0.1,10.0,load,senb,,1.0,,,,,316L
2120,,,,24.909578523245806,6.931784784282928e-08,dadn,in718316l,lpbf,huakepm250,300,900.0,80.0,30,,0,,island,90.0,25,air,0.1,10.0,load,senb,,1.0,,,,,316L
2120,,,,25.659098222205763,1.2426997105584622e-07,dadn,in718316l,lpbf,huakepm250,300,900.0,80.0,30,,0,,island,90.0,25,air,0.1,10.0,load,senb,,1.0,,,,,316L
2120,,,,29.383165263019958,5.044485771609643e-07,dadn,in718316l,lpbf,huakepm250,300,900.0,80.0,30,,0,,island,90.0,25,air,0.1,10.0,load,senb,,1.0,,,,,316L
2120,,,,14.182121093471888,2.6715331244049827e-08,dadn,in718316l,lpbf,huakepm250,300,900.0,80.0,30,,0,,island,90.0,25,air,0.1,10.0,load,senb,,1.0,,,,,316L
2120,,,,23.87665629533457,7.640092057718618e-08,dadn,in718316l,lpbf,huakepm250,300,900.0,80.0,30,,0,,island,90.0,25,air,0.1,10.0,load,senb,,1.0,,,,,316L
2120,,,,23.47558152680695,5.5961239334585857e-08,dadn,in718316l,lpbf,huakepm250,300,900.0,80.0,30,,0,,island,90.0,25,air,0.1,10.0,load,senb,,1.0,,,,,316L
2120,,,,28.045708721847127,3.8415548835854255e-07,dadn,in718316l,lpbf,huakepm250,300,900.0,80.0,30,,0,,island,90.0,25,air,0.1,10.0,load,senb,,1.0,,,,,316L
2120,,,,25.987185748742807,1.6638982330988368e-07,dadn,in718316l,lpbf,huakepm250,300,900.0,80.0,30,,0,,island,90.0,25,air,0.1,10.0,load,senb,,1.0,,,,,316L
2120,,,,24.909578523245806,7.492864644588501e-08,dadn,in718316l,lpbf,huakepm250,300,900.0,80.0,30,,0,,island,90.0,25,air,0.1,10.0,load,senb,,1.0,,,,,316L
2120,,,,12.384657503002119,2.03446725501288e-08,dadn,in718316l,lpbf,huakepm250,300,900.0,80.0,30,,0,,island,90.0,25,air,0.1,10.0,load,senb,,1.0,,,,,316L
2120,,,,28.40431240794887,4.2340946623038277e-07,dadn,in718316l,lpbf,huakepm250,300,900.0,80.0,30,,0,,island,90.0,25,air,0.1,10.0,load,senb,,1.0,,,,,316L
2120,,,,28.524863034636496,4.402120960526214e-07,dadn,in718316l,lpbf,huakepm250,300,900.0,80.0,30,,0,,island,90.0,25,air,0.1,10.0,load,senb,,1.0,,,,,316L
2120,,,,17.30564079232061,2.9445171252255175e-08,dadn,in718316l,lpbf,huakepm250,300,900.0,80.0,30,,0,,island,90.0,25,air,0.1,10.0,load,senb,,1.0,,,,,316L
2120,,,,12.543012703640153,2.115203286910776e-08,dadn,in718316l,lpbf,huakepm250,300,900.0,80.0,30,,0,,island,90.0,25,air,0.1,10.0,load,senb,,1.0,,,,,316L
2120,,,,26.543347106411346,2.3617799783812264e-07,dadn,in718316l,lpbf,huakepm250,300,900.0,80.0,30,,0,,island,90.0,25,air,0.1,10.0,load,senb,,1.0,,,,,316L
2120,,,,26.097477858013594,1.9066970302583817e-07,dadn,in718316l,lpbf,huakepm250,300,900.0,80.0,30,,0,,island,90.0,25,air,0.1,10.0,load,senb,,1.0,,,,,316L
2120,,,,25.659098222205763,1.1496440084905624e-07,dadn,in718316l,lpbf,huakepm250,300,900.0,80.0,30,,0,,island,90.0,25,air,0.1,10.0,load,senb,,1.0,,,,,316L
2120,,,,21.20671831686969,2.6200516883141385e-08,dadn,in718316l,lpbf,huakepm250,300,900.0,80.0,30,,0,,island,90.0,25,air,0.1,10.0,load,senb,,1.0,,,,,316L
2120,,,,23.7757497326593,7.067987530571926e-08,dadn,in718316l,lpbf,huakepm250,300,900.0,80.0,30,,0,,island,90.0,25,air,0.1,10.0,load,senb,,1.0,,,,,316L
2120,,,,27.34202627771973,3.041575431866609e-07,dadn,in718316l,lpbf,huakepm250,300,900.0,80.0,30,,0,,island,90.0,25,air,0.1,10.0,load,senb,,1.0,,,,,316L
2120,,,,15.633088754653322,3.0613676805541126e-08,dadn,in718316l,lpbf,huakepm250,300,900.0,80.0,30,,0,,island,90.0,25,air,0.1,10.0,load,senb,,1.0,,,,,316L
2120,,,,22.124137006471862,2.7775505513342165e-08,dadn,in718316l,lpbf,huakepm250,300,900.0,80.0,30,,0,,island,90.0,25,air,0.1,10.0,load,senb,,1.0,,,,,316L
2120,,,,26.65599961783669,2.503753384080705e-07,dadn,in718316l,lpbf,huakepm250,300,900.0,80.0,30,,0,,island,90.0,25,air,0.1,10.0,load,senb,,1.0,,,,,316L
2120,,,,30.915055001018704,5.669191492942833e-07,dadn,in718316l,lpbf,huakepm250,300,900.0,80.0,30,,0,,island,90.0,25,air,0.1,10.0,load,senb,,1.0,,,,,316L
2120,,,,24.079756009645354,7.94328234724282e-08,dadn,in718316l,lpbf,huakepm250,300,900.0,80.0,30,,0,,island,90.0,25,air,0.1,10.0,load,senb,,1.0,,,,,316L
2120,,,,22.983698900186212,3.7920428781578836e-08,dadn,in718316l,lpbf,huakepm250,300,900.0,80.0,30,,0,,island,90.0,25,air,0.1,10.0,load,senb,,1.0,,,,,316L
2120,,,,17.159677074935868,3.0023739876976526e-08,dadn,in718316l,lpbf,huakepm250,300,900.0,80.0,30,,0,,island,90.0,25,air,0.1,10.0,load,senb,,1.0,,,,,316L
2120,,,,20.85049257340866,2.5200458978585046e-08,dadn,in718316l,lpbf,huakepm250,300,900.0,80.0,30,,0,,island,90.0,25,air,0.1,10.0,load,senb,,1.0,,,,,316L
2120,,,,28.16473740009007,3.8415548835854255e-07,dadn,in718316l,lpbf,huakepm250,300,900.0,80.0,30,,0,,island,90.0,25,air,0.1,10.0,load,senb,,1.0,,,,,316L
2120,,,,27.34202627771973,3.101339394505021e-07,dadn,in718316l,lpbf,huakepm250,300,900.0,80.0,30,,0,,island,90.0,25,air,0.1,10.0,load,senb,,1.0,,,,,316L
2120,,,,33.22292799310562,7.022291821489398e-07,dadn,in718316l,lpbf,huakepm250,300,900.0,80.0,30,,0,,island,90.0,25,air,0.1,10.0,load,senb,,1.0,,,,,316L
2120,,,,15.501232108822133,2.8877751859937308e-08,dadn,in718316l,lpbf,huakepm250,300,900.0,80.0,30,,0,,island,90.0,25,air,0.1,10.0,load,senb,,1.0,,,,,316L
2120,,,,14.79565038899718,2.7775505513342165e-08,dadn,in718316l,lpbf,huakepm250,300,900.0,80.0,30,,0,,island,90.0,25,air,0.1,10.0,load,senb,,1.0,,,,,316L
2120,,,,18.518946593818495,2.9445171252255175e-08,dadn,in718316l,lpbf,huakepm250,300,900.0,80.0,30,,0,,island,90.0,25,air,0.1,10.0,load,senb,,1.0,,,,,316L
2120,,,,19.32009024381918,2.569562318628079e-08,dadn,in718316l,lpbf,huakepm250,300,900.0,80.0,30,,0,,island,90.0,25,air,0.1,10.0,load,senb,,1.0,,,,,316L
2120,,,,28.045708721847127,3.694925053943072e-07,dadn,in718316l,lpbf,huakepm250,300,900.0,80.0,30,,0,,island,90.0,25,air,0.1,10.0,load,senb,,1.0,,,,,316L
2120,,,,24.804306666274712,6.931784784282928e-08,dadn,in718316l,lpbf,huakepm250,300,900.0,80.0,30,,0,,island,90.0,25,air,0.1,10.0,load,senb,,1.0,,,,,316L
2120,,,,15.048430583098288,2.8877751859937308e-08,dadn,in718316l,lpbf,huakepm250,300,900.0,80.0,30,,0,,island,90.0,25,air,0.1,10.0,load,senb,,1.0,,,,,316L
2120,,,,22.693530314955723,2.9445171252255175e-08,dadn,in718316l,lpbf,huakepm250,300,900.0,80.0,30,,0,,island,90.0,25,air,0.1,10.0,load,senb,,1.0,,,,,316L
2120,,,,15.501232108822133,2.9445171252255175e-08,dadn,in718316l,lpbf,huakepm250,300,900.0,80.0,30,,0,,island,90.0,25,air,0.1,10.0,load,senb,,1.0,,,,,316L
2120,,,,13.651727316694203,2.423857268021977e-08,dadn,in718316l,lpbf,huakepm250,300,900.0,80.0,30,,0,,island,90.0,25,air,0.1,10.0,load,senb,,1.0,,,,,316L
2120,,,,14.60885569769945,2.72402612002871e-08,dadn,in718316l,lpbf,huakepm250,300,900.0,80.0,30,,0,,island,90.0,25,air,0.1,10.0,load,senb,,1.0,,,,,316L
2120,,,,30.784403041360548,5.669191492942833e-07,dadn,in718316l,lpbf,huakepm250,300,900.0,80.0,30,,0,,island,90.0,25,air,0.1,10.0,load,senb,,1.0,,,,,316L
2120,,,,13.1969419952021,2.3771486377238667e-08,dadn,in718316l,lpbf,huakepm250,300,900.0,80.0,30,,0,,island,90.0,25,air,0.1,10.0,load,senb,,1.0,,,,,316L
2120,,,,21.296721663768928,2.6200516883141385e-08,dadn,in718316l,lpbf,huakepm250,300,900.0,80.0,30,,0,,island,90.0,25,air,0.1,10.0,load,senb,,1.0,,,,,316L
2120,,,,26.996833925662067,2.813816517303393e-07,dadn,in718316l,lpbf,huakepm250,300,900.0,80.0,30,,0,,island,90.0,25,air,0.1,10.0,load,senb,,1.0,,,,,316L
2120,,,,11.427139915888159,1.549318993617762e-08,dadn,in718316l,lpbf,huakepm250,300,900.0,80.0,30,,0,,island,90.0,25,air,0.1,10.0,load,senb,,1.0,,,,,316L
2120,,,,23.179202936542637,4.1795233951337355e-08,dadn,in718316l,lpbf,huakepm250,300,900.0,80.0,30,,0,,island,90.0,25,air,0.1,10.0,load,senb,,1.0,,,,,316L
2120,,,,12.920427162777226,2.2423542565769992e-08,dadn,in718316l,lpbf,huakepm250,300,900.0,80.0,30,,0,,island,90.0,25,air,0.1,10.0,load,senb,,1.0,,,,,316L
2120,,,,22.789843834604852,3.1828553467229415e-08,dadn,in718316l,lpbf,huakepm250,300,900.0,80.0,30,,0,,island,90.0,25,air,0.1,10.0,load,senb,,1.0,,,,,316L
2120,,,,19.238440456974427,2.6200516883141385e-08,dadn,in718316l,lpbf,huakepm250,300,900.0,80.0,30,,0,,island,90.0,25,air,0.1,10.0,load,senb,,1.0,,,,,316L
2120,,,,23.575214146821402,6.28914415331851e-08,dadn,in718316l,lpbf,huakepm250,300,900.0,80.0,30,,0,,island,90.0,25,air,0.1,10.0,load,senb,,1.0,,,,,316L
2120,,,,21.752500667656783,2.6200516883141385e-08,dadn,in718316l,lpbf,huakepm250,300,900.0,80.0,30,,0,,island,90.0,25,air,0.1,10.0,load,senb,,1.0,,,,,316L
2120,,,,17.826360910682496,2.9445171252255175e-08,dadn,in718316l,lpbf,huakepm250,300,900.0,80.0,30,,0,,island,90.0,25,air,0.1,10.0,load,senb,,1.0,,,,,316L
2120,,,,12.865823374157685,2.2423542565769992e-08,dadn,in718316l,lpbf,huakepm250,300,900.0,80.0,30,,0,,island,90.0,25,air,0.1,10.0,load,senb,,1.0,,,,,316L
2120,,,,15.112297566090282,2.832126685017134e-08,dadn,in718316l,lpbf,huakepm250,300,900.0,80.0,30,,0,,island,90.0,25,air,0.1,10.0,load,senb,,1.0,,,,,316L
2120,,,,24.804306666274712,6.798206715529994e-08,dadn,in718316l,lpbf,huakepm250,300,900.0,80.0,30,,0,,island,90.0,25,air,0.1,10.0,load,senb,,1.0,,,,,316L
2120,,,,31.84527719229626,6.248483795562494e-07,dadn,in718316l,lpbf,huakepm250,300,900.0,80.0,30,,0,,island,90.0,25,air,0.1,10.0,load,senb,,1.0,,,,,316L
2120,,,,17.75102386255247,2.9445171252255175e-08,dadn,in718316l,lpbf,huakepm250,300,900.0,80.0,30,,0,,island,90.0,25,air,0.1,10.0,load,senb,,1.0,,,,,316L
2120,,,,16.58803005370638,3.0023739876976526e-08,dadn,in718316l,lpbf,huakepm250,300,900.0,80.0,30,,0,,island,90.0,25,air,0.1,10.0,load,senb,,1.0,,,,,316L
2120,,,,12.228301532545983,1.9191043575267518e-08,dadn,in718316l,lpbf,huakepm250,300,900.0,80.0,30,,0,,island,90.0,25,air,0.1,10.0,load,senb,,1.0,,,,,316L
2120,,,,23.977991115141798,7.790212344563298e-08,dadn,in718316l,lpbf,huakepm250,300,900.0,80.0,30,,0,,island,90.0,25,air,0.1,10.0,load,senb,,1.0,,,,,316L
2120,,,,23.977991115141798,7.492864644588501e-08,dadn,in718316l,lpbf,huakepm250,300,900.0,80.0,30,,0,,island,90.0,25,air,0.1,10.0,load,senb,,1.0,,,,,316L
2120,,,,34.36783716931833,7.739847332535684e-07,dadn,in718316l,lpbf,huakepm250,300,900.0,80.0,30,,0,,island,90.0,25,air,0.1,10.0,load,senb,,1.0,,,,,316L
2120,,,,26.20823805757646,2.0610309192458346e-07,dadn,in718316l,lpbf,huakepm250,300,900.0,80.0,30,,0,,island,90.0,25,air,0.1,10.0,load,senb,,1.0,,,,,316L
2120,,,,26.65599961783669,2.5529496729954137e-07,dadn,in718316l,lpbf,huakepm250,300,900.0,80.0,30,,0,,island,90.0,25,air,0.1,10.0,load,senb,,1.0,,,,,316L
2120,,,,35.10335594249461,8.366334246839792e-07,dadn,in718316l,lpbf,huakepm250,300,900.0,80.0,30,,0,,island,90.0,25,air,0.1,10.0,load,senb,,1.0,,,,,316L
2120,,,,12.490003928799108,2.0744425335293284e-08,dadn,in718316l,lpbf,huakepm250,300,900.0,80.0,30,,0,,island,90.0,25,air,0.1,10.0,load,senb,,1.0,,,,,316L
2120,,,,26.319468334051493,2.0610309192458346e-07,dadn,in718316l,lpbf,huakepm250,300,900.0,80.0,30,,0,,island,90.0,25,air,0.1,10.0,load,senb,,1.0,,,,,316L
2120,,,,26.097477858013594,1.763919954449991e-07,dadn,in718316l,lpbf,huakepm250,300,900.0,80.0,30,,0,,island,90.0,25,air,0.1,10.0,load,senb,,1.0,,,,,316L
2120,,,,34.222593200797625,7.590697598189205e-07,dadn,in718316l,lpbf,huakepm250,300,900.0,80.0,30,,0,,island,90.0,25,air,0.1,10.0,load,senb,,1.0,,,,,316L
2120,,,,33.64772968236154,7.30096525557842e-07,dadn,in718316l,lpbf,huakepm250,300,900.0,80.0,30,,0,,island,90.0,25,air,0.1,10.0,load,senb,,1.0,,,,,316L
2120,,,,16.309388009702104,3.1828553467229415e-08,dadn,in718316l,lpbf,huakepm250,300,900.0,80.0,30,,0,,island,90.0,25,air,0.1,10.0,load,senb,,1.0,,,,,316L
2120,,,,26.319468334051493,2.1849254316626114e-07,dadn,in718316l,lpbf,huakepm250,300,900.0,80.0,30,,0,,island,90.0,25,air,0.1,10.0,load,senb,,1.0,,,,,316L
2120,,,,12.384657503002119,2.0744425335293284e-08,dadn,in718316l,lpbf,huakepm250,300,900.0,80.0,30,,0,,island,90.0,25,air,0.1,10.0,load,senb,,1.0,,,,,316L
2120,,,,11.622369903757217,1.6747256113302515e-08,dadn,in718316l,lpbf,huakepm250,300,900.0,80.0,30,,0,,island,90.0,25,air,0.1,10.0,load,senb,,1.0,,,,,316L
2120,,,,23.179202936542637,4.517826801206388e-08,dadn,in718316l,lpbf,huakepm250,300,900.0,80.0,30,,0,,island,90.0,25,air,0.1,10.0,load,senb,,1.0,,,,,316L
2120,,,,29.258987314041832,4.947276656180794e-07,dadn,in718316l,lpbf,huakepm250,300,900.0,80.0,30,,0,,island,90.0,25,air,0.1,10.0,load,senb,,1.0,,,,,316L
2120,,,,22.312329433828836,2.832126685017134e-08,dadn,in718316l,lpbf,huakepm250,300,900.0,80.0,30,,0,,island,90.0,25,air,0.1,10.0,load,senb,,1.0,,,,,316L
2120,,,,26.769130237327275,2.6542612206375885e-07,dadn,in718316l,lpbf,huakepm250,300,900.0,80.0,30,,0,,island,90.0,25,air,0.1,10.0,load,senb,,1.0,,,,,316L
