Repository: jessk816/pinn

**data**
- **fatigue database**
    - FatigueData-AM2022.xlsx
        - raw fatigue database for additive manufacturing materials (2022)
    - data_fatigue2022.ipynb
        - data cleaning and exploration of fatigue database
    - 316l_fatiguedata_clean.csv
        - cleaned fatigue data for 316L stainless steel
    - fatigue_database_clean.csv
        - cleaned full fatigue database
    - other_fatiguedata_clean.csv
        - cleaned fatigue data for other materials
    - ti64_fatiguedata_clean.csv
        - cleaned fatigue data for Ti-6Al-4V
- **zhou**
    - data_zhou.xlsx
        - datasets from Zhou, S. et al. (2025).

File: data/fatigue database/316l_fatiguedata_clean.csv (part 19 of 33)
dataset_id,Nf,stress_amp,strain_amp,deltaK,dadN,fatigue_data_type,material,am_process,am_machine,power_w,scan_speed,hatch_spacing,layer_thickness,preheat_temp,build_direction,am_environment,scan_pattern,scan_rotation,fatigue_temp,fatigue_environment,r_ratio,frequency_hz,load_control,specimen_description,specimen_size_mm,Kt,E_gpa,yield_strength,uts,elongation,material_group
2120,,,,17.379087591974926,2.9445171252255175e-08,dadn,in718316l,lpbf,huakepm250,300,900.0,80.0,30,,0,,island,90.0,25,air,0.1,10.0,load,senb,,1.0,,,,,316L
2120,,,,16.17182714554603,3.1215205413926824e-08,dadn,in718316l,lpbf,huakepm250,300,900.0,80.0,30,,0,,island,90.0,25,air,0.1,10.0,load,senb,,1.0,,,,,316L
2120,,,,21.937531880423773,2.6715331244049827e-08,dadn,in718316l,lpbf,huakepm250,300,900.0,80.0,30,,0,,island,90.0,25,air,0.1,10.0,load,senb,,1.0,,,,,316L
2120,,,,14.984833512176152,2.8877751859937308e-08,dadn,in718316l,lpbf,huakepm250,300,900.0,80.0,30,,0,,island,90.0,25,air,0.1,10.0,load,senb,,1.0,,,,,316L
2120,,,,24.079756009645354,8.420775956975057e-08,dadn,in718316l,lpbf,huakepm250,300,900.0,80.0,30,,0,,island,90.0,25,air,0.1,10.0,load,senb,,1.0,,,,,316L
2120,,,,19.985887930585275,2.569562318628079e-08,dadn,in718316l,lpbf,huakepm250,300,900.0,80.0,30,,0,,island,90.0,25,air,0.1,10.0,load,senb,,1.0,,,,,316L
2120,,,,20.155891974649954,2.423857268021977e-08,dadn,in718316l,lpbf,huakepm250,300,900.0,80.0,30,,0,,island,90.0,25,air,0.1,10.0,load,senb,,1.0,,,,,316L
2120,,,,12.490003928799108,2.1567649489649688e-08,dadn,in718316l,lpbf,huakepm250,300,900.0,80.0,30,,0,,island,90.0,25,air,0.1,10.0,load,senb,,1.0,,,,,316L
2120,,,,34.51369756717468,7.739847332535684e-07,dadn,in718316l,lpbf,huakepm250,300,900.0,80.0,30,,0,,island,90.0,25,air,0.1,10.0,load,senb,,1.0,,,,,316L
2120,,,,12.022893239777192,1.8102830242184744e-08,dadn,in718316l,lpbf,huakepm250,300,900.0,80.0,30,,0,,island,90.0,25,air,0.1,10.0,load,senb,,1.0,,,,,316L
2120,,,,17.452846106892743,2.9445171252255175e-08,dadn,in718316l,lpbf,huakepm250,300,900.0,80.0,30,,0,,island,90.0,25,air,0.1,10.0,load,senb,,1.0,,,,,316L
2120,,,,25.987185748742807,1.7299285614274535e-07,dadn,in718316l,lpbf,huakepm250,300,900.0,80.0,30,,0,,island,90.0,25,air,0.1,10.0,load,senb,,1.0,,,,,316L
2120,,,,15.56702082492659,2.9445171252255175e-08,dadn,in718316l,lpbf,huakepm250,300,900.0,80.0,30,,0,,island,90.0,25,air,0.1,10.0,load,senb,,1.0,,,,,316L
2120,,,,23.277577697388388,4.697112758172583e-08,dadn,in718316l,lpbf,huakepm250,300,900.0,80.0,30,,0,,island,90.0,25,air,0.1,10.0,load,senb,,1.0,,,,,316L
2120,,,,26.431170682490233,2.3162676005233866e-07,dadn,in718316l,lpbf,huakepm250,300,900.0,80.0,30,,0,,island,90.0,25,air,0.1,10.0,load,senb,,1.0,,,,,316L
2120,,,,25.550658775286394,1.1274899412212282e-07,dadn,in718316l,lpbf,huakepm250,300,900.0,80.0,30,,0,,island,90.0,25,air,0.1,10.0,load,senb,,1.0,,,,,316L
2120,,,,25.987185748742807,1.6318342958163744e-07,dadn,in718316l,lpbf,huakepm250,300,900.0,80.0,30,,0,,island,90.0,25,air,0.1,10.0,load,senb,,1.0,,,,,316L
2120,,,,12.280199617312201,1.9568128686886997e-08,dadn,in718316l,lpbf,huakepm250,300,900.0,80.0,30,,0,,island,90.0,25,air,0.1,10.0,load,senb,,1.0,,,,,316L
2120,,,,34.66017701055196,7.891927712315966e-07,dadn,in718316l,lpbf,huakepm250,300,900.0,80.0,30,,0,,island,90.0,25,air,0.1,10.0,load,senb,,1.0,,,,,316L
2120,,,,26.097477858013594,1.8339195562410306e-07,dadn,in718316l,lpbf,huakepm250,300,900.0,80.0,30,,0,,island,90.0,25,air,0.1,10.0,load,senb,,1.0,,,,,316L
2120,,,,27.92718307780768,3.694925053943072e-07,dadn,in718316l,lpbf,huakepm250,300,900.0,80.0,30,,0,,island,90.0,25,air,0.1,10.0,load,senb,,1.0,,,,,316L
2120,,,,33.082522593608914,6.886969648495656e-07,dadn,in718316l,lpbf,huakepm250,300,900.0,80.0,30,,0,,island,90.0,25,air,0.1,10.0,load,senb,,1.0,,,,,316L
2120,,,,35.25233795258271,8.366334246839792e-07,dadn,in718316l,lpbf,huakepm250,300,900.0,80.0,30,,0,,island,90.0,25,air,0.1,10.0,load,senb,,1.0,,,,,316L
2120,,,,27.57460313676544,3.287769849542419e-07,dadn,in718316l,lpbf,huakepm250,300,900.0,80.0,30,,0,,island,90.0,25,air,0.1,10.0,load,senb,,1.0,,,,,316L
2120,,,,11.770978189255048,1.7076323207337083e-08,dadn,in718316l,lpbf,huakepm250,300,900.0,80.0,30,,0,,island,90.0,25,air,0.1,10.0,load,senb,,1.0,,,,,316L
2120,,,,29.01220358574639,4.7584420943243385e-07,dadn,in718316l,lpbf,huakepm250,300,900.0,80.0,30,,0,,island,90.0,25,air,0.1,10.0,load,senb,,1.0,,,,,316L
2120,,,,18.130920078589693,3.0023739876976526e-08,dadn,in718316l,lpbf,huakepm250,300,900.0,80.0,30,,0,,island,90.0,25,air,0.1,10.0,load,senb,,1.0,,,,,316L
2120,,,,17.526917660023532,2.8877751859937308e-08,dadn,in718316l,lpbf,huakepm250,300,900.0,80.0,30,,0,,island,90.0,25,air,0.1,10.0,load,senb,,1.0,,,,,316L
2120,,,,26.882740994019624,2.6542612206375885e-07,dadn,in718316l,lpbf,huakepm250,300,900.0,80.0,30,,0,,island,90.0,25,air,0.1,10.0,load,senb,,1.0,,,,,316L
2120,,,,18.99555565963678,2.832126685017134e-08,dadn,in718316l,lpbf,huakepm250,300,900.0,80.0,30,,0,,island,90.0,25,air,0.1,10.0,load,senb,,1.0,,,,,316L
2120,,,,12.332317962528748,1.9952623149688786e-08,dadn,in718316l,lpbf,huakepm250,300,900.0,80.0,30,,0,,island,90.0,25,air,0.1,10.0,load,senb,,1.0,,,,,316L
2120,,,,27.809158342068816,3.62372247506156e-07,dadn,in718316l,lpbf,huakepm250,300,900.0,80.0,30,,0,,island,90.0,25,air,0.1,10.0,load,senb,,1.0,,,,,316L
2120,,,,23.179202936542637,4.0989824261331404e-08,dadn,in718316l,lpbf,huakepm250,300,900.0,80.0,30,,0,,island,90.0,25,air,0.1,10.0,load,senb,,1.0,,,,,316L
2120,,,,31.980431603620737,6.371260350170426e-07,dadn,in718316l,lpbf,huakepm250,300,900.0,80.0,30,,0,,island,90.0,25,air,0.1,10.0,load,senb,,1.0,,,,,316L
2120,,,,25.228082390139292,8.586235913814026e-08,dadn,in718316l,lpbf,huakepm250,300,900.0,80.0,30,,0,,island,90.0,25,air,0.1,10.0,load,senb,,1.0,,,,,316L
2120,,,,29.758870205161337,5.244671723564217e-07,dadn,in718316l,lpbf,huakepm250,300,900.0,80.0,30,,0,,island,90.0,25,air,0.1,10.0,load,senb,,1.0,,,,,316L
2120,,,,25.228082390139292,8.754946995900466e-08,dadn,in718316l,lpbf,huakepm250,300,900.0,80.0,30,,0,,island,90.0,25,air,0.1,10.0,load,senb,,1.0,,,,,316L
2120,,,,25.015297164076625,7.790212344563298e-08,dadn,in718316l,lpbf,huakepm250,300,900.0,80.0,30,,0,,island,90.0,25,air,0.1,10.0,load,senb,,1.0,,,,,316L
2120,,,,20.587255661123155,2.3313401000892548e-08,dadn,in718316l,lpbf,huakepm250,300,900.0,80.0,30,,0,,island,90.0,25,air,0.1,10.0,load,senb,,1.0,,,,,316L
2120,,,,14.302757111630257,2.6715331244049827e-08,dadn,in718316l,lpbf,huakepm250,300,900.0,80.0,30,,0,,island,90.0,25,air,0.1,10.0,load,senb,,1.0,,,,,316L
2120,,,,16.378606616976377,3.1215205413926824e-08,dadn,in718316l,lpbf,huakepm250,300,900.0,80.0,30,,0,,island,90.0,25,air,0.1,10.0,load,senb,,1.0,,,,,316L
2120,,,,15.435721426338572,2.8877751859937308e-08,dadn,in718316l,lpbf,huakepm250,300,900.0,80.0,30,,0,,island,90.0,25,air,0.1,10.0,load,senb,,1.0,,,,,316L
2120,,,,25.442677610787815,1.0229611842299074e-07,dadn,in718316l,lpbf,huakepm250,300,900.0,80.0,30,,0,,island,90.0,25,air,0.1,10.0,load,senb,,1.0,,,,,316L
2120,,,,12.975262695113821,2.286414309998037e-08,dadn,in718316l,lpbf,huakepm250,300,900.0,80.0,30,,0,,island,90.0,25,air,0.1,10.0,load,senb,,1.0,,,,,316L
2120,,,,23.7757497326593,6.798206715529994e-08,dadn,in718316l,lpbf,huakepm250,300,900.0,80.0,30,,0,,island,90.0,25,air,0.1,10.0,load,senb,,1.0,,,,,316L
2120,,,,25.659098222205763,1.1722333813698475e-07,dadn,in718316l,lpbf,huakepm250,300,900.0,80.0,30,,0,,island,90.0,25,air,0.1,10.0,load,senb,,1.0,,,,,316L
2120,,,,21.20671831686969,2.569562318628079e-08,dadn,in718316l,lpbf,huakepm250,300,900.0,80.0,30,,0,,island,90.0,25,air,0.1,10.0,load,senb,,1.0,,,,,316L
2120,,,,20.674629949086295,2.423857268021977e-08,dadn,in718316l,lpbf,huakepm250,300,900.0,80.0,30,,0,,island,90.0,25,air,0.1,10.0,load,senb,,1.0,,,,,316L
2120,,,,26.097477858013594,1.6638982330988368e-07,dadn,in718316l,lpbf,huakepm250,300,900.0,80.0,30,,0,,island,90.0,25,air,0.1,10.0,load,senb,,1.0,,,,,316L
2120,,,,23.87665629533457,7.067987530571926e-08,dadn,in718316l,lpbf,huakepm250,300,900.0,80.0,30,,0,,island,90.0,25,air,0.1,10.0,load,senb,,1.0,,,,,316L
2120,,,,21.477875927254008,2.5200458978585046e-08,dadn,in718316l,lpbf,huakepm250,300,900.0,80.0,30,,0,,island,90.0,25,air,0.1,10.0,load,senb,,1.0,,,,,316L
2120,,,,16.240461931316595,3.1215205413926824e-08,dadn,in718316l,lpbf,huakepm250,300,900.0,80.0,30,,0,,island,90.0,25,air,0.1,10.0,load,senb,,1.0,,,,,316L
2120,,,,12.757307114664941,2.1567649489649688e-08,dadn,in718316l,lpbf,huakepm250,300,900.0,80.0,30,,0,,island,90.0,25,air,0.1,10.0,load,senb,,1.0,,,,,316L
2120,,,,12.332317962528748,1.9568128686886997e-08,dadn,in718316l,lpbf,huakepm250,300,900.0,80.0,30,,0,,island,90.0,25,air,0.1,10.0,load,senb,,1.0,,,,,316L
2120,,,,11.721232155567943,1.7076323207337083e-08,dadn,in718316l,lpbf,huakepm250,300,900.0,80.0,30,,0,,island,90.0,25,air,0.1,10.0,load,senb,,1.0,,,,,316L
2120,,,,12.17662277737426,1.9191043575267518e-08,dadn,in718316l,lpbf,huakepm250,300,900.0,80.0,30,,0,,island,90.0,25,air,0.1,10.0,load,senb,,1.0,,,,,316L
2120,,,,27.11141107865133,2.813816517303393e-07,dadn,in718316l,lpbf,huakepm250,300,900.0,80.0,30,,0,,island,90.0,25,air,0.1,10.0,load,senb,,1.0,,,,,316L
2120,,,,22.312329433828836,2.7775505513342165e-08,dadn,in718316l,lpbf,huakepm250,300,900.0,80.0,30,,0,,island,90.0,25,air,0.1,10.0,load,senb,,1.0,,,,,316L
2120,,,,20.241435513746936,2.3771486377238667e-08,dadn,in718316l,lpbf,huakepm250,300,900.0,80.0,30,,0,,island,90.0,25,air,0.1,10.0,load,senb,,1.0,,,,,316L
2120,,,,29.135334160907647,4.851940796530688e-07,dadn,in718316l,lpbf,huakepm250,300,900.0,80.0,30,,0,,island,90.0,25,air,0.1,10.0,load,senb,,1.0,,,,,316L
2120,,,,23.87665629533457,7.206866526726445e-08,dadn,in718316l,lpbf,huakepm250,300,900.0,80.0,30,,0,,island,90.0,25,air,0.1,10.0,load,senb,,1.0,,,,,316L
2120,,,,24.804306666274712,6.538723271253036e-08,dadn,in718316l,lpbf,huakepm250,300,900.0,80.0,30,,0,,island,90.0,25,air,0.1,10.0,load,senb,,1.0,,,,,316L
2120,,,,18.518946593818495,2.8877751859937308e-08,dadn,in718316l,lpbf,huakepm250,300,900.0,80.0,30,,0,,island,90.0,25,air,0.1,10.0,load,senb,,1.0,,,,,316L
2120,,,,18.835338424624034,2.832126685017134e-08,dadn,in718316l,lpbf,huakepm250,300,900.0,80.0,30,,0,,island,90.0,25,air,0.1,10.0,load,senb,,1.0,,,,,316L
2120,,,,22.789843834604852,3.0613676805541126e-08,dadn,in718316l,lpbf,huakepm250,300,900.0,80.0,30,,0,,island,90.0,25,air,0.1,10.0,load,senb,,1.0,,,,,316L
2120,,,,12.073919552044057,1.8458533033214796e-08,dadn,in718316l,lpbf,huakepm250,300,900.0,80.0,30,,0,,island,90.0,25,air,0.1,10.0,load,senb,,1.0,,,,,316L
2120,,,,20.674629949086295,2.3771486377238667e-08,dadn,in718316l,lpbf,huakepm250,300,900.0,80.0,30,,0,,island,90.0,25,air,0.1,10.0,load,senb,,1.0,,,,,316L
2120,,,,32.664856628764355,6.754255184063343e-07,dadn,in718316l,lpbf,huakepm250,300,900.0,80.0,30,,0,,island,90.0,25,air,0.1,10.0,load,senb,,1.0,,,,,316L
2120,,,,14.85844454859618,2.832126685017134e-08,dadn,in718316l,lpbf,huakepm250,300,900.0,80.0,30,,0,,island,90.0,25,air,0.1,10.0,load,senb,,1.0,,,,,316L
2120,,,,23.376369970156276,5.2788000394197304e-08,dadn,in718316l,lpbf,huakepm250,300,900.0,80.0,30,,0,,island,90.0,25,air,0.1,10.0,load,senb,,1.0,,,,,316L
2120,,,,13.365683391316779,2.3771486377238667e-08,dadn,in718316l,lpbf,huakepm250,300,900.0,80.0,30,,0,,island,90.0,25,air,0.1,10.0,load,senb,,1.0,,,,,316L
2120,,,,25.3351527919353,1.0032483420613979e-07,dadn,in718316l,lpbf,huakepm250,300,900.0,80.0,30,,0,,island,90.0,25,air,0.1,10.0,load,senb,,1.0,,,,,316L
2120,,,,15.766067000040456,3.0613676805541126e-08,dadn,in718316l,lpbf,huakepm250,300,900.0,80.0,30,,0,,island,90.0,25,air,0.1,10.0,load,senb,,1.0,,,,,316L
2120,,,,19.650169424759774,2.5200458978585046e-08,dadn,in718316l,lpbf,huakepm250,300,900.0,80.0,30,,0,,island,90.0,25,air,0.1,10.0,load,senb,,1.0,,,,,316L
2121,,,,22.597623831622183,7.640092057718618e-08,dadn,in718316l,lpbf,huakepm250,300,900.0,80.0,30,,0,,island,90.0,25,air,0.1,10.0,load,senb,,1.0,,,,,316L
2121,,,,19.985887930585275,4.517826801206388e-08,dadn,in718316l,lpbf,huakepm250,300,900.0,80.0,30,,0,,island,90.0,25,air,0.1,10.0,load,senb,,1.0,,,,,316L
2121,,,,24.59509575917168,1.2426997105584622e-07,dadn,in718316l,lpbf,huakepm250,300,900.0,80.0,30,,0,,island,90.0,25,air,0.1,10.0,load,senb,,1.0,,,,,316L
2121,,,,19.817317778656687,4.0989824261331404e-08,dadn,in718316l,lpbf,huakepm250,300,900.0,80.0,30,,0,,island,90.0,25,air,0.1,10.0,load,senb,,1.0,,,,,316L
2121,,,,19.40208656019199,3.440485392791501e-08,dadn,in718316l,lpbf,huakepm250,300,900.0,80.0,30,,0,,island,90.0,25,air,0.1,10.0,load,senb,,1.0,,,,,316L
2121,,,,28.045708721847127,1.7985792448790314e-07,dadn,in718316l,lpbf,huakepm250,300,900.0,80.0,30,,0,,island,90.0,25,air,0.1,10.0,load,senb,,1.0,,,,,316L
2121,,,,22.030636870193735,7.067987530571926e-08,dadn,in718316l,lpbf,huakepm250,300,900.0,80.0,30,,0,,island,90.0,25,air,0.1,10.0,load,senb,,1.0,,,,,316L
2121,,,,34.51369756717468,2.7595932273566613e-07,dadn,in718316l,lpbf,huakepm250,300,900.0,80.0,30,,0,,island,90.0,25,air,0.1,10.0,load,senb,,1.0,,,,,316L
2121,,,,23.179202936542637,8.099360024769174e-08,dadn,in718316l,lpbf,huakepm250,300,900.0,80.0,30,,0,,island,90.0,25,air,0.1,10.0,load,senb,,1.0,,,,,316L
2121,,,,49.2596825991356,7.590697598189205e-07,dadn,in718316l,lpbf,huakepm250,300,900.0,80.0,30,,0,,island,90.0,25,air,0.1,10.0,load,senb,,1.0,,,,,316L
2121,,,,23.47558152680695,8.586235913814026e-08,dadn,in718316l,lpbf,huakepm250,300,900.0,80.0,30,,0,,island,90.0,25,air,0.1,10.0,load,senb,,1.0,,,,,316L
2121,,,,46.81878762844235,5.347724359265402e-07,dadn,in718316l,lpbf,huakepm250,300,900.0,80.0,30,,0,,island,90.0,25,air,0.1,10.0,load,senb,,1.0,,,,,316L
2121,,,,66.82212515088108,1.7525159200293333e-06,dadn,in718316l,lpbf,huakepm250,300,900.0,80.0,30,,0,,island,90.0,25,air,0.1,10.0,load,senb,,1.0,,,,,316L
2121,,,,17.30564079232061,1.6747256113302515e-08,dadn,in718316l,lpbf,huakepm250,300,900.0,80.0,30,,0,,island,90.0,25,air,0.1,10.0,load,senb,,1.0,,,,,316L
2121,,,,21.38710699350642,6.049091319572034e-08,dadn,in718316l,lpbf,huakepm250,300,900.0,80.0,30,,0,,island,90.0,25,air,0.1,10.0,load,senb,,1.0,,,,,316L
2121,,,,18.676472535307887,3.508087543413356e-08,dadn,in718316l,lpbf,huakepm250,300,900.0,80.0,30,,0,,island,90.0,25,air,0.1,10.0,load,senb,,1.0,,,,,316L
2121,,,,55.461504843076746,1.187539016724088e-06,dadn,in718316l,lpbf,huakepm250,300,900.0,80.0,30,,0,,island,90.0,25,air,0.1,10.0,load,senb,,1.0,,,,,316L
2121,,,,26.097477858013594,1.6638982330988368e-07,dadn,in718316l,lpbf,huakepm250,300,900.0,80.0,30,,0,,island,90.0,25,air,0.1,10.0,load,senb,,1.0,,,,,316L
2121,,,,79.49339702643182,2.2569457845814267e-06,dadn,in718316l,lpbf,huakepm250,300,900.0,80.0,30,,0,,island,90.0,25,air,0.1,10.0,load,senb,,1.0,,,,,316L
2121,,,,74.2852282299875,2.0082459574328887e-06,dadn,in718316l,lpbf,huakepm250,300,900.0,80.0,30,,0,,island,90.0,25,air,0.1,10.0,load,senb,,1.0,,,,,316L
2121,,,,19.650169424759774,3.7920428781578836e-08,dadn,in718316l,lpbf,huakepm250,300,900.0,80.0,30,,0,,island,90.0,25,air,0.1,10.0,load,senb,,1.0,,,,,316L
2121,,,,35.85461582451719,3.101339394505021e-07,dadn,in718316l,lpbf,huakepm250,300,900.0,80.0,30,,0,,island,90.0,25,air,0.1,10.0,load,senb,,1.0,,,,,316L
2121,,,,54.52987480485079,1.1202005321603485e-06,dadn,in718316l,lpbf,huakepm250,300,900.0,80.0,30,,0,,island,90.0,25,air,0.1,10.0,load,senb,,1.0,,,,,316L
2121,,,,18.835338424624034,3.508087543413356e-08,dadn,in718316l,lpbf,huakepm250,300,900.0,80.0,30,,0,,island,90.0,25,air,0.1,10.0,load,senb,,1.0,,,,,316L
2121,,,,24.284583331601155,1.1057627910609703e-07,dadn,in718316l,lpbf,huakepm250,300,900.0,80.0,30,,0,,island,90.0,25,air,0.1,10.0,load,senb,,1.0,,,,,316L
2121,,,,36.93346751339816,3.485407176883775e-07,dadn,in718316l,lpbf,huakepm250,300,900.0,80.0,30,,0,,island,90.0,25,air,0.1,10.0,load,senb,,1.0,,,,,316L
2121,,,,36.159602508607676,3.287769849542419e-07,dadn,in718316l,lpbf,huakepm250,300,900.0,80.0,30,,0,,island,90.0,25,air,0.1,10.0,load,senb,,1.0,,,,,316L
2121,,,,20.587255661123155,5.0773114302621444e-08,dadn,in718316l,lpbf,huakepm250,300,900.0,80.0,30,,0,,island,90.0,25,air,0.1,10.0,load,senb,,1.0,,,,,316L
2121,,,,26.097477858013594,1.763919954449991e-07,dadn,in718316l,lpbf,huakepm250,300,900.0,80.0,30,,0,,island,90.0,25,air,0.1,10.0,load,senb,,1.0,,,,,316L
2121,,,,17.379087591974926,1.5797615864528585e-08,dadn,in718316l,lpbf,huakepm250,300,900.0,80.0,30,,0,,island,90.0,25,air,0.1,10.0,load,senb,,1.0,,,,,316L
2121,,,,32.52680972797898,2.271632263099975e-07,dadn,in718316l,lpbf,huakepm250,300,900.0,80.0,30,,0,,island,90.0,25,air,0.1,10.0,load,senb,,1.0,,,,,316L
2121,,,,18.130920078589693,2.9445171252255175e-08,dadn,in718316l,lpbf,huakepm250,300,900.0,80.0,30,,0,,island,90.0,25,air,0.1,10.0,load,senb,,1.0,,,,,316L
2121,,,,41.58341222040062,3.9170376548264826e-07,dadn,in718316l,lpbf,huakepm250,300,900.0,80.0,30,,0,,island,90.0,25,air,0.1,10.0,load,senb,,1.0,,,,,316L
2121,,,,18.91527740777389,3.5770180097369144e-08,dadn,in718316l,lpbf,huakepm250,300,900.0,80.0,30,,0,,island,90.0,25,air,0.1,10.0,load,senb,,1.0,,,,,316L
2121,,,,80.16958409492085,2.2569457845814267e-06,dadn,in718316l,lpbf,huakepm250,300,900.0,80.0,30,,0,,island,90.0,25,air,0.1,10.0,load,senb,,1.0,,,,,316L
2121,,,,81.88532296580303,2.3465106799646335e-06,dadn,in718316l,lpbf,huakepm250,300,900.0,80.0,30,,0,,island,90.0,25,air,0.1,10.0,load,senb,,1.0,,,,,316L
2121,,,,25.76799789654046,1.6318342958163744e-07,dadn,in718316l,lpbf,huakepm250,300,900.0,80.0,30,,0,,island,90.0,25,air,0.1,10.0,load,senb,,1.0,,,,,316L
2121,,,,64.05122084512578,1.6531408556595369e-06,dadn,in718316l,lpbf,huakepm250,300,900.0,80.0,30,,0,,island,90.0,25,air,0.1,10.0,load,senb,,1.0,,,,,316L
2121,,,,30.139379061458527,1.6638982330988368e-07,dadn,in718316l,lpbf,huakepm250,300,900.0,80.0,30,,0,,island,90.0,25,air,0.1,10.0,load,senb,,1.0,,,,,316L
2121,,,,25.228082390139292,1.4520174344291374e-07,dadn,in718316l,lpbf,huakepm250,300,900.0,80.0,30,,0,,island,90.0,25,air,0.1,10.0,load,senb,,1.0,,,,,316L
2121,,,,59.09911212347064,1.4709761586325048e-06,dadn,in718316l,lpbf,huakepm250,300,900.0,80.0,30,,0,,island,90.0,25,air,0.1,10.0,load,senb,,1.0,,,,,316L
2121,,,,30.26729347746875,1.6638982330988368e-07,dadn,in718316l,lpbf,huakepm250,300,900.0,80.0,30,,0,,island,90.0,25,air,0.1,10.0,load,senb,,1.0,,,,,316L
2121,,,,18.835338424624034,3.440485392791501e-08,dadn,in718316l,lpbf,huakepm250,300,900.0,80.0,30,,0,,island,90.0,25,air,0.1,10.0,load,senb,,1.0,,,,,316L
2121,,,,79.8307746292209,2.2134536005961353e-06,dadn,in718316l,lpbf,huakepm250,300,900.0,80.0,30,,0,,island,90.0,25,air,0.1,10.0,load,senb,,1.0,,,,,316L
2121,,,,41.40767407936582,3.8415548835854255e-07,dadn,in718316l,lpbf,huakepm250,300,900.0,80.0,30,,0,,island,90.0,25,air,0.1,10.0,load,senb,,1.0,,,,,316L
2121,,,,35.40195225661348,2.982963142997464e-07,dadn,in718316l,lpbf,huakepm250,300,900.0,80.0,30,,0,,island,90.0,25,air,0.1,10.0,load,senb,,1.0,,,,,316L
2121,,,,78.82291323003476,2.1707995271586168e-06,dadn,in718316l,lpbf,huakepm250,300,900.0,80.0,30,,0,,island,90.0,25,air,0.1,10.0,load,senb,,1.0,,,,,316L
2121,,,,18.362749298420873,3.37418596073414e-08,dadn,in718316l,lpbf,huakepm250,300,900.0,80.0,30,,0,,island,90.0,25,air,0.1,10.0,load,senb,,1.0,,,,,316L
2121,,,,32.80348941383954,2.3617799783812264e-07,dadn,in718316l,lpbf,huakepm250,300,900.0,80.0,30,,0,,island,90.0,25,air,0.1,10.0,load,senb,,1.0,,,,,316L
2121,,,,46.62092395482855,5.347724359265402e-07,dadn,in718316l,lpbf,huakepm250,300,900.0,80.0,30,,0,,island,90.0,25,air,0.1,10.0,load,senb,,1.0,,,,,316L
2121,,,,58.849349837337456,1.4709761586325048e-06,dadn,in718316l,lpbf,huakepm250,300,900.0,80.0,30,,0,,island,90.0,25,air,0.1,10.0,load,senb,,1.0,,,,,316L
2121,,,,46.22770168412374,4.947276656180794e-07,dadn,in718316l,lpbf,huakepm250,300,900.0,80.0,30,,0,,island,90.0,25,air,0.1,10.0,load,senb,,1.0,,,,,316L
2121,,,,28.524863034636496,1.7299285614274535e-07,dadn,in718316l,lpbf,huakepm250,300,900.0,80.0,30,,0,,island,90.0,25,air,0.1,10.0,load,senb,,1.0,,,,,316L
2121,,,,44.877359098042135,4.2340946623038277e-07,dadn,in718316l,lpbf,huakepm250,300,900.0,80.0,30,,0,,island,90.0,25,air,0.1,10.0,load,senb,,1.0,,,,,316L
2121,,,,42.653615169121124,3.694925053943072e-07,dadn,in718316l,lpbf,huakepm250,300,900.0,80.0,30,,0,,island,90.0,25,air,0.1,10.0,load,senb,,1.0,,,,,316L
2121,,,,18.362749298420873,2.9445171252255175e-08,dadn,in718316l,lpbf,huakepm250,300,900.0,80.0,30,,0,,island,90.0,25,air,0.1,10.0,load,senb,,1.0,,,,,316L
2121,,,,47.01749105446807,5.452801877797146e-07,dadn,in718316l,lpbf,huakepm250,300,900.0,80.0,30,,0,,island,90.0,25,air,0.1,10.0,load,senb,,1.0,,,,,316L
2121,,,,40.884903299193574,4.072481826398234e-07,dadn,in718316l,lpbf,huakepm250,300,900.0,80.0,30,,0,,island,90.0,25,air,0.1,10.0,load,senb,,1.0,,,,,316L
2121,,,,25.015297164076625,1.424036518875264e-07,dadn,in718316l,lpbf,huakepm250,300,900.0,80.0,30,,0,,island,90.0,25,air,0.1,10.0,load,senb,,1.0,,,,,316L
2121,,,,37.88399811511536,3.694925053943072e-07,dadn,in718316l,lpbf,huakepm250,300,900.0,80.0,30,,0,,island,90.0,25,air,0.1,10.0,load,senb,,1.0,,,,,316L
2121,,,,32.664856628764355,2.3617799783812264e-07,dadn,in718316l,lpbf,huakepm250,300,900.0,80.0,30,,0,,island,90.0,25,air,0.1,10.0,load,senb,,1.0,,,,,316L
2121,,,,45.45117902017991,4.402120960526214e-07,dadn,in718316l,lpbf,huakepm250,300,900.0,80.0,30,,0,,island,90.0,25,air,0.1,10.0,load,senb,,1.0,,,,,316L
2121,,,,41.75989621096456,3.8415548835854255e-07,dadn,in718316l,lpbf,huakepm250,300,900.0,80.0,30,,0,,island,90.0,25,air,0.1,10.0,load,senb,,1.0,,,,,316L
2121,,,,60.108806502629804,1.5293505452301636e-06,dadn,in718316l,lpbf,huakepm250,300,900.0,80.0,30,,0,,island,90.0,25,air,0.1,10.0,load,senb,,1.0,,,,,316L
2121,,,,20.85049257340866,5.5961239334585857e-08,dadn,in718316l,lpbf,huakepm250,300,900.0,80.0,30,,0,,island,90.0,25,air,0.1,10.0,load,senb,,1.0,,,,,316L
2121,,,,28.40431240794887,1.763919954449991e-07,dadn,in718316l,lpbf,huakepm250,300,900.0,80.0,30,,0,,island,90.0,25,air,0.1,10.0,load,senb,,1.0,,,,,316L
2121,,,,23.575214146821402,8.754946995900466e-08,dadn,in718316l,lpbf,huakepm250,300,900.0,80.0,30,,0,,island,90.0,25,air,0.1,10.0,load,senb,,1.0,,,,,316L
2121,,,,41.93712921651456,3.8415548835854255e-07,dadn,in718316l,lpbf,huakepm250,300,900.0,80.0,30,,0,,island,90.0,25,air,0.1,10.0,load,senb,,1.0,,,,,316L
2121,,,,75.2350689678481,2.047706013268198e-06,dadn,in718316l,lpbf,huakepm250,300,900.0,80.0,30,,0,,island,90.0,25,air,0.1,10.0,load,senb,,1.0,,,,,316L
2121,,,,17.977995576917905,2.569562318628079e-08,dadn,in718316l,lpbf,huakepm250,300,900.0,80.0,30,,0,,island,90.0,25,air,0.1,10.0,load,senb,,1.0,,,,,316L
2121,,,,20.32734210783005,4.7894063993056394e-08,dadn,in718316l,lpbf,huakepm250,300,900.0,80.0,30,,0,,island,90.0,25,air,0.1,10.0,load,senb,,1.0,,,,,316L
2121,,,,50.527444304000355,8.366334246839792e-07,dadn,in718316l,lpbf,huakepm250,300,900.0,80.0,30,,0,,island,90.0,25,air,0.1,10.0,load,senb,,1.0,,,,,316L
2121,,,,21.38710699350642,5.932523081906797e-08,dadn,in718316l,lpbf,huakepm250,300,900.0,80.0,30,,0,,island,90.0,25,air,0.1,10.0,load,senb,,1.0,,,,,316L
2121,,,,50.95724106348223,8.869258726307226e-07,dadn,in718316l,lpbf,huakepm250,300,900.0,80.0,30,,0,,island,90.0,25,air,0.1,10.0,load,senb,,1.0,,,,,316L
2121,,,,17.379087591974926,1.7411856145784867e-08,dadn,in718316l,lpbf,huakepm250,300,900.0,80.0,30,,0,,island,90.0,25,air,0.1,10.0,load,senb,,1.0,,,,,316L
2121,,,,17.60130357993149,1.9952623149688786e-08,dadn,in718316l,lpbf,huakepm250,300,900.0,80.0,30,,0,,island,90.0,25,air,0.1,10.0,load,senb,,1.0,,,,,316L
2121,,,,20.07070995621074,4.345384080930512e-08,dadn,in718316l,lpbf,huakepm250,300,900.0,80.0,30,,0,,island,90.0,25,air,0.1,10.0,load,senb,,1.0,,,,,316L
2121,,,,54.52987480485079,1.1422113697184615e-06,dadn,in718316l,lpbf,huakepm250,300,900.0,80.0,30,,0,,island,90.0,25,air,0.1,10.0,load,senb,,1.0,,,,,316L
2121,,,,36.77738078130479,3.418242085353321e-07,dadn,in718316l,lpbf,huakepm250,300,900.0,80.0,30,,0,,island,90.0,25,air,0.1,10.0,load,senb,,1.0,,,,,316L
2121,,,,59.60182123984905,1.4709761586325048e-06,dadn,in718316l,lpbf,huakepm250,300,900.0,80.0,30,,0,,island,90.0,25,air,0.1,10.0,load,senb,,1.0,,,,,316L
2121,,,,73.03740146777936,1.969546311537501e-06,dadn,in718316l,lpbf,huakepm250,300,900.0,80.0,30,,0,,island,90.0,25,air,0.1,10.0,load,senb,,1.0,,,,,316L
2121,,,,27.92718307780768,1.763919954449991e-07,dadn,in718316l,lpbf,huakepm250,300,900.0,80.0,30,,0,,island,90.0,25,air,0.1,10.0,load,senb,,1.0,,,,,316L
2121,,,,35.70308849195677,3.101339394505021e-07,dadn,in718316l,lpbf,huakepm250,300,900.0,80.0,30,,0,,island,90.0,25,air,0.1,10.0,load,senb,,1.0,,,,,316L
2121,,,,42.473354179510494,3.694925053943072e-07,dadn,in718316l,lpbf,huakepm250,300,900.0,80.0,30,,0,,island,90.0,25,air,0.1,10.0,load,senb,,1.0,,,,,316L
2121,,,,26.996833925662067,1.8339195562410306e-07,dadn,in718316l,lpbf,huakepm250,300,900.0,80.0,30,,0,,island,90.0,25,air,0.1,10.0,load,senb,,1.0,,,,,316L
2121,,,,21.844820367209703,6.66720274580162e-08,dadn,in718316l,lpbf,huakepm250,300,900.0,80.0,30,,0,,island,90.0,25,air,0.1,10.0,load,senb,,1.0,,,,,316L
2121,,,,21.937531880423773,6.66720274580162e-08,dadn,in718316l,lpbf,huakepm250,300,900.0,80.0,30,,0,,island,90.0,25,air,0.1,10.0,load,senb,,1.0,,,,,316L
2121,,,,17.60130357993149,1.9191043575267518e-08,dadn,in718316l,lpbf,huakepm250,300,900.0,80.0,30,,0,,island,90.0,25,air,0.1,10.0,load,senb,,1.0,,,,,316L
2121,,,,45.067822915143424,4.402120960526214e-07,dadn,in718316l,lpbf,huakepm250,300,900.0,80.0,30,,0,,island,90.0,25,air,0.1,10.0,load,senb,,1.0,,,,,316L
2121,,,,17.159677074935868,1.4614660543317445e-08,dadn,in718316l,lpbf,huakepm250,300,900.0,80.0,30,,0,,island,90.0,25,air,0.1,10.0,load,senb,,1.0,,,,,316L
2121,,,,20.938984064079868,5.706082259060233e-08,dadn,in718316l,lpbf,huakepm250,300,900.0,80.0,30,,0,,island,90.0,25,air,0.1,10.0,load,senb,,1.0,,,,,316L
2121,,,,49.0515033135576,7.30096525557842e-07,dadn,in718316l,lpbf,huakepm250,300,900.0,80.0,30,,0,,island,90.0,25,air,0.1,10.0,load,senb,,1.0,,,,,316L
2121,,,,38.36839811737911,3.8415548835854255e-07,dadn,in718316l,lpbf,huakepm250,300,900.0,80.0,30,,0,,island,90.0,25,air,0.1,10.0,load,senb,,1.0,,,,,316L
2121,,,,25.76799789654046,1.6638982330988368e-07,dadn,in718316l,lpbf,huakepm250,300,900.0,80.0,30,,0,,island,90.0,25,air,0.1,10.0,load,senb,,1.0,,,,,316L
2121,,,,25.877359751539778,1.600388242520807e-07,dadn,in718316l,lpbf,huakepm250,300,900.0,80.0,30,,0,,island,90.0,25,air,0.1,10.0,load,senb,,1.0,,,,,316L
2121,,,,18.362749298420873,3.0613676805541126e-08,dadn,in718316l,lpbf,huakepm250,300,900.0,80.0,30,,0,,island,90.0,25,air,0.1,10.0,load,senb,,1.0,,,,,316L
2121,,,,25.015297164076625,1.3965948059622606e-07,dadn,in718316l,lpbf,huakepm250,300,900.0,80.0,30,,0,,island,90.0,25,air,0.1,10.0,load,senb,,1.0,,,,,316L
2121,,,,22.40702510036981,7.492864644588501e-08,dadn,in718316l,lpbf,huakepm250,300,900.0,80.0,30,,0,,island,90.0,25,air,0.1,10.0,load,senb,,1.0,,,,,316L
2121,,,,18.362749298420873,3.2453953205904547e-08,dadn,in718316l,lpbf,huakepm250,300,900.0,80.0,30,,0,,island,90.0,25,air,0.1,10.0,load,senb,,1.0,,,,,316L
2121,,,,47.82077378975995,6.128073190787546e-07,dadn,in718316l,lpbf,huakepm250,300,900.0,80.0,30,,0,,island,90.0,25,air,0.1,10.0,load,senb,,1.0,,,,,316L
2121,,,,80.50983150049528,2.2569457845814267e-06,dadn,in718316l,lpbf,huakepm250,300,900.0,80.0,30,,0,,island,90.0,25,air,0.1,10.0,load,senb,,1.0,,,,,316L
2121,,,,20.07070995621074,4.517826801206388e-08,dadn,in718316l,lpbf,huakepm250,300,900.0,80.0,30,,0,,island,90.0,25,air,0.1,10.0,load,senb,,1.0,,,,,316L
2121,,,,46.03233603410874,4.851940796530688e-07,dadn,in718316l,lpbf,huakepm250,300,900.0,80.0,30,,0,,island,90.0,25,air,0.1,10.0,load,senb,,1.0,,,,,316L
2121,,,,55.93327172909072,1.2346654512724907e-06,dadn,in718316l,lpbf,huakepm250,300,900.0,80.0,30,,0,,island,90.0,25,air,0.1,10.0,load,senb,,1.0,,,,,316L
2121,,,,31.44323141762391,1.944161749655198e-07,dadn,in718316l,lpbf,huakepm250,300,900.0,80.0,30,,0,,island,90.0,25,air,0.1,10.0,load,senb,,1.0,,,,,316L
2121,,,,26.20823805757646,1.696592195180195e-07,dadn,in718316l,lpbf,huakepm250,300,900.0,80.0,30,,0,,island,90.0,25,air,0.1,10.0,load,senb,,1.0,,,,,316L
2121,,,,23.87665629533457,9.649549587977603e-08,dadn,in718316l,lpbf,huakepm250,300,900.0,80.0,30,,0,,island,90.0,25,air,0.1,10.0,load,senb,,1.0,,,,,316L
2121,,,,17.30564079232061,1.6108023462647664e-08,dadn,in718316l,lpbf,huakepm250,300,900.0,80.0,30,,0,,island,90.0,25,air,0.1,10.0,load,senb,,1.0,,,,,316L
2121,,,,26.543347106411346,1.763919954449991e-07,dadn,in718316l,lpbf,huakepm250,300,900.0,80.0,30,,0,,island,90.0,25,air,0.1,10.0,load,senb,,1.0,,,,,316L
2121,,,,20.500250630854886,5.2788000394197304e-08,dadn,in718316l,lpbf,huakepm250,300,900.0,80.0,30,,0,,island,90.0,25,air,0.1,10.0,load,senb,,1.0,,,,,316L
2121,,,,31.71069396509858,2.0610309192458346e-07,dadn,in718316l,lpbf,huakepm250,300,900.0,80.0,30,,0,,island,90.0,25,air,0.1,10.0,load,senb,,1.0,,,,,316L
2121,,,,25.76799789654046,1.600388242520807e-07,dadn,in718316l,lpbf,huakepm250,300,900.0,80.0,30,,0,,island,90.0,25,air,0.1,10.0,load,senb,,1.0,,,,,316L
2121,,,,70.00876911358102,1.8578647061087424e-06,dadn,in718316l,lpbf,huakepm250,300,900.0,80.0,30,,0,,island,90.0,25,air,0.1,10.0,load,senb,,1.0,,,,,316L
2121,,,,25.3351527919353,1.5393023899236855e-07,dadn,in718316l,lpbf,huakepm250,300,900.0,80.0,30,,0,,island,90.0,25,air,0.1,10.0,load,senb,,1.0,,,,,316L
2121,,,,48.023729741174904,6.248483795562494e-07,dadn,in718316l,lpbf,huakepm250,300,900.0,80.0,30,,0,,island,90.0,25,air,0.1,10.0,load,senb,,1.0,,,,,316L
2121,,,,49.88953666812871,8.20511187684232e-07,dadn,in718316l,lpbf,huakepm250,300,900.0,80.0,30,,0,,island,90.0,25,air,0.1,10.0,load,senb,,1.0,,,,,316L
2121,,,,72.11530622345623,1.931592422199912e-06,dadn,in718316l,lpbf,huakepm250,300,900.0,80.0,30,,0,,island,90.0,25,air,0.1,10.0,load,senb,,1.0,,,,,316L
2121,,,,26.65599961783669,1.763919954449991e-07,dadn,in718316l,lpbf,huakepm250,300,900.0,80.0,30,,0,,island,90.0,25,air,0.1,10.0,load,senb,,1.0,,,,,316L
2121,,,,35.40195225661348,3.041575431866609e-07,dadn,in718316l,lpbf,huakepm250,300,900.0,80.0,30,,0,,island,90.0,25,air,0.1,10.0,load,senb,,1.0,,,,,316L
2121,,,,54.29942284534653,1.0986138516215546e-06,dadn,in718316l,lpbf,huakepm250,300,900.0,80.0,30,,0,,island,90.0,25,air,0.1,10.0,load,senb,,1.0,,,,,316L
2121,,,,44.49884285360079,4.2340946623038277e-07,dadn,in718316l,lpbf,huakepm250,300,900.0,80.0,30,,0,,island,90.0,25,air,0.1,10.0,load,senb,,1.0,,,,,316L
2121,,,,25.3351527919353,1.5096394608409758e-07,dadn,in718316l,lpbf,huakepm250,300,900.0,80.0,30,,0,,island,90.0,25,air,0.1,10.0,load,senb,,1.0,,,,,316L
2121,,,,37.88399811511536,3.7675266933967633e-07,dadn,in718316l,lpbf,huakepm250,300,900.0,80.0,30,,0,,island,90.0,25,air,0.1,10.0,load,senb,,1.0,,,,,316L
2121,,,,78.48979501047705,2.1707995271586168e-06,dadn,in718316l,lpbf,huakepm250,300,900.0,80.0,30,,0,,island,90.0,25,air,0.1,10.0,load,senb,,1.0,,,,,316L
2121,,,,22.312329433828836,7.492864644588501e-08,dadn,in718316l,lpbf,huakepm250,300,900.0,80.0,30,,0,,island,90.0,25,air,0.1,10.0,load,senb,,1.0,,,,,316L
2121,,,,32.38934623544279,2.271632263099975e-07,dadn,in718316l,lpbf,huakepm250,300,900.0,80.0,30,,0,,island,90.0,25,air,0.1,10.0,load,senb,,1.0,,,,,316L
2121,,,,68.25221012451118,1.8220629628103998e-06,dadn,in718316l,lpbf,huakepm250,300,900.0,80.0,30,,0,,island,90.0,25,air,0.1,10.0,load,senb,,1.0,,,,,316L
2121,,,,49.67869551866566,7.739847332535684e-07,dadn,in718316l,lpbf,huakepm250,300,900.0,80.0,30,,0,,island,90.0,25,air,0.1,10.0,load,senb,,1.0,,,,,316L
2121,,,,17.90201769647187,2.5200458978585046e-08,dadn,in718316l,lpbf,huakepm250,300,900.0,80.0,30,,0,,island,90.0,25,air,0.1,10.0,load,senb,,1.0,,,,,316L
2121,,,,18.597542779686904,3.37418596073414e-08,dadn,in718316l,lpbf,huakepm250,300,900.0,80.0,30,,0,,island,90.0,25,air,0.1,10.0,load,senb,,1.0,,,,,316L
2121,,,,17.75102386255247,2.1991432567587957e-08,dadn,in718316l,lpbf,huakepm250,300,900.0,80.0,30,,0,,island,90.0,25,air,0.1,10.0,load,senb,,1.0,,,,,316L
2121,,,,21.11709533848825,5.706082259060233e-08,dadn,in718316l,lpbf,huakepm250,300,900.0,80.0,30,,0,,island,90.0,25,air,0.1,10.0,load,senb,,1.0,,,,,316L
2121,,,,17.676005200819393,2.0744425335293284e-08,dadn,in718316l,lpbf,huakepm250,300,900.0,80.0,30,,0,,island,90.0,25,air,0.1,10.0,load,senb,,1.0,,,,,316L
2121,,,,64.87020545778724,1.6531408556595369e-06,dadn,in718316l,lpbf,huakepm250,300,900.0,80.0,30,,0,,island,90.0,25,air,0.1,10.0,load,senb,,1.0,,,,,316L
2121,,,,24.804306666274712,1.3174019740142918e-07,dadn,in718316l,lpbf,huakepm250,300,900.0,80.0,30,,0,,island,90.0,25,air,0.1,10.0,load,senb,,1.0,,,,,316L
2121,,,,54.06994481262695,1.0986138516215546e-06,dadn,in718316l,lpbf,huakepm250,300,900.0,80.0,30,,0,,island,90.0,25,air,0.1,10.0,load,senb,,1.0,,,,,316L
2121,,,,17.60130357993149,2.1567649489649688e-08,dadn,in718316l,lpbf,huakepm250,300,900.0,80.0,30,,0,,island,90.0,25,air,0.1,10.0,load,senb,,1.0,,,,,316L
2121,,,,28.40431240794887,1.7299285614274535e-07,dadn,in718316l,lpbf,huakepm250,300,900.0,80.0,30,,0,,island,90.0,25,air,0.1,10.0,load,senb,,1.0,,,,,316L
2121,,,,17.526917660023532,1.7411856145784867e-08,dadn,in718316l,lpbf,huakepm250,300,900.0,80.0,30,,0,,island,90.0,25,air,0.1,10.0,load,senb,,1.0,,,,,316L
2121,,,,46.03233603410874,4.7584420943243385e-07,dadn,in718316l,lpbf,huakepm250,300,900.0,80.0,30,,0,,island,90.0,25,air,0.1,10.0,load,senb,,1.0,,,,,316L
2121,,,,60.87738182346765,1.5293505452301636e-06,dadn,in718316l,lpbf,huakepm250,300,900.0,80.0,30,,0,,island,90.0,25,air,0.1,10.0,load,senb,,1.0,,,,,316L
2121,,,,44.68770021144957,4.2340946623038277e-07,dadn,in718316l,lpbf,huakepm250,300,900.0,80.0,30,,0,,island,90.0,25,air,0.1,10.0,load,senb,,1.0,,,,,316L
2121,,,,17.452846106892743,1.6424530264456453e-08,dadn,in718316l,lpbf,huakepm250,300,900.0,80.0,30,,0,,island,90.0,25,air,0.1,10.0,load,senb,,1.0,,,,,316L
2121,,,,49.4687454175722,7.891927712315966e-07,dadn,in718316l,lpbf,huakepm250,300,900.0,80.0,30,,0,,island,90.0,25,air,0.1,10.0,load,senb,,1.0,,,,,316L
2121,,,,24.387649432882775,1.2187524253293217e-07,dadn,in718316l,lpbf,huakepm250,300,900.0,80.0,30,,0,,island,90.0,25,air,0.1,10.0,load,senb,,1.0,,,,,316L
2121,,,,25.550658775286394,1.600388242520807e-07,dadn,in718316l,lpbf,huakepm250,300,900.0,80.0,30,,0,,island,90.0,25,air,0.1,10.0,load,senb,,1.0,,,,,316L
2121,,,,25.015297164076625,1.369681905054861e-07,dadn,in718316l,lpbf,huakepm250,300,900.0,80.0,30,,0,,island,90.0,25,air,0.1,10.0,load,senb,,1.0,,,,,316L
2121,,,,57.616282501397066,1.3608266848668971e-06,dadn,in718316l,lpbf,huakepm250,300,900.0,80.0,30,,0,,island,90.0,25,air,0.1,10.0,load,senb,,1.0,,,,,316L
2121,,,,34.222593200797625,2.6542612206375885e-07,dadn,in718316l,lpbf,huakepm250,300,900.0,80.0,30,,0,,island,90.0,25,air,0.1,10.0,load,senb,,1.0,,,,,316L
2121,,,,31.980431603620737,2.142821106641959e-07,dadn,in718316l,lpbf,huakepm250,300,900.0,80.0,30,,0,,island,90.0,25,air,0.1,10.0,load,senb,,1.0,,,,,316L
2121,,,,25.987185748742807,1.6318342958163744e-07,dadn,in718316l,lpbf,huakepm250,300,900.0,80.0,30,,0,,island,90.0,25,air,0.1,10.0,load,senb,,1.0,,,,,316L
2121,,,,21.20671831686969,5.706082259060233e-08,dadn,in718316l,lpbf,huakepm250,300,900.0,80.0,30,,0,,island,90.0,25,air,0.1,10.0,load,senb,,1.0,,,,,316L
2121,,,,18.518946593818495,3.508087543413356e-08,dadn,in718316l,lpbf,huakepm250,300,900.0,80.0,30,,0,,island,90.0,25,air,0.1,10.0,load,senb,,1.0,,,,,316L
2121,,,,24.59509575917168,1.3174019740142918e-07,dadn,in718316l,lpbf,huakepm250,300,900.0,80.0,30,,0,,island,90.0,25,air,0.1,10.0,load,senb,,1.0,,,,,316L
2121,,,,17.60130357993149,1.9568128686886997e-08,dadn,in718316l,lpbf,huakepm250,300,900.0,80.0,30,,0,,island,90.0,25,air,0.1,10.0,load,senb,,1.0,,,,,316L
2121,,,,21.477875927254008,6.28914415331851e-08,dadn,in718316l,lpbf,huakepm250,300,900.0,80.0,30,,0,,island,90.0,25,air,0.1,10.0,load,senb,,1.0,,,,,316L
2121,,,,49.2596825991356,7.444422034649967e-07,dadn,in718316l,lpbf,huakepm250,300,900.0,80.0,30,,0,,island,90.0,25,air,0.1,10.0,load,senb,,1.0,,,,,316L
2121,,,,24.804306666274712,1.3965948059622606e-07,dadn,in718316l,lpbf,huakepm250,300,900.0,80.0,30,,0,,island,90.0,25,air,0.1,10.0,load,senb,,1.0,,,,,316L
2121,,,,49.88953666812871,8.046996321827474e-07,dadn,in718316l,lpbf,huakepm250,300,900.0,80.0,30,,0,,island,90.0,25,air,0.1,10.0,load,senb,,1.0,,,,,316L
2121,,,,19.817317778656687,3.942526742675629e-08,dadn,in718316l,lpbf,huakepm250,300,900.0,80.0,30,,0,,island,90.0,25,air,0.1,10.0,load,senb,,1.0,,,,,316L
2121,,,,41.75989621096456,3.7675266933967633e-07,dadn,in718316l,lpbf,huakepm250,300,900.0,80.0,30,,0,,island,90.0,25,air,0.1,10.0,load,senb,,1.0,,,,,316L
2121,,,,18.835338424624034,3.7189688027132514e-08,dadn,in718316l,lpbf,huakepm250,300,900.0,80.0,30,,0,,island,90.0,25,air,0.1,10.0,load,senb,,1.0,,,,,316L
2121,,,,50.1012726476561,8.20511187684232e-07,dadn,in718316l,lpbf,huakepm250,300,900.0,80.0,30,,0,,island,90.0,25,air,0.1,10.0,load,senb,,1.0,,,,,316L
2121,,,,22.21803396629782,7.492864644588501e-08,dadn,in718316l,lpbf,huakepm250,300,900.0,80.0,30,,0,,island,90.0,25,air,0.1,10.0,load,senb,,1.0,,,,,316L
2121,,,,23.675269617232967,9.281232108444414e-08,dadn,in718316l,lpbf,huakepm250,300,900.0,80.0,30,,0,,island,90.0,25,air,0.1,10.0,load,senb,,1.0,,,,,316L
2121,,,,22.40702510036981,7.790212344563298e-08,dadn,in718316l,lpbf,huakepm250,300,900.0,80.0,30,,0,,island,90.0,25,air,0.1,10.0,load,senb,,1.0,,,,,316L
2121,,,,70.30589304564671,1.8578647061087424e-06,dadn,in718316l,lpbf,huakepm250,300,900.0,80.0,30,,0,,island,90.0,25,air,0.1,10.0,load,senb,,1.0,,,,,316L
2121,,,,18.676472535307887,3.37418596073414e-08,dadn,in718316l,lpbf,huakepm250,300,900.0,80.0,30,,0,,island,90.0,25,air,0.1,10.0,load,senb,,1.0,,,,,316L
2121,,,,17.977995576917905,2.72402612002871e-08,dadn,in718316l,lpbf,huakepm250,300,900.0,80.0,30,,0,,island,90.0,25,air,0.1,10.0,load,senb,,1.0,,,,,316L
2121,,,,23.87665629533457,1.0032483420613979e-07,dadn,in718316l,lpbf,huakepm250,300,900.0,80.0,30,,0,,island,90.0,25,air,0.1,10.0,load,senb,,1.0,,,,,316L
2121,,,,20.07070995621074,4.606597649801914e-08,dadn,in718316l,lpbf,huakepm250,300,900.0,80.0,30,,0,,island,90.0,25,air,0.1,10.0,load,senb,,1.0,,,,,316L
2121,,,,27.69163239771209,1.7985792448790314e-07,dadn,in718316l,lpbf,huakepm250,300,900.0,80.0,30,,0,,island,90.0,25,air,0.1,10.0,load,senb,,1.0,,,,,316L
2121,,,,51.17350848288845,8.69834481469582e-07,dadn,in718316l,lpbf,huakepm250,300,900.0,80.0,30,,0,,island,90.0,25,air,0.1,10.0,load,senb,,1.0,,,,,316L
2121,,,,20.674629949086295,5.488284545653531e-08,dadn,in718316l,lpbf,huakepm250,300,900.0,80.0,30,,0,,island,90.0,25,air,0.1,10.0,load,senb,,1.0,,,,,316L
2121,,,,20.413613297739474,4.979469752192526e-08,dadn,in718316l,lpbf,huakepm250,300,900.0,80.0,30,,0,,island,90.0,25,air,0.1,10.0,load,senb,,1.0,,,,,316L
2121,,,,37.56446708701654,3.694925053943072e-07,dadn,in718316l,lpbf,huakepm250,300,900.0,80.0,30,,0,,island,90.0,25,air,0.1,10.0,load,senb,,1.0,,,,,316L
2121,,,,38.36839811737911,3.9170376548264826e-07,dadn,in718316l,lpbf,huakepm250,300,900.0,80.0,30,,0,,island,90.0,25,air,0.1,10.0,load,senb,,1.0,,,,,316L
2121,,,,17.452846106892743,1.6747256113302515e-08,dadn,in718316l,lpbf,huakepm250,300,900.0,80.0,30,,0,,island,90.0,25,air,0.1,10.0,load,senb,,1.0,,,,,316L
2121,,,,32.38934623544279,2.227857065215908e-07,dadn,in718316l,lpbf,huakepm250,300,900.0,80.0,30,,0,,island,90.0,25,air,0.1,10.0,load,senb,,1.0,,,,,316L
2121,,,,57.86081153146826,1.4148298871136823e-06,dadn,in718316l,lpbf,huakepm250,300,900.0,80.0,30,,0,,island,90.0,25,air,0.1,10.0,load,senb,,1.0,,,,,316L
2121,,,,25.987185748742807,1.6638982330988368e-07,dadn,in718316l,lpbf,huakepm250,300,900.0,80.0,30,,0,,island,90.0,25,air,0.1,10.0,load,senb,,1.0,,,,,316L
2121,,,,51.82783349762511,9.22122740689103e-07,dadn,in718316l,lpbf,huakepm250,300,900.0,80.0,30,,0,,island,90.0,25,air,0.1,10.0,load,senb,,1.0,,,,,316L
2121,,,,21.296721663768928,6.049091319572034e-08,dadn,in718316l,lpbf,huakepm250,300,900.0,80.0,30,,0,,island,90.0,25,air,0.1,10.0,load,senb,,1.0,,,,,316L
2121,,,,20.938984064079868,5.5961239334585857e-08,dadn,in718316l,lpbf,huakepm250,300,900.0,80.0,30,,0,,island,90.0,25,air,0.1,10.0,load,senb,,1.0,,,,,316L
2121,,,,24.284583331601155,1.1722333813698475e-07,dadn,in718316l,lpbf,huakepm250,300,900.0,80.0,30,,0,,island,90.0,25,air,0.1,10.0,load,senb,,1.0,,,,,316L
