Repository: jessk816/pinn

**data**
- **fatigue database**
    - FatigueData-AM2022.xlsx
        - raw fatigue database for additive manufacturing materials (2022)
    - data_fatigue2022.ipynb
        - data cleaning and exploration of fatigue database
    - 316l_fatiguedata_clean.csv
        - cleaned fatigue data for 316L stainless steel
    - fatigue_database_clean.csv
        - cleaned full fatigue database
    - other_fatiguedata_clean.csv
        - cleaned fatigue data for other materials
    - ti64_fatiguedata_clean.csv
        - cleaned fatigue data for Ti-6Al-4V
- **zhou**
    - data_zhou.xlsx
        - datasets from Zhou, S. et al. (2025).

File: data/fatigue database/316l_fatiguedata_clean.csv (part 20 of 33)
dataset_id,Nf,stress_amp,strain_amp,deltaK,dadN,fatigue_data_type,material,am_process,am_machine,power_w,scan_speed,hatch_spacing,layer_thickness,preheat_temp,build_direction,am_environment,scan_pattern,scan_rotation,fatigue_temp,fatigue_environment,r_ratio,frequency_hz,load_control,specimen_description,specimen_size_mm,Kt,E_gpa,yield_strength,uts,elongation,material_group
2121,,,,31.84527719229626,2.101528147611077e-07,dadn,in718316l,lpbf,huakepm250,300,900.0,80.0,30,,0,,island,90.0,25,air,0.1,10.0,load,senb,,1.0,,,,,316L
2121,,,,18.597542779686904,3.508087543413356e-08,dadn,in718316l,lpbf,huakepm250,300,900.0,80.0,30,,0,,island,90.0,25,air,0.1,10.0,load,senb,,1.0,,,,,316L
2121,,,,23.277577697388388,8.099360024769174e-08,dadn,in718316l,lpbf,huakepm250,300,900.0,80.0,30,,0,,island,90.0,25,air,0.1,10.0,load,senb,,1.0,,,,,316L
2121,,,,24.69947970498341,1.2671175363649394e-07,dadn,in718316l,lpbf,huakepm250,300,900.0,80.0,30,,0,,island,90.0,25,air,0.1,10.0,load,senb,,1.0,,,,,316L
2121,,,,54.76130482457849,1.1646546985637127e-06,dadn,in718316l,lpbf,huakepm250,300,900.0,80.0,30,,0,,island,90.0,25,air,0.1,10.0,load,senb,,1.0,,,,,316L
2121,,,,46.81878762844235,5.452801877797146e-07,dadn,in718316l,lpbf,huakepm250,300,900.0,80.0,30,,0,,island,90.0,25,air,0.1,10.0,load,senb,,1.0,,,,,316L
2121,,,,66.53972417830647,1.7187442869879999e-06,dadn,in718316l,lpbf,huakepm250,300,900.0,80.0,30,,0,,island,90.0,25,air,0.1,10.0,load,senb,,1.0,,,,,316L
2121,,,,47.6186755626083,6.00998294311308e-07,dadn,in718316l,lpbf,huakepm250,300,900.0,80.0,30,,0,,island,90.0,25,air,0.1,10.0,load,senb,,1.0,,,,,316L
2121,,,,21.752500667656783,6.798206715529994e-08,dadn,in718316l,lpbf,huakepm250,300,900.0,80.0,30,,0,,island,90.0,25,air,0.1,10.0,load,senb,,1.0,,,,,316L
2121,,,,56.17065789999286,1.2346654512724907e-06,dadn,in718316l,lpbf,huakepm250,300,900.0,80.0,30,,0,,island,90.0,25,air,0.1,10.0,load,senb,,1.0,,,,,316L
2121,,,,35.10335594249461,2.8691052415117755e-07,dadn,in718316l,lpbf,huakepm250,300,900.0,80.0,30,,0,,island,90.0,25,air,0.1,10.0,load,senb,,1.0,,,,,316L
2121,,,,17.379087591974926,1.6108023462647664e-08,dadn,in718316l,lpbf,huakepm250,300,900.0,80.0,30,,0,,island,90.0,25,air,0.1,10.0,load,senb,,1.0,,,,,316L
2121,,,,22.597623831622183,7.94328234724282e-08,dadn,in718316l,lpbf,huakepm250,300,900.0,80.0,30,,0,,island,90.0,25,air,0.1,10.0,load,senb,,1.0,,,,,316L
2121,,,,17.232504390571293,1.4333030603610913e-08,dadn,in718316l,lpbf,huakepm250,300,900.0,80.0,30,,0,,island,90.0,25,air,0.1,10.0,load,senb,,1.0,,,,,316L
2121,,,,29.135334160907647,1.6638982330988368e-07,dadn,in718316l,lpbf,huakepm250,300,900.0,80.0,30,,0,,island,90.0,25,air,0.1,10.0,load,senb,,1.0,,,,,316L
2121,,,,31.44323141762391,1.9823626139020912e-07,dadn,in718316l,lpbf,huakepm250,300,900.0,80.0,30,,0,,island,90.0,25,air,0.1,10.0,load,senb,,1.0,,,,,316L
2121,,,,19.157135735168573,3.5770180097369144e-08,dadn,in718316l,lpbf,huakepm250,300,900.0,80.0,30,,0,,island,90.0,25,air,0.1,10.0,load,senb,,1.0,,,,,316L
2121,,,,25.550658775286394,1.5393023899236855e-07,dadn,in718316l,lpbf,huakepm250,300,900.0,80.0,30,,0,,island,90.0,25,air,0.1,10.0,load,senb,,1.0,,,,,316L
2121,,,,17.526917660023532,1.9952623149688786e-08,dadn,in718316l,lpbf,huakepm250,300,900.0,80.0,30,,0,,island,90.0,25,air,0.1,10.0,load,senb,,1.0,,,,,316L
2121,,,,38.206247139390726,3.8415548835854255e-07,dadn,in718316l,lpbf,huakepm250,300,900.0,80.0,30,,0,,island,90.0,25,air,0.1,10.0,load,senb,,1.0,,,,,316L
2121,,,,66.25851667734226,1.7187442869879999e-06,dadn,in718316l,lpbf,huakepm250,300,900.0,80.0,30,,0,,island,90.0,25,air,0.1,10.0,load,senb,,1.0,,,,,316L
2121,,,,18.835338424624034,3.5770180097369144e-08,dadn,in718316l,lpbf,huakepm250,300,900.0,80.0,30,,0,,island,90.0,25,air,0.1,10.0,load,senb,,1.0,,,,,316L
2121,,,,41.40767407936582,3.9170376548264826e-07,dadn,in718316l,lpbf,huakepm250,300,900.0,80.0,30,,0,,island,90.0,25,air,0.1,10.0,load,senb,,1.0,,,,,316L
2121,,,,19.733566628841018,3.942526742675629e-08,dadn,in718316l,lpbf,huakepm250,300,900.0,80.0,30,,0,,island,90.0,25,air,0.1,10.0,load,senb,,1.0,,,,,316L
2121,,,,32.11615962323224,2.142821106641959e-07,dadn,in718316l,lpbf,huakepm250,300,900.0,80.0,30,,0,,island,90.0,25,air,0.1,10.0,load,senb,,1.0,,,,,316L
2121,,,,57.86081153146826,1.3875655894160527e-06,dadn,in718316l,lpbf,huakepm250,300,900.0,80.0,30,,0,,island,90.0,25,air,0.1,10.0,load,senb,,1.0,,,,,316L
2121,,,,27.69163239771209,1.8339195562410306e-07,dadn,in718316l,lpbf,huakepm250,300,900.0,80.0,30,,0,,island,90.0,25,air,0.1,10.0,load,senb,,1.0,,,,,316L
2121,,,,33.3639292865869,2.503753384080705e-07,dadn,in718316l,lpbf,huakepm250,300,900.0,80.0,30,,0,,island,90.0,25,air,0.1,10.0,load,senb,,1.0,,,,,316L
2121,,,,67.39052779319057,1.7869511324099046e-06,dadn,in718316l,lpbf,huakepm250,300,900.0,80.0,30,,0,,island,90.0,25,air,0.1,10.0,load,senb,,1.0,,,,,316L
2121,,,,18.440682567983593,3.440485392791501e-08,dadn,in718316l,lpbf,huakepm250,300,900.0,80.0,30,,0,,island,90.0,25,air,0.1,10.0,load,senb,,1.0,,,,,316L
2121,,,,21.937531880423773,6.798206715529994e-08,dadn,in718316l,lpbf,huakepm250,300,900.0,80.0,30,,0,,island,90.0,25,air,0.1,10.0,load,senb,,1.0,,,,,316L
2121,,,,34.66017701055196,2.7595932273566613e-07,dadn,in718316l,lpbf,huakepm250,300,900.0,80.0,30,,0,,island,90.0,25,air,0.1,10.0,load,senb,,1.0,,,,,316L
2121,,,,77.49886344318975,2.1289674135671615e-06,dadn,in718316l,lpbf,huakepm250,300,900.0,80.0,30,,0,,island,90.0,25,air,0.1,10.0,load,senb,,1.0,,,,,316L
2121,,,,58.10637836620076,1.4148298871136823e-06,dadn,in718316l,lpbf,huakepm250,300,900.0,80.0,30,,0,,island,90.0,25,air,0.1,10.0,load,senb,,1.0,,,,,316L
2121,,,,17.30564079232061,1.6424530264456453e-08,dadn,in718316l,lpbf,huakepm250,300,900.0,80.0,30,,0,,island,90.0,25,air,0.1,10.0,load,senb,,1.0,,,,,316L
2121,,,,35.55220153810309,3.041575431866609e-07,dadn,in718316l,lpbf,huakepm250,300,900.0,80.0,30,,0,,island,90.0,25,air,0.1,10.0,load,senb,,1.0,,,,,316L
2121,,,,32.664856628764355,2.3162676005233866e-07,dadn,in718316l,lpbf,huakepm250,300,900.0,80.0,30,,0,,island,90.0,25,air,0.1,10.0,load,senb,,1.0,,,,,316L
2121,,,,52.490524974572445,9.587163652965335e-07,dadn,in718316l,lpbf,huakepm250,300,900.0,80.0,30,,0,,island,90.0,25,air,0.1,10.0,load,senb,,1.0,,,,,316L
2121,,,,42.115114415942124,3.694925053943072e-07,dadn,in718316l,lpbf,huakepm250,300,900.0,80.0,30,,0,,island,90.0,25,air,0.1,10.0,load,senb,,1.0,,,,,316L
2121,,,,27.92718307780768,1.8339195562410306e-07,dadn,in718316l,lpbf,huakepm250,300,900.0,80.0,30,,0,,island,90.0,25,air,0.1,10.0,load,senb,,1.0,,,,,316L
2121,,,,34.95500355417396,2.9254803347160727e-07,dadn,in718316l,lpbf,huakepm250,300,900.0,80.0,30,,0,,island,90.0,25,air,0.1,10.0,load,senb,,1.0,,,,,316L
2121,,,,70.90392932909087,1.8943699184141186e-06,dadn,in718316l,lpbf,huakepm250,300,900.0,80.0,30,,0,,island,90.0,25,air,0.1,10.0,load,senb,,1.0,,,,,316L
2121,,,,17.826360910682496,2.5200458978585046e-08,dadn,in718316l,lpbf,huakepm250,300,900.0,80.0,30,,0,,island,90.0,25,air,0.1,10.0,load,senb,,1.0,,,,,316L
2121,,,,23.575214146821402,8.586235913814026e-08,dadn,in718316l,lpbf,huakepm250,300,900.0,80.0,30,,0,,island,90.0,25,air,0.1,10.0,load,senb,,1.0,,,,,316L
2121,,,,24.18195280412349,1.063556493196811e-07,dadn,in718316l,lpbf,huakepm250,300,900.0,80.0,30,,0,,island,90.0,25,air,0.1,10.0,load,senb,,1.0,,,,,316L
2121,,,,43.566460936696274,3.8415548835854255e-07,dadn,in718316l,lpbf,huakepm250,300,900.0,80.0,30,,0,,island,90.0,25,air,0.1,10.0,load,senb,,1.0,,,,,316L
2121,,,,70.60427800018323,1.8943699184141186e-06,dadn,in718316l,lpbf,huakepm250,300,900.0,80.0,30,,0,,island,90.0,25,air,0.1,10.0,load,senb,,1.0,,,,,316L
2121,,,,18.440682567983593,2.9445171252255175e-08,dadn,in718316l,lpbf,huakepm250,300,900.0,80.0,30,,0,,island,90.0,25,air,0.1,10.0,load,senb,,1.0,,,,,316L
2121,,,,24.18195280412349,1.1057627910609703e-07,dadn,in718316l,lpbf,huakepm250,300,900.0,80.0,30,,0,,island,90.0,25,air,0.1,10.0,load,senb,,1.0,,,,,316L
2121,,,,28.16473740009007,1.7299285614274535e-07,dadn,in718316l,lpbf,huakepm250,300,900.0,80.0,30,,0,,island,90.0,25,air,0.1,10.0,load,senb,,1.0,,,,,316L
2121,,,,17.232504390571293,1.519463040859539e-08,dadn,in718316l,lpbf,huakepm250,300,900.0,80.0,30,,0,,island,90.0,25,air,0.1,10.0,load,senb,,1.0,,,,,316L
2121,,,,22.312329433828836,7.640092057718618e-08,dadn,in718316l,lpbf,huakepm250,300,900.0,80.0,30,,0,,island,90.0,25,air,0.1,10.0,load,senb,,1.0,,,,,316L
2121,,,,21.11709533848825,5.81820115749994e-08,dadn,in718316l,lpbf,huakepm250,300,900.0,80.0,30,,0,,island,90.0,25,air,0.1,10.0,load,senb,,1.0,,,,,316L
2121,,,,18.91527740777389,3.508087543413356e-08,dadn,in718316l,lpbf,huakepm250,300,900.0,80.0,30,,0,,island,90.0,25,air,0.1,10.0,load,senb,,1.0,,,,,316L
2121,,,,30.784403041360548,1.763919954449991e-07,dadn,in718316l,lpbf,huakepm250,300,900.0,80.0,30,,0,,island,90.0,25,air,0.1,10.0,load,senb,,1.0,,,,,316L
2121,,,,25.877359751539778,1.6638982330988368e-07,dadn,in718316l,lpbf,huakepm250,300,900.0,80.0,30,,0,,island,90.0,25,air,0.1,10.0,load,senb,,1.0,,,,,316L
2121,,,,57.130320330061245,1.334603048944999e-06,dadn,in718316l,lpbf,huakepm250,300,900.0,80.0,30,,0,,island,90.0,25,air,0.1,10.0,load,senb,,1.0,,,,,316L
2121,,,,24.69947970498341,1.2920151484078262e-07,dadn,in718316l,lpbf,huakepm250,300,900.0,80.0,30,,0,,island,90.0,25,air,0.1,10.0,load,senb,,1.0,,,,,316L
2121,,,,75.5543738178547,2.0879414203500824e-06,dadn,in718316l,lpbf,huakepm250,300,900.0,80.0,30,,0,,island,90.0,25,air,0.1,10.0,load,senb,,1.0,,,,,316L
2121,,,,24.59509575917168,1.2187524253293217e-07,dadn,in718316l,lpbf,huakepm250,300,900.0,80.0,30,,0,,island,90.0,25,air,0.1,10.0,load,senb,,1.0,,,,,316L
2121,,,,19.650169424759774,3.8665527872395776e-08,dadn,in718316l,lpbf,huakepm250,300,900.0,80.0,30,,0,,island,90.0,25,air,0.1,10.0,load,senb,,1.0,,,,,316L
2121,,,,32.942710569753636,2.4081866296545464e-07,dadn,in718316l,lpbf,huakepm250,300,900.0,80.0,30,,0,,island,90.0,25,air,0.1,10.0,load,senb,,1.0,,,,,316L
2121,,,,56.17065789999286,1.2589254117941661e-06,dadn,in718316l,lpbf,huakepm250,300,900.0,80.0,30,,0,,island,90.0,25,air,0.1,10.0,load,senb,,1.0,,,,,316L
2121,,,,42.834641203664084,3.694925053943072e-07,dadn,in718316l,lpbf,huakepm250,300,900.0,80.0,30,,0,,island,90.0,25,air,0.1,10.0,load,senb,,1.0,,,,,316L
2121,,,,40.884903299193574,3.9940035882055e-07,dadn,in718316l,lpbf,huakepm250,300,900.0,80.0,30,,0,,island,90.0,25,air,0.1,10.0,load,senb,,1.0,,,,,316L
2121,,,,77.17134086948585,2.1289674135671615e-06,dadn,in718316l,lpbf,huakepm250,300,900.0,80.0,30,,0,,island,90.0,25,air,0.1,10.0,load,senb,,1.0,,,,,316L
2121,,,,20.413613297739474,4.7894063993056394e-08,dadn,in718316l,lpbf,huakepm250,300,900.0,80.0,30,,0,,island,90.0,25,air,0.1,10.0,load,senb,,1.0,,,,,316L
2121,,,,21.296721663768928,5.932523081906797e-08,dadn,in718316l,lpbf,huakepm250,300,900.0,80.0,30,,0,,island,90.0,25,air,0.1,10.0,load,senb,,1.0,,,,,316L
2121,,,,41.58341222040062,3.8415548835854255e-07,dadn,in718316l,lpbf,huakepm250,300,900.0,80.0,30,,0,,island,90.0,25,air,0.1,10.0,load,senb,,1.0,,,,,316L
2121,,,,50.313907254992436,8.366334246839792e-07,dadn,in718316l,lpbf,huakepm250,300,900.0,80.0,30,,0,,island,90.0,25,air,0.1,10.0,load,senb,,1.0,,,,,316L
2121,,,,19.40208656019199,3.647302891857901e-08,dadn,in718316l,lpbf,huakepm250,300,900.0,80.0,30,,0,,island,90.0,25,air,0.1,10.0,load,senb,,1.0,,,,,316L
2121,,,,42.29385500163019,3.7675266933967633e-07,dadn,in718316l,lpbf,huakepm250,300,900.0,80.0,30,,0,,island,90.0,25,air,0.1,10.0,load,senb,,1.0,,,,,316L
2121,,,,36.62195369666874,3.418242085353321e-07,dadn,in718316l,lpbf,huakepm250,300,900.0,80.0,30,,0,,island,90.0,25,air,0.1,10.0,load,senb,,1.0,,,,,316L
2121,,,,23.575214146821402,9.102379316663443e-08,dadn,in718316l,lpbf,huakepm250,300,900.0,80.0,30,,0,,island,90.0,25,air,0.1,10.0,load,senb,,1.0,,,,,316L
2121,,,,37.09021669255595,3.5538919963350887e-07,dadn,in718316l,lpbf,huakepm250,300,900.0,80.0,30,,0,,island,90.0,25,air,0.1,10.0,load,senb,,1.0,,,,,316L
2121,,,,23.575214146821402,8.92697308464461e-08,dadn,in718316l,lpbf,huakepm250,300,900.0,80.0,30,,0,,island,90.0,25,air,0.1,10.0,load,senb,,1.0,,,,,316L
2121,,,,40.1981277756793,4.152502084705327e-07,dadn,in718316l,lpbf,huakepm250,300,900.0,80.0,30,,0,,island,90.0,25,air,0.1,10.0,load,senb,,1.0,,,,,316L
2121,,,,55.461504843076746,1.2108729892054462e-06,dadn,in718316l,lpbf,huakepm250,300,900.0,80.0,30,,0,,island,90.0,25,air,0.1,10.0,load,senb,,1.0,,,,,316L
2121,,,,24.69947970498341,1.3432876257492025e-07,dadn,in718316l,lpbf,huakepm250,300,900.0,80.0,30,,0,,island,90.0,25,air,0.1,10.0,load,senb,,1.0,,,,,316L
2121,,,,41.2326786357809,3.9170376548264826e-07,dadn,in718316l,lpbf,huakepm250,300,900.0,80.0,30,,0,,island,90.0,25,air,0.1,10.0,load,senb,,1.0,,,,,316L
2121,,,,27.45806846016547,1.8339195562410306e-07,dadn,in718316l,lpbf,huakepm250,300,900.0,80.0,30,,0,,island,90.0,25,air,0.1,10.0,load,senb,,1.0,,,,,316L
2121,,,,39.85907831588416,4.3172904537197684e-07,dadn,in718316l,lpbf,huakepm250,300,900.0,80.0,30,,0,,island,90.0,25,air,0.1,10.0,load,senb,,1.0,,,,,316L
2121,,,,38.85899185245533,4.072481826398234e-07,dadn,in718316l,lpbf,huakepm250,300,900.0,80.0,30,,0,,island,90.0,25,air,0.1,10.0,load,senb,,1.0,,,,,316L
2121,,,,32.11615962323224,2.1849254316626114e-07,dadn,in718316l,lpbf,huakepm250,300,900.0,80.0,30,,0,,island,90.0,25,air,0.1,10.0,load,senb,,1.0,,,,,316L
2121,,,,27.57460313676544,1.8339195562410306e-07,dadn,in718316l,lpbf,huakepm250,300,900.0,80.0,30,,0,,island,90.0,25,air,0.1,10.0,load,senb,,1.0,,,,,316L
2121,,,,57.37278689005892,1.3875655894160527e-06,dadn,in718316l,lpbf,huakepm250,300,900.0,80.0,30,,0,,island,90.0,25,air,0.1,10.0,load,senb,,1.0,,,,,316L
2121,,,,49.67869551866566,8.046996321827474e-07,dadn,in718316l,lpbf,huakepm250,300,900.0,80.0,30,,0,,island,90.0,25,air,0.1,10.0,load,senb,,1.0,,,,,316L
2121,,,,49.4687454175722,7.739847332535684e-07,dadn,in718316l,lpbf,huakepm250,300,900.0,80.0,30,,0,,island,90.0,25,air,0.1,10.0,load,senb,,1.0,,,,,316L
2121,,,,17.826360910682496,2.4714836769182428e-08,dadn,in718316l,lpbf,huakepm250,300,900.0,80.0,30,,0,,island,90.0,25,air,0.1,10.0,load,senb,,1.0,,,,,316L
2121,,,,67.67653965792438,1.7869511324099046e-06,dadn,in718316l,lpbf,huakepm250,300,900.0,80.0,30,,0,,island,90.0,25,air,0.1,10.0,load,senb,,1.0,,,,,316L
2121,,,,19.238440456974427,3.508087543413356e-08,dadn,in718316l,lpbf,huakepm250,300,900.0,80.0,30,,0,,island,90.0,25,air,0.1,10.0,load,senb,,1.0,,,,,316L
2121,,,,22.693530314955723,7.94328234724282e-08,dadn,in718316l,lpbf,huakepm250,300,900.0,80.0,30,,0,,island,90.0,25,air,0.1,10.0,load,senb,,1.0,,,,,316L
2121,,,,22.502122664403764,7.790212344563298e-08,dadn,in718316l,lpbf,huakepm250,300,900.0,80.0,30,,0,,island,90.0,25,air,0.1,10.0,load,senb,,1.0,,,,,316L
2121,,,,19.32009024381918,3.440485392791501e-08,dadn,in718316l,lpbf,huakepm250,300,900.0,80.0,30,,0,,island,90.0,25,air,0.1,10.0,load,senb,,1.0,,,,,316L
2121,,,,23.081243923146943,7.94328234724282e-08,dadn,in718316l,lpbf,huakepm250,300,900.0,80.0,30,,0,,island,90.0,25,air,0.1,10.0,load,senb,,1.0,,,,,316L
2121,,,,22.886566118070725,8.099360024769174e-08,dadn,in718316l,lpbf,huakepm250,300,900.0,80.0,30,,0,,island,90.0,25,air,0.1,10.0,load,senb,,1.0,,,,,316L
2121,,,,17.232504390571293,1.549318993617762e-08,dadn,in718316l,lpbf,huakepm250,300,900.0,80.0,30,,0,,island,90.0,25,air,0.1,10.0,load,senb,,1.0,,,,,316L
2121,,,,18.755737276383456,3.508087543413356e-08,dadn,in718316l,lpbf,huakepm250,300,900.0,80.0,30,,0,,island,90.0,25,air,0.1,10.0,load,senb,,1.0,,,,,316L
2121,,,,63.78053015666871,1.6531408556595369e-06,dadn,in718316l,lpbf,huakepm250,300,900.0,80.0,30,,0,,island,90.0,25,air,0.1,10.0,load,senb,,1.0,,,,,316L
2121,,,,20.07070995621074,4.430766599851928e-08,dadn,in718316l,lpbf,huakepm250,300,900.0,80.0,30,,0,,island,90.0,25,air,0.1,10.0,load,senb,,1.0,,,,,316L
2121,,,,25.228082390139292,1.5096394608409758e-07,dadn,in718316l,lpbf,huakepm250,300,900.0,80.0,30,,0,,island,90.0,25,air,0.1,10.0,load,senb,,1.0,,,,,316L
2121,,,,56.6484569867254,1.3088847522324288e-06,dadn,in718316l,lpbf,huakepm250,300,900.0,80.0,30,,0,,island,90.0,25,air,0.1,10.0,load,senb,,1.0,,,,,316L
2121,,,,17.232504390571293,1.4901824234059092e-08,dadn,in718316l,lpbf,huakepm250,300,900.0,80.0,30,,0,,island,90.0,25,air,0.1,10.0,load,senb,,1.0,,,,,316L
2121,,,,58.60064308651323,1.4426299014178739e-06,dadn,in718316l,lpbf,huakepm250,300,900.0,80.0,30,,0,,island,90.0,25,air,0.1,10.0,load,senb,,1.0,,,,,316L
2121,,,,43.19900140902371,3.8415548835854255e-07,dadn,in718316l,lpbf,huakepm250,300,900.0,80.0,30,,0,,island,90.0,25,air,0.1,10.0,load,senb,,1.0,,,,,316L
2121,,,,34.36783716931833,2.6542612206375885e-07,dadn,in718316l,lpbf,huakepm250,300,900.0,80.0,30,,0,,island,90.0,25,air,0.1,10.0,load,senb,,1.0,,,,,316L
2121,,,,31.84527719229626,2.0610309192458346e-07,dadn,in718316l,lpbf,huakepm250,300,900.0,80.0,30,,0,,island,90.0,25,air,0.1,10.0,load,senb,,1.0,,,,,316L
2121,,,,48.844203826887345,7.022291821489398e-07,dadn,in718316l,lpbf,huakepm250,300,900.0,80.0,30,,0,,island,90.0,25,air,0.1,10.0,load,senb,,1.0,,,,,316L
2121,,,,45.64407818407736,4.576815233639592e-07,dadn,in718316l,lpbf,huakepm250,300,900.0,80.0,30,,0,,island,90.0,25,air,0.1,10.0,load,senb,,1.0,,,,,316L
2121,,,,19.40208656019199,3.7920428781578836e-08,dadn,in718316l,lpbf,huakepm250,300,900.0,80.0,30,,0,,island,90.0,25,air,0.1,10.0,load,senb,,1.0,,,,,316L
2121,,,,23.376369970156276,8.258504474991887e-08,dadn,in718316l,lpbf,huakepm250,300,900.0,80.0,30,,0,,island,90.0,25,air,0.1,10.0,load,senb,,1.0,,,,,316L
2121,,,,77.17134086948585,2.1707995271586168e-06,dadn,in718316l,lpbf,huakepm250,300,900.0,80.0,30,,0,,island,90.0,25,air,0.1,10.0,load,senb,,1.0,,,,,316L
2121,,,,37.24763113026706,3.5538919963350887e-07,dadn,in718316l,lpbf,huakepm250,300,900.0,80.0,30,,0,,island,90.0,25,air,0.1,10.0,load,senb,,1.0,,,,,316L
2121,,,,24.387649432882775,1.1722333813698475e-07,dadn,in718316l,lpbf,huakepm250,300,900.0,80.0,30,,0,,island,90.0,25,air,0.1,10.0,load,senb,,1.0,,,,,316L
2121,,,,54.99371705551102,1.1422113697184615e-06,dadn,in718316l,lpbf,huakepm250,300,900.0,80.0,30,,0,,island,90.0,25,air,0.1,10.0,load,senb,,1.0,,,,,316L
2121,,,,48.63778042095408,6.886969648495656e-07,dadn,in718316l,lpbf,huakepm250,300,900.0,80.0,30,,0,,island,90.0,25,air,0.1,10.0,load,senb,,1.0,,,,,316L
2121,,,,19.567124670581762,3.7920428781578836e-08,dadn,in718316l,lpbf,huakepm250,300,900.0,80.0,30,,0,,island,90.0,25,air,0.1,10.0,load,senb,,1.0,,,,,316L
2121,,,,65.97849760418673,1.7187442869879999e-06,dadn,in718316l,lpbf,huakepm250,300,900.0,80.0,30,,0,,island,90.0,25,air,0.1,10.0,load,senb,,1.0,,,,,316L
2121,,,,23.47558152680695,8.420775956975057e-08,dadn,in718316l,lpbf,huakepm250,300,900.0,80.0,30,,0,,island,90.0,25,air,0.1,10.0,load,senb,,1.0,,,,,316L
2121,,,,79.8307746292209,2.2569457845814267e-06,dadn,in718316l,lpbf,huakepm250,300,900.0,80.0,30,,0,,island,90.0,25,air,0.1,10.0,load,senb,,1.0,,,,,316L
2121,,,,21.027851121126496,5.81820115749994e-08,dadn,in718316l,lpbf,huakepm250,300,900.0,80.0,30,,0,,island,90.0,25,air,0.1,10.0,load,senb,,1.0,,,,,316L
2121,,,,39.355858515897246,4.2340946623038277e-07,dadn,in718316l,lpbf,huakepm250,300,900.0,80.0,30,,0,,island,90.0,25,air,0.1,10.0,load,senb,,1.0,,,,,316L
2121,,,,36.31306733044821,3.287769849542419e-07,dadn,in718316l,lpbf,huakepm250,300,900.0,80.0,30,,0,,island,90.0,25,air,0.1,10.0,load,senb,,1.0,,,,,316L
2121,,,,44.877359098042135,4.3172904537197684e-07,dadn,in718316l,lpbf,huakepm250,300,900.0,80.0,30,,0,,island,90.0,25,air,0.1,10.0,load,senb,,1.0,,,,,316L
2121,,,,27.34202627771973,1.8699542699268188e-07,dadn,in718316l,lpbf,huakepm250,300,900.0,80.0,30,,0,,island,90.0,25,air,0.1,10.0,load,senb,,1.0,,,,,316L
2121,,,,64.32306037083198,1.6531408556595369e-06,dadn,in718316l,lpbf,huakepm250,300,900.0,80.0,30,,0,,island,90.0,25,air,0.1,10.0,load,senb,,1.0,,,,,316L
2121,,,,28.645925289748234,1.7299285614274535e-07,dadn,in718316l,lpbf,huakepm250,300,900.0,80.0,30,,0,,island,90.0,25,air,0.1,10.0,load,senb,,1.0,,,,,316L
2121,,,,24.079756009645354,1.0844543311584523e-07,dadn,in718316l,lpbf,huakepm250,300,900.0,80.0,30,,0,,island,90.0,25,air,0.1,10.0,load,senb,,1.0,,,,,316L
2121,,,,24.909578523245806,1.424036518875264e-07,dadn,in718316l,lpbf,huakepm250,300,900.0,80.0,30,,0,,island,90.0,25,air,0.1,10.0,load,senb,,1.0,,,,,316L
2121,,,,26.769130237327275,1.7985792448790314e-07,dadn,in718316l,lpbf,huakepm250,300,900.0,80.0,30,,0,,island,90.0,25,air,0.1,10.0,load,senb,,1.0,,,,,316L
2121,,,,20.762375061909374,5.706082259060233e-08,dadn,in718316l,lpbf,huakepm250,300,900.0,80.0,30,,0,,island,90.0,25,air,0.1,10.0,load,senb,,1.0,,,,,316L
2121,,,,72.42137050109655,1.969546311537501e-06,dadn,in718316l,lpbf,huakepm250,300,900.0,80.0,30,,0,,island,90.0,25,air,0.1,10.0,load,senb,,1.0,,,,,316L
2121,,,,34.07796305648378,2.6031126205508573e-07,dadn,in718316l,lpbf,huakepm250,300,900.0,80.0,30,,0,,island,90.0,25,air,0.1,10.0,load,senb,,1.0,,,,,316L
2121,,,,38.531237279673235,3.9940035882055e-07,dadn,in718316l,lpbf,huakepm250,300,900.0,80.0,30,,0,,island,90.0,25,air,0.1,10.0,load,senb,,1.0,,,,,316L
2121,,,,43.751361176246235,3.9940035882055e-07,dadn,in718316l,lpbf,huakepm250,300,900.0,80.0,30,,0,,island,90.0,25,air,0.1,10.0,load,senb,,1.0,,,,,316L
2121,,,,45.64407818407736,4.666745146855088e-07,dadn,in718316l,lpbf,huakepm250,300,900.0,80.0,30,,0,,island,90.0,25,air,0.1,10.0,load,senb,,1.0,,,,,316L
2121,,,,17.676005200819393,2.2423542565769992e-08,dadn,in718316l,lpbf,huakepm250,300,900.0,80.0,30,,0,,island,90.0,25,air,0.1,10.0,load,senb,,1.0,,,,,316L
2121,,,,82.23285213173648,2.3465106799646335e-06,dadn,in718316l,lpbf,huakepm250,300,900.0,80.0,30,,0,,island,90.0,25,air,0.1,10.0,load,senb,,1.0,,,,,316L
2121,,,,69.41828302225508,1.8578647061087424e-06,dadn,in718316l,lpbf,huakepm250,300,900.0,80.0,30,,0,,island,90.0,25,air,0.1,10.0,load,senb,,1.0,,,,,316L
2121,,,,17.526917660023532,1.7076323207337083e-08,dadn,in718316l,lpbf,huakepm250,300,900.0,80.0,30,,0,,island,90.0,25,air,0.1,10.0,load,senb,,1.0,,,,,316L
2121,,,,21.477875927254008,6.412719643924004e-08,dadn,in718316l,lpbf,huakepm250,300,900.0,80.0,30,,0,,island,90.0,25,air,0.1,10.0,load,senb,,1.0,,,,,316L
2121,,,,60.36391404367031,1.5293505452301636e-06,dadn,in718316l,lpbf,huakepm250,300,900.0,80.0,30,,0,,island,90.0,25,air,0.1,10.0,load,senb,,1.0,,,,,316L
2121,,,,24.284583331601155,1.1274899412212282e-07,dadn,in718316l,lpbf,huakepm250,300,900.0,80.0,30,,0,,island,90.0,25,air,0.1,10.0,load,senb,,1.0,,,,,316L
2121,,,,45.837796030531194,4.666745146855088e-07,dadn,in718316l,lpbf,huakepm250,300,900.0,80.0,30,,0,,island,90.0,25,air,0.1,10.0,load,senb,,1.0,,,,,316L
2121,,,,59.34993442470595,1.4709761586325048e-06,dadn,in718316l,lpbf,huakepm250,300,900.0,80.0,30,,0,,island,90.0,25,air,0.1,10.0,load,senb,,1.0,,,,,316L
2121,,,,32.52680972797898,2.3162676005233866e-07,dadn,in718316l,lpbf,huakepm250,300,900.0,80.0,30,,0,,island,90.0,25,air,0.1,10.0,load,senb,,1.0,,,,,316L
2121,,,,36.93346751339816,3.418242085353321e-07,dadn,in718316l,lpbf,huakepm250,300,900.0,80.0,30,,0,,island,90.0,25,air,0.1,10.0,load,senb,,1.0,,,,,316L
2121,,,,20.587255661123155,5.2788000394197304e-08,dadn,in718316l,lpbf,huakepm250,300,900.0,80.0,30,,0,,island,90.0,25,air,0.1,10.0,load,senb,,1.0,,,,,316L
2121,,,,19.157135735168573,3.440485392791501e-08,dadn,in718316l,lpbf,huakepm250,300,900.0,80.0,30,,0,,island,90.0,25,air,0.1,10.0,load,senb,,1.0,,,,,316L
2121,,,,31.310347300077893,1.944161749655198e-07,dadn,in718316l,lpbf,huakepm250,300,900.0,80.0,30,,0,,island,90.0,25,air,0.1,10.0,load,senb,,1.0,,,,,316L
2121,,,,74.91711355113152,2.047706013268198e-06,dadn,in718316l,lpbf,huakepm250,300,900.0,80.0,30,,0,,island,90.0,25,air,0.1,10.0,load,senb,,1.0,,,,,316L
2121,,,,17.159677074935868,1.4333030603610913e-08,dadn,in718316l,lpbf,huakepm250,300,900.0,80.0,30,,0,,island,90.0,25,air,0.1,10.0,load,senb,,1.0,,,,,316L
2121,,,,18.835338424624034,3.647302891857901e-08,dadn,in718316l,lpbf,huakepm250,300,900.0,80.0,30,,0,,island,90.0,25,air,0.1,10.0,load,senb,,1.0,,,,,316L
2121,,,,66.25851667734226,1.7525159200293333e-06,dadn,in718316l,lpbf,huakepm250,300,900.0,80.0,30,,0,,island,90.0,25,air,0.1,10.0,load,senb,,1.0,,,,,316L
2121,,,,18.597542779686904,3.440485392791501e-08,dadn,in718316l,lpbf,huakepm250,300,900.0,80.0,30,,0,,island,90.0,25,air,0.1,10.0,load,senb,,1.0,,,,,316L
2121,,,,50.527444304000355,8.530724477675434e-07,dadn,in718316l,lpbf,huakepm250,300,900.0,80.0,30,,0,,island,90.0,25,air,0.1,10.0,load,senb,,1.0,,,,,316L
2121,,,,19.484430876797383,3.5770180097369144e-08,dadn,in718316l,lpbf,huakepm250,300,900.0,80.0,30,,0,,island,90.0,25,air,0.1,10.0,load,senb,,1.0,,,,,316L
2121,,,,33.93394414225765,2.5529496729954137e-07,dadn,in718316l,lpbf,huakepm250,300,900.0,80.0,30,,0,,island,90.0,25,air,0.1,10.0,load,senb,,1.0,,,,,316L
2121,,,,55.93327172909072,1.2589254117941661e-06,dadn,in718316l,lpbf,huakepm250,300,900.0,80.0,30,,0,,island,90.0,25,air,0.1,10.0,load,senb,,1.0,,,,,316L
2121,,,,34.07796305648378,2.6542612206375885e-07,dadn,in718316l,lpbf,huakepm250,300,900.0,80.0,30,,0,,island,90.0,25,air,0.1,10.0,load,senb,,1.0,,,,,316L
2121,,,,19.985887930585275,4.261646914878184e-08,dadn,in718316l,lpbf,huakepm250,300,900.0,80.0,30,,0,,island,90.0,25,air,0.1,10.0,load,senb,,1.0,,,,,316L
2121,,,,55.22711566624693,1.1646546985637127e-06,dadn,in718316l,lpbf,huakepm250,300,900.0,80.0,30,,0,,island,90.0,25,air,0.1,10.0,load,senb,,1.0,,,,,316L
2121,,,,74.2852282299875,2.047706013268198e-06,dadn,in718316l,lpbf,huakepm250,300,900.0,80.0,30,,0,,island,90.0,25,air,0.1,10.0,load,senb,,1.0,,,,,316L
2121,,,,69.41828302225508,1.8220629628103998e-06,dadn,in718316l,lpbf,huakepm250,300,900.0,80.0,30,,0,,island,90.0,25,air,0.1,10.0,load,senb,,1.0,,,,,316L
2121,,,,17.90201769647187,2.569562318628079e-08,dadn,in718316l,lpbf,huakepm250,300,900.0,80.0,30,,0,,island,90.0,25,air,0.1,10.0,load,senb,,1.0,,,,,316L
2121,,,,25.228082390139292,1.4805481474248986e-07,dadn,in718316l,lpbf,huakepm250,300,900.0,80.0,30,,0,,island,90.0,25,air,0.1,10.0,load,senb,,1.0,,,,,316L
2121,,,,47.41743143484027,5.780585524149321e-07,dadn,in718316l,lpbf,huakepm250,300,900.0,80.0,30,,0,,island,90.0,25,air,0.1,10.0,load,senb,,1.0,,,,,316L
2121,,,,81.53926251362627,2.3012925471615894e-06,dadn,in718316l,lpbf,huakepm250,300,900.0,80.0,30,,0,,island,90.0,25,air,0.1,10.0,load,senb,,1.0,,,,,316L
2121,,,,72.42137050109655,1.931592422199912e-06,dadn,in718316l,lpbf,huakepm250,300,900.0,80.0,30,,0,,island,90.0,25,air,0.1,10.0,load,senb,,1.0,,,,,316L
2121,,,,44.49884285360079,4.152502084705327e-07,dadn,in718316l,lpbf,huakepm250,300,900.0,80.0,30,,0,,island,90.0,25,air,0.1,10.0,load,senb,,1.0,,,,,316L
2121,,,,22.312329433828836,7.206866526726445e-08,dadn,in718316l,lpbf,huakepm250,300,900.0,80.0,30,,0,,island,90.0,25,air,0.1,10.0,load,senb,,1.0,,,,,316L
2121,,,,18.285145387301483,2.832126685017134e-08,dadn,in718316l,lpbf,huakepm250,300,900.0,80.0,30,,0,,island,90.0,25,air,0.1,10.0,load,senb,,1.0,,,,,316L
2121,,,,25.121464484960715,1.424036518875264e-07,dadn,in718316l,lpbf,huakepm250,300,900.0,80.0,30,,0,,island,90.0,25,air,0.1,10.0,load,senb,,1.0,,,,,316L
2121,,,,17.75102386255247,2.423857268021977e-08,dadn,in718316l,lpbf,huakepm250,300,900.0,80.0,30,,0,,island,90.0,25,air,0.1,10.0,load,senb,,1.0,,,,,316L
2121,,,,24.18195280412349,1.1274899412212282e-07,dadn,in718316l,lpbf,huakepm250,300,900.0,80.0,30,,0,,island,90.0,25,air,0.1,10.0,load,senb,,1.0,,,,,316L
2121,,,,30.524753256685667,1.7299285614274535e-07,dadn,in718316l,lpbf,huakepm250,300,900.0,80.0,30,,0,,island,90.0,25,air,0.1,10.0,load,senb,,1.0,,,,,316L
2121,,,,30.395750774531383,1.696592195180195e-07,dadn,in718316l,lpbf,huakepm250,300,900.0,80.0,30,,0,,island,90.0,25,air,0.1,10.0,load,senb,,1.0,,,,,316L
2121,,,,29.758870205161337,1.6638982330988368e-07,dadn,in718316l,lpbf,huakepm250,300,900.0,80.0,30,,0,,island,90.0,25,air,0.1,10.0,load,senb,,1.0,,,,,316L
2121,,,,17.90201769647187,2.6200516883141385e-08,dadn,in718316l,lpbf,huakepm250,300,900.0,80.0,30,,0,,island,90.0,25,air,0.1,10.0,load,senb,,1.0,,,,,316L
2121,,,,26.431170682490233,1.7299285614274535e-07,dadn,in718316l,lpbf,huakepm250,300,900.0,80.0,30,,0,,island,90.0,25,air,0.1,10.0,load,senb,,1.0,,,,,316L
2121,,,,47.6186755626083,5.894168338395486e-07,dadn,in718316l,lpbf,huakepm250,300,900.0,80.0,30,,0,,island,90.0,25,air,0.1,10.0,load,senb,,1.0,,,,,316L
2121,,,,20.85049257340866,5.706082259060233e-08,dadn,in718316l,lpbf,huakepm250,300,900.0,80.0,30,,0,,island,90.0,25,air,0.1,10.0,load,senb,,1.0,,,,,316L
2121,,,,67.39052779319057,1.7525159200293333e-06,dadn,in718316l,lpbf,huakepm250,300,900.0,80.0,30,,0,,island,90.0,25,air,0.1,10.0,load,senb,,1.0,,,,,316L
2121,,,,56.88887847246876,1.334603048944999e-06,dadn,in718316l,lpbf,huakepm250,300,900.0,80.0,30,,0,,island,90.0,25,air,0.1,10.0,load,senb,,1.0,,,,,316L
2121,,,,19.733566628841018,3.8665527872395776e-08,dadn,in718316l,lpbf,huakepm250,300,900.0,80.0,30,,0,,island,90.0,25,air,0.1,10.0,load,senb,,1.0,,,,,316L
2121,,,,23.977991115141798,9.839153736870746e-08,dadn,in718316l,lpbf,huakepm250,300,900.0,80.0,30,,0,,island,90.0,25,air,0.1,10.0,load,senb,,1.0,,,,,316L
2121,,,,50.741887624728925,8.530724477675434e-07,dadn,in718316l,lpbf,huakepm250,300,900.0,80.0,30,,0,,island,90.0,25,air,0.1,10.0,load,senb,,1.0,,,,,316L
2121,,,,23.7757497326593,9.649549587977603e-08,dadn,in718316l,lpbf,huakepm250,300,900.0,80.0,30,,0,,island,90.0,25,air,0.1,10.0,load,senb,,1.0,,,,,316L
2121,,,,24.909578523245806,1.3965948059622606e-07,dadn,in718316l,lpbf,huakepm250,300,900.0,80.0,30,,0,,island,90.0,25,air,0.1,10.0,load,senb,,1.0,,,,,316L
2121,,,,19.07617462010167,3.508087543413356e-08,dadn,in718316l,lpbf,huakepm250,300,900.0,80.0,30,,0,,island,90.0,25,air,0.1,10.0,load,senb,,1.0,,,,,316L
2121,,,,38.206247139390726,3.9170376548264826e-07,dadn,in718316l,lpbf,huakepm250,300,900.0,80.0,30,,0,,island,90.0,25,air,0.1,10.0,load,senb,,1.0,,,,,316L
2121,,,,71.204852406984,1.931592422199912e-06,dadn,in718316l,lpbf,huakepm250,300,900.0,80.0,30,,0,,island,90.0,25,air,0.1,10.0,load,senb,,1.0,,,,,316L
2121,,,,54.29942284534653,1.1202005321603485e-06,dadn,in718316l,lpbf,huakepm250,300,900.0,80.0,30,,0,,island,90.0,25,air,0.1,10.0,load,senb,,1.0,,,,,316L
2121,,,,35.85461582451719,3.1622776601683797e-07,dadn,in718316l,lpbf,huakepm250,300,900.0,80.0,30,,0,,island,90.0,25,air,0.1,10.0,load,senb,,1.0,,,,,316L
2121,,,,26.543347106411346,1.7985792448790314e-07,dadn,in718316l,lpbf,huakepm250,300,900.0,80.0,30,,0,,island,90.0,25,air,0.1,10.0,load,senb,,1.0,,,,,316L
2121,,,,27.92718307780768,1.7985792448790314e-07,dadn,in718316l,lpbf,huakepm250,300,900.0,80.0,30,,0,,island,90.0,25,air,0.1,10.0,load,senb,,1.0,,,,,316L
2121,,,,18.440682567983593,3.2453953205904547e-08,dadn,in718316l,lpbf,huakepm250,300,900.0,80.0,30,,0,,island,90.0,25,air,0.1,10.0,load,senb,,1.0,,,,,316L
2121,,,,21.937531880423773,6.931784784282928e-08,dadn,in718316l,lpbf,huakepm250,300,900.0,80.0,30,,0,,island,90.0,25,air,0.1,10.0,load,senb,,1.0,,,,,316L
2121,,,,17.452846106892743,1.8102830242184744e-08,dadn,in718316l,lpbf,huakepm250,300,900.0,80.0,30,,0,,island,90.0,25,air,0.1,10.0,load,senb,,1.0,,,,,316L
2121,,,,34.8072781267387,2.8691052415117755e-07,dadn,in718316l,lpbf,huakepm250,300,900.0,80.0,30,,0,,island,90.0,25,air,0.1,10.0,load,senb,,1.0,,,,,316L
2121,,,,22.693530314955723,7.790212344563298e-08,dadn,in718316l,lpbf,huakepm250,300,900.0,80.0,30,,0,,island,90.0,25,air,0.1,10.0,load,senb,,1.0,,,,,316L
2121,,,,19.817317778656687,4.261646914878184e-08,dadn,in718316l,lpbf,huakepm250,300,900.0,80.0,30,,0,,island,90.0,25,air,0.1,10.0,load,senb,,1.0,,,,,316L
2121,,,,40.540061259416895,4.152502084705327e-07,dadn,in718316l,lpbf,huakepm250,300,900.0,80.0,30,,0,,island,90.0,25,air,0.1,10.0,load,senb,,1.0,,,,,316L
2121,,,,44.12351918889643,4.072481826398234e-07,dadn,in718316l,lpbf,huakepm250,300,900.0,80.0,30,,0,,island,90.0,25,air,0.1,10.0,load,senb,,1.0,,,,,316L
2121,,,,17.75102386255247,2.1567649489649688e-08,dadn,in718316l,lpbf,huakepm250,300,900.0,80.0,30,,0,,island,90.0,25,air,0.1,10.0,load,senb,,1.0,,,,,316L
2121,,,,50.1012726476561,8.046996321827474e-07,dadn,in718316l,lpbf,huakepm250,300,900.0,80.0,30,,0,,island,90.0,25,air,0.1,10.0,load,senb,,1.0,,,,,316L
2121,,,,18.20786944270405,2.832126685017134e-08,dadn,in718316l,lpbf,huakepm250,300,900.0,80.0,30,,0,,island,90.0,25,air,0.1,10.0,load,senb,,1.0,,,,,316L
2121,,,,39.69062748531097,4.402120960526214e-07,dadn,in718316l,lpbf,huakepm250,300,900.0,80.0,30,,0,,island,90.0,25,air,0.1,10.0,load,senb,,1.0,,,,,316L
2121,,,,28.88959338006006,1.696592195180195e-07,dadn,in718316l,lpbf,huakepm250,300,900.0,80.0,30,,0,,island,90.0,25,air,0.1,10.0,load,senb,,1.0,,,,,316L
2121,,,,52.26869163314099,9.587163652965335e-07,dadn,in718316l,lpbf,huakepm250,300,900.0,80.0,30,,0,,island,90.0,25,air,0.1,10.0,load,senb,,1.0,,,,,316L
2121,,,,17.452846106892743,1.9568128686886997e-08,dadn,in718316l,lpbf,huakepm250,300,900.0,80.0,30,,0,,island,90.0,25,air,0.1,10.0,load,senb,,1.0,,,,,316L
2121,,,,22.21803396629782,7.206866526726445e-08,dadn,in718316l,lpbf,huakepm250,300,900.0,80.0,30,,0,,island,90.0,25,air,0.1,10.0,load,senb,,1.0,,,,,316L
2121,,,,68.54187905172037,1.7869511324099046e-06,dadn,in718316l,lpbf,huakepm250,300,900.0,80.0,30,,0,,island,90.0,25,air,0.1,10.0,load,senb,,1.0,,,,,316L
2121,,,,42.29385500163019,3.694925053943072e-07,dadn,in718316l,lpbf,huakepm250,300,900.0,80.0,30,,0,,island,90.0,25,air,0.1,10.0,load,senb,,1.0,,,,,316L
2121,,,,26.882740994019624,1.7985792448790314e-07,dadn,in718316l,lpbf,huakepm250,300,900.0,80.0,30,,0,,island,90.0,25,air,0.1,10.0,load,senb,,1.0,,,,,316L
2121,,,,39.18953437256445,4.152502084705327e-07,dadn,in718316l,lpbf,huakepm250,300,900.0,80.0,30,,0,,island,90.0,25,air,0.1,10.0,load,senb,,1.0,,,,,316L
2121,,,,44.31078363710737,4.152502084705327e-07,dadn,in718316l,lpbf,huakepm250,300,900.0,80.0,30,,0,,island,90.0,25,air,0.1,10.0,load,senb,,1.0,,,,,316L
2121,,,,24.909578523245806,1.3432876257492025e-07,dadn,in718316l,lpbf,huakepm250,300,900.0,80.0,30,,0,,island,90.0,25,air,0.1,10.0,load,senb,,1.0,,,,,316L
2121,,,,25.987185748742807,1.7299285614274535e-07,dadn,in718316l,lpbf,huakepm250,300,900.0,80.0,30,,0,,island,90.0,25,air,0.1,10.0,load,senb,,1.0,,,,,316L
2121,,,,39.69062748531097,4.3172904537197684e-07,dadn,in718316l,lpbf,huakepm250,300,900.0,80.0,30,,0,,island,90.0,25,air,0.1,10.0,load,senb,,1.0,,,,,316L
2121,,,,21.477875927254008,6.167950008339585e-08,dadn,in718316l,lpbf,huakepm250,300,900.0,80.0,30,,0,,island,90.0,25,air,0.1,10.0,load,senb,,1.0,,,,,316L
2121,,,,17.452846106892743,1.7076323207337083e-08,dadn,in718316l,lpbf,huakepm250,300,900.0,80.0,30,,0,,island,90.0,25,air,0.1,10.0,load,senb,,1.0,,,,,316L
2121,,,,18.20786944270405,3.0023739876976526e-08,dadn,in718316l,lpbf,huakepm250,300,900.0,80.0,30,,0,,island,90.0,25,air,0.1,10.0,load,senb,,1.0,,,,,316L
2121,,,,67.10572466027405,1.7525159200293333e-06,dadn,in718316l,lpbf,huakepm250,300,900.0,80.0,30,,0,,island,90.0,25,air,0.1,10.0,load,senb,,1.0,,,,,316L
2121,,,,45.067822915143424,4.3172904537197684e-07,dadn,in718316l,lpbf,huakepm250,300,900.0,80.0,30,,0,,island,90.0,25,air,0.1,10.0,load,senb,,1.0,,,,,316L
2121,,,,60.36391404367031,1.4998793918929592e-06,dadn,in718316l,lpbf,huakepm250,300,900.0,80.0,30,,0,,island,90.0,25,air,0.1,10.0,load,senb,,1.0,,,,,316L
2121,,,,33.79053387496328,2.6031126205508573e-07,dadn,in718316l,lpbf,huakepm250,300,900.0,80.0,30,,0,,island,90.0,25,air,0.1,10.0,load,senb,,1.0,,,,,316L
2121,,,,17.676005200819393,2.115203286910776e-08,dadn,in718316l,lpbf,huakepm250,300,900.0,80.0,30,,0,,island,90.0,25,air,0.1,10.0,load,senb,,1.0,,,,,316L
2121,,,,19.157135735168573,3.508087543413356e-08,dadn,in718316l,lpbf,huakepm250,300,900.0,80.0,30,,0,,island,90.0,25,air,0.1,10.0,load,senb,,1.0,,,,,316L
2121,,,,35.55220153810309,3.101339394505021e-07,dadn,in718316l,lpbf,huakepm250,300,900.0,80.0,30,,0,,island,90.0,25,air,0.1,10.0,load,senb,,1.0,,,,,316L
2121,,,,18.20786944270405,2.7775505513342165e-08,dadn,in718316l,lpbf,huakepm250,300,900.0,80.0,30,,0,,island,90.0,25,air,0.1,10.0,load,senb,,1.0,,,,,316L
2121,,,,18.130920078589693,2.7775505513342165e-08,dadn,in718316l,lpbf,huakepm250,300,900.0,80.0,30,,0,,island,90.0,25,air,0.1,10.0,load,senb,,1.0,,,,,316L
2121,,,,30.915055001018704,1.8339195562410306e-07,dadn,in718316l,lpbf,huakepm250,300,900.0,80.0,30,,0,,island,90.0,25,air,0.1,10.0,load,senb,,1.0,,,,,316L
2121,,,,36.62195369666874,3.3523712900962583e-07,dadn,in718316l,lpbf,huakepm250,300,900.0,80.0,30,,0,,island,90.0,25,air,0.1,10.0,load,senb,,1.0,,,,,316L
2121,,,,20.500250630854886,4.88351351961882e-08,dadn,in718316l,lpbf,huakepm250,300,900.0,80.0,30,,0,,island,90.0,25,air,0.1,10.0,load,senb,,1.0,,,,,316L
2121,,,,34.36783716931833,2.7064148403574276e-07,dadn,in718316l,lpbf,huakepm250,300,900.0,80.0,30,,0,,island,90.0,25,air,0.1,10.0,load,senb,,1.0,,,,,316L
2121,,,,17.676005200819393,2.1567649489649688e-08,dadn,in718316l,lpbf,huakepm250,300,900.0,80.0,30,,0,,island,90.0,25,air,0.1,10.0,load,senb,,1.0,,,,,316L
2121,,,,26.097477858013594,1.7299285614274535e-07,dadn,in718316l,lpbf,huakepm250,300,900.0,80.0,30,,0,,island,90.0,25,air,0.1,10.0,load,senb,,1.0,,,,,316L
2121,,,,24.59509575917168,1.2920151484078262e-07,dadn,in718316l,lpbf,huakepm250,300,900.0,80.0,30,,0,,island,90.0,25,air,0.1,10.0,load,senb,,1.0,,,,,316L
2121,,,,24.59509575917168,1.2671175363649394e-07,dadn,in718316l,lpbf,huakepm250,300,900.0,80.0,30,,0,,island,90.0,25,air,0.1,10.0,load,senb,,1.0,,,,,316L
2121,,,,41.2326786357809,3.9940035882055e-07,dadn,in718316l,lpbf,huakepm250,300,900.0,80.0,30,,0,,island,90.0,25,air,0.1,10.0,load,senb,,1.0,,,,,316L
2121,,,,48.22754705711724,6.624098176679414e-07,dadn,in718316l,lpbf,huakepm250,300,900.0,80.0,30,,0,,island,90.0,25,air,0.1,10.0,load,senb,,1.0,,,,,316L
2121,,,,62.18024115012194,1.5594007777144778e-06,dadn,in718316l,lpbf,huakepm250,300,900.0,80.0,30,,0,,island,90.0,25,air,0.1,10.0,load,senb,,1.0,,,,,316L
2121,,,,61.91745752065686,1.5900414676810075e-06,dadn,in718316l,lpbf,huakepm250,300,900.0,80.0,30,,0,,island,90.0,25,air,0.1,10.0,load,senb,,1.0,,,,,316L
2121,,,,19.985887930585275,4.430766599851928e-08,dadn,in718316l,lpbf,huakepm250,300,900.0,80.0,30,,0,,island,90.0,25,air,0.1,10.0,load,senb,,1.0,,,,,316L
2121,,,,56.6484569867254,1.2836620566548343e-06,dadn,in718316l,lpbf,huakepm250,300,900.0,80.0,30,,0,,island,90.0,25,air,0.1,10.0,load,senb,,1.0,,,,,316L
2121,,,,20.32734210783005,4.606597649801914e-08,dadn,in718316l,lpbf,huakepm250,300,900.0,80.0,30,,0,,island,90.0,25,air,0.1,10.0,load,senb,,1.0,,,,,316L
2121,,,,22.597623831622183,7.790212344563298e-08,dadn,in718316l,lpbf,huakepm250,300,900.0,80.0,30,,0,,island,90.0,25,air,0.1,10.0,load,senb,,1.0,,,,,316L
2121,,,,19.07617462010167,3.5770180097369144e-08,dadn,in718316l,lpbf,huakepm250,300,900.0,80.0,30,,0,,island,90.0,25,air,0.1,10.0,load,senb,,1.0,,,,,316L
2121,,,,51.60880079620901,9.22122740689103e-07,dadn,in718316l,lpbf,huakepm250,300,900.0,80.0,30,,0,,island,90.0,25,air,0.1,10.0,load,senb,,1.0,,,,,316L
2121,,,,66.53972417830647,1.7525159200293333e-06,dadn,in718316l,lpbf,huakepm250,300,900.0,80.0,30,,0,,island,90.0,25,air,0.1,10.0,load,senb,,1.0,,,,,316L
2121,,,,17.826360910682496,2.3771486377238667e-08,dadn,in718316l,lpbf,huakepm250,300,900.0,80.0,30,,0,,island,90.0,25,air,0.1,10.0,load,senb,,1.0,,,,,316L
2121,,,,33.082522593608914,2.4555051259354905e-07,dadn,in718316l,lpbf,huakepm250,300,900.0,80.0,30,,0,,island,90.0,25,air,0.1,10.0,load,senb,,1.0,,,,,316L
2121,,,,17.526917660023532,1.9568128686886997e-08,dadn,in718316l,lpbf,huakepm250,300,900.0,80.0,30,,0,,island,90.0,25,air,0.1,10.0,load,senb,,1.0,,,,,316L
2121,,,,46.62092395482855,5.244671723564217e-07,dadn,in718316l,lpbf,huakepm250,300,900.0,80.0,30,,0,,island,90.0,25,air,0.1,10.0,load,senb,,1.0,,,,,316L
2121,,,,40.712117168413656,4.072481826398234e-07,dadn,in718316l,lpbf,huakepm250,300,900.0,80.0,30,,0,,island,90.0,25,air,0.1,10.0,load,senb,,1.0,,,,,316L
2121,,,,21.20671831686969,5.81820115749994e-08,dadn,in718316l,lpbf,huakepm250,300,900.0,80.0,30,,0,,island,90.0,25,air,0.1,10.0,load,senb,,1.0,,,,,316L
2121,,,,76.19705475054191,2.0879414203500824e-06,dadn,in718316l,lpbf,huakepm250,300,900.0,80.0,30,,0,,island,90.0,25,air,0.1,10.0,load,senb,,1.0,,,,,316L
2121,,,,73.34737920609324,2.0082459574328887e-06,dadn,in718316l,lpbf,huakepm250,300,900.0,80.0,30,,0,,island,90.0,25,air,0.1,10.0,load,senb,,1.0,,,,,316L
