Repository: jessk816/pinn

**data**
- **fatigue database**
    - FatigueData-AM2022.xlsx
        - raw fatigue database for additive manufacturing materials (2022)
    - data_fatigue2022.ipynb
        - data cleaning and exploration of fatigue database
    - 316l_fatiguedata_clean.csv
        - cleaned fatigue data for 316L stainless steel
    - fatigue_database_clean.csv
        - cleaned full fatigue database
    - other_fatiguedata_clean.csv
        - cleaned fatigue data for other materials
    - ti64_fatiguedata_clean.csv
        - cleaned fatigue data for Ti-6Al-4V
- **zhou**
    - data_zhou.xlsx
        - datasets from Zhou, S. et al. (2025).

File: data/fatigue database/316l_fatiguedata_clean.csv (part 21 of 33)
dataset_id,Nf,stress_amp,strain_amp,deltaK,dadN,fatigue_data_type,material,am_process,am_machine,power_w,scan_speed,hatch_spacing,layer_thickness,preheat_temp,build_direction,am_environment,scan_pattern,scan_rotation,fatigue_temp,fatigue_environment,r_ratio,frequency_hz,load_control,specimen_description,specimen_size_mm,Kt,E_gpa,yield_strength,uts,elongation,material_group
2121,,,,34.66017701055196,2.813816517303393e-07,dadn,in718316l,lpbf,huakepm250,300,900.0,80.0,30,,0,,island,90.0,25,air,0.1,10.0,load,senb,,1.0,,,,,316L
2121,,,,17.379087591974926,1.7076323207337083e-08,dadn,in718316l,lpbf,huakepm250,300,900.0,80.0,30,,0,,island,90.0,25,air,0.1,10.0,load,senb,,1.0,,,,,316L
2121,,,,51.60880079620901,9.043530928007698e-07,dadn,in718316l,lpbf,huakepm250,300,900.0,80.0,30,,0,,island,90.0,25,air,0.1,10.0,load,senb,,1.0,,,,,316L
2121,,,,20.674629949086295,5.2788000394197304e-08,dadn,in718316l,lpbf,huakepm250,300,900.0,80.0,30,,0,,island,90.0,25,air,0.1,10.0,load,senb,,1.0,,,,,316L
2121,,,,18.362749298420873,3.1215205413926824e-08,dadn,in718316l,lpbf,huakepm250,300,900.0,80.0,30,,0,,island,90.0,25,air,0.1,10.0,load,senb,,1.0,,,,,316L
2121,,,,19.733566628841018,4.0199935115354815e-08,dadn,in718316l,lpbf,huakepm250,300,900.0,80.0,30,,0,,island,90.0,25,air,0.1,10.0,load,senb,,1.0,,,,,316L
2121,,,,29.383165263019958,1.6638982330988368e-07,dadn,in718316l,lpbf,huakepm250,300,900.0,80.0,30,,0,,island,90.0,25,air,0.1,10.0,load,senb,,1.0,,,,,316L
2121,,,,17.60130357993149,2.0744425335293284e-08,dadn,in718316l,lpbf,huakepm250,300,900.0,80.0,30,,0,,island,90.0,25,air,0.1,10.0,load,senb,,1.0,,,,,316L
2121,,,,48.63778042095408,7.022291821489398e-07,dadn,in718316l,lpbf,huakepm250,300,900.0,80.0,30,,0,,island,90.0,25,air,0.1,10.0,load,senb,,1.0,,,,,316L
2121,,,,71.204852406984,1.8943699184141186e-06,dadn,in718316l,lpbf,huakepm250,300,900.0,80.0,30,,0,,island,90.0,25,air,0.1,10.0,load,senb,,1.0,,,,,316L
2121,,,,17.526917660023532,1.8821225033879722e-08,dadn,in718316l,lpbf,huakepm250,300,900.0,80.0,30,,0,,island,90.0,25,air,0.1,10.0,load,senb,,1.0,,,,,316L
2121,,,,25.987185748742807,1.696592195180195e-07,dadn,in718316l,lpbf,huakepm250,300,900.0,80.0,30,,0,,island,90.0,25,air,0.1,10.0,load,senb,,1.0,,,,,316L
2121,,,,21.752500667656783,6.538723271253036e-08,dadn,in718316l,lpbf,huakepm250,300,900.0,80.0,30,,0,,island,90.0,25,air,0.1,10.0,load,senb,,1.0,,,,,316L
2121,,,,31.046261460127102,1.8699542699268188e-07,dadn,in718316l,lpbf,huakepm250,300,900.0,80.0,30,,0,,island,90.0,25,air,0.1,10.0,load,senb,,1.0,,,,,316L
2121,,,,18.054295914777118,2.72402612002871e-08,dadn,in718316l,lpbf,huakepm250,300,900.0,80.0,30,,0,,island,90.0,25,air,0.1,10.0,load,senb,,1.0,,,,,316L
2121,,,,61.65578445677721,1.5594007777144778e-06,dadn,in718316l,lpbf,huakepm250,300,900.0,80.0,30,,0,,island,90.0,25,air,0.1,10.0,load,senb,,1.0,,,,,316L
2121,,,,47.41743143484027,5.894168338395486e-07,dadn,in718316l,lpbf,huakepm250,300,900.0,80.0,30,,0,,island,90.0,25,air,0.1,10.0,load,senb,,1.0,,,,,316L
2121,,,,18.440682567983593,2.8877751859937308e-08,dadn,in718316l,lpbf,huakepm250,300,900.0,80.0,30,,0,,island,90.0,25,air,0.1,10.0,load,senb,,1.0,,,,,316L
2121,,,,21.66057112589789,6.66720274580162e-08,dadn,in718316l,lpbf,huakepm250,300,900.0,80.0,30,,0,,island,90.0,25,air,0.1,10.0,load,senb,,1.0,,,,,316L
2121,,,,80.85152294869894,2.2569457845814267e-06,dadn,in718316l,lpbf,huakepm250,300,900.0,80.0,30,,0,,island,90.0,25,air,0.1,10.0,load,senb,,1.0,,,,,316L
2121,,,,71.8105354223326,1.931592422199912e-06,dadn,in718316l,lpbf,huakepm250,300,900.0,80.0,30,,0,,island,90.0,25,air,0.1,10.0,load,senb,,1.0,,,,,316L
2121,,,,43.93704615015031,3.9940035882055e-07,dadn,in718316l,lpbf,huakepm250,300,900.0,80.0,30,,0,,island,90.0,25,air,0.1,10.0,load,senb,,1.0,,,,,316L
2121,,,,24.284583331601155,1.1952666131857332e-07,dadn,in718316l,lpbf,huakepm250,300,900.0,80.0,30,,0,,island,90.0,25,air,0.1,10.0,load,senb,,1.0,,,,,316L
2121,,,,24.491152956585385,1.2187524253293217e-07,dadn,in718316l,lpbf,huakepm250,300,900.0,80.0,30,,0,,island,90.0,25,air,0.1,10.0,load,senb,,1.0,,,,,316L
2121,,,,17.526917660023532,1.8102830242184744e-08,dadn,in718316l,lpbf,huakepm250,300,900.0,80.0,30,,0,,island,90.0,25,air,0.1,10.0,load,senb,,1.0,,,,,316L
2121,,,,45.45117902017991,4.488618303271122e-07,dadn,in718316l,lpbf,huakepm250,300,900.0,80.0,30,,0,,island,90.0,25,air,0.1,10.0,load,senb,,1.0,,,,,316L
2121,,,,79.1574452352723,2.2134536005961353e-06,dadn,in718316l,lpbf,huakepm250,300,900.0,80.0,30,,0,,island,90.0,25,air,0.1,10.0,load,senb,,1.0,,,,,316L
2121,,,,40.02824406794181,4.3172904537197684e-07,dadn,in718316l,lpbf,huakepm250,300,900.0,80.0,30,,0,,island,90.0,25,air,0.1,10.0,load,senb,,1.0,,,,,316L
2121,,,,77.49886344318975,2.1707995271586168e-06,dadn,in718316l,lpbf,huakepm250,300,900.0,80.0,30,,0,,island,90.0,25,air,0.1,10.0,load,senb,,1.0,,,,,316L
2121,,,,64.59605360956287,1.6531408556595369e-06,dadn,in718316l,lpbf,huakepm250,300,900.0,80.0,30,,0,,island,90.0,25,air,0.1,10.0,load,senb,,1.0,,,,,316L
2121,,,,23.179202936542637,8.258504474991887e-08,dadn,in718316l,lpbf,huakepm250,300,900.0,80.0,30,,0,,island,90.0,25,air,0.1,10.0,load,senb,,1.0,,,,,316L
2121,,,,25.442677610787815,1.5393023899236855e-07,dadn,in718316l,lpbf,huakepm250,300,900.0,80.0,30,,0,,island,90.0,25,air,0.1,10.0,load,senb,,1.0,,,,,316L
2121,,,,22.030636870193735,6.798206715529994e-08,dadn,in718316l,lpbf,huakepm250,300,900.0,80.0,30,,0,,island,90.0,25,air,0.1,10.0,load,senb,,1.0,,,,,316L
2121,,,,23.081243923146943,8.258504474991887e-08,dadn,in718316l,lpbf,huakepm250,300,900.0,80.0,30,,0,,island,90.0,25,air,0.1,10.0,load,senb,,1.0,,,,,316L
2121,,,,23.47558152680695,8.754946995900466e-08,dadn,in718316l,lpbf,huakepm250,300,900.0,80.0,30,,0,,island,90.0,25,air,0.1,10.0,load,senb,,1.0,,,,,316L
2121,,,,28.767501344684177,1.6638982330988368e-07,dadn,in718316l,lpbf,huakepm250,300,900.0,80.0,30,,0,,island,90.0,25,air,0.1,10.0,load,senb,,1.0,,,,,316L
2121,,,,17.159677074935868,1.4901824234059092e-08,dadn,in718316l,lpbf,huakepm250,300,900.0,80.0,30,,0,,island,90.0,25,air,0.1,10.0,load,senb,,1.0,,,,,316L
2121,,,,17.526917660023532,1.8458533033214796e-08,dadn,in718316l,lpbf,huakepm250,300,900.0,80.0,30,,0,,island,90.0,25,air,0.1,10.0,load,senb,,1.0,,,,,316L
2121,,,,21.296721663768928,6.167950008339585e-08,dadn,in718316l,lpbf,huakepm250,300,900.0,80.0,30,,0,,island,90.0,25,air,0.1,10.0,load,senb,,1.0,,,,,316L
2121,,,,20.413613297739474,5.0773114302621444e-08,dadn,in718316l,lpbf,huakepm250,300,900.0,80.0,30,,0,,island,90.0,25,air,0.1,10.0,load,senb,,1.0,,,,,316L
2121,,,,17.452846106892743,1.9191043575267518e-08,dadn,in718316l,lpbf,huakepm250,300,900.0,80.0,30,,0,,island,90.0,25,air,0.1,10.0,load,senb,,1.0,,,,,316L
2121,,,,55.22711566624693,1.187539016724088e-06,dadn,in718316l,lpbf,huakepm250,300,900.0,80.0,30,,0,,island,90.0,25,air,0.1,10.0,load,senb,,1.0,,,,,316L
2121,,,,23.7757497326593,9.281232108444414e-08,dadn,in718316l,lpbf,huakepm250,300,900.0,80.0,30,,0,,island,90.0,25,air,0.1,10.0,load,senb,,1.0,,,,,316L
2121,,,,46.03233603410874,4.947276656180794e-07,dadn,in718316l,lpbf,huakepm250,300,900.0,80.0,30,,0,,island,90.0,25,air,0.1,10.0,load,senb,,1.0,,,,,316L
2121,,,,22.502122664403764,7.640092057718618e-08,dadn,in718316l,lpbf,huakepm250,300,900.0,80.0,30,,0,,island,90.0,25,air,0.1,10.0,load,senb,,1.0,,,,,316L
2121,,,,22.124137006471862,6.931784784282928e-08,dadn,in718316l,lpbf,huakepm250,300,900.0,80.0,30,,0,,island,90.0,25,air,0.1,10.0,load,senb,,1.0,,,,,316L
2121,,,,48.023729741174904,6.496449343196156e-07,dadn,in718316l,lpbf,huakepm250,300,900.0,80.0,30,,0,,island,90.0,25,air,0.1,10.0,load,senb,,1.0,,,,,316L
2121,,,,23.675269617232967,9.463599181493483e-08,dadn,in718316l,lpbf,huakepm250,300,900.0,80.0,30,,0,,island,90.0,25,air,0.1,10.0,load,senb,,1.0,,,,,316L
2121,,,,21.66057112589789,6.28914415331851e-08,dadn,in718316l,lpbf,huakepm250,300,900.0,80.0,30,,0,,island,90.0,25,air,0.1,10.0,load,senb,,1.0,,,,,316L
2121,,,,33.64772968236154,2.503753384080705e-07,dadn,in718316l,lpbf,huakepm250,300,900.0,80.0,30,,0,,island,90.0,25,air,0.1,10.0,load,senb,,1.0,,,,,316L
2121,,,,53.16168989067364,1.0163475708816814e-06,dadn,in718316l,lpbf,huakepm250,300,900.0,80.0,30,,0,,island,90.0,25,air,0.1,10.0,load,senb,,1.0,,,,,316L
2121,,,,28.88959338006006,1.6638982330988368e-07,dadn,in718316l,lpbf,huakepm250,300,900.0,80.0,30,,0,,island,90.0,25,air,0.1,10.0,load,senb,,1.0,,,,,316L
2121,,,,39.02391314162382,4.072481826398234e-07,dadn,in718316l,lpbf,huakepm250,300,900.0,80.0,30,,0,,island,90.0,25,air,0.1,10.0,load,senb,,1.0,,,,,316L
2121,,,,43.01643553006351,3.7675266933967633e-07,dadn,in718316l,lpbf,huakepm250,300,900.0,80.0,30,,0,,island,90.0,25,air,0.1,10.0,load,senb,,1.0,,,,,316L
2121,,,,19.07617462010167,3.647302891857901e-08,dadn,in718316l,lpbf,huakepm250,300,900.0,80.0,30,,0,,island,90.0,25,air,0.1,10.0,load,senb,,1.0,,,,,316L
2121,,,,17.676005200819393,1.9952623149688786e-08,dadn,in718316l,lpbf,huakepm250,300,900.0,80.0,30,,0,,island,90.0,25,air,0.1,10.0,load,senb,,1.0,,,,,316L
2218,,,,50.140581811701495,1.2736443563547397e-06,dadn,316l,lpbf,conceptlaser,90,1000.0,150.0,30,,0,,chessboard,90.0,25,air,0.1,10.0,load,ctastme647,,1.0,,536.4,668.4,,316L
2218,,,,44.75790399575222,1.113032809393421e-06,dadn,316l,lpbf,conceptlaser,90,1000.0,150.0,30,,0,,chessboard,90.0,25,air,0.1,10.0,load,ctastme647,,1.0,,536.4,668.4,,316L
2218,,,,47.89790517057688,8.263259255594237e-07,dadn,316l,lpbf,conceptlaser,90,1000.0,150.0,30,,0,,chessboard,90.0,25,air,0.1,10.0,load,ctastme647,,1.0,,536.4,668.4,,316L
2218,,,,42.50583294821122,6.797151510518272e-07,dadn,316l,lpbf,conceptlaser,90,1000.0,150.0,30,,0,,chessboard,90.0,25,air,0.1,10.0,load,ctastme647,,1.0,,536.4,668.4,,316L
2218,,,,43.551089160990344,4.566909972669759e-07,dadn,316l,lpbf,conceptlaser,90,1000.0,150.0,30,,0,,chessboard,90.0,25,air,0.1,10.0,load,ctastme647,,1.0,,536.4,668.4,,316L
2218,,,,37.05513853818791,4.2655127959187766e-07,dadn,316l,lpbf,conceptlaser,90,1000.0,150.0,30,,0,,chessboard,90.0,25,air,0.1,10.0,load,ctastme647,,1.0,,536.4,668.4,,316L
2218,,,,37.67736729078369,2.958609380039016e-07,dadn,316l,lpbf,conceptlaser,90,1000.0,150.0,30,,0,,chessboard,90.0,25,air,0.1,10.0,load,ctastme647,,1.0,,536.4,668.4,,316L
2218,,,,34.25607308724922,2.431891471743779e-07,dadn,316l,lpbf,conceptlaser,90,1000.0,150.0,30,,0,,chessboard,90.0,25,air,0.1,10.0,load,ctastme647,,1.0,,536.4,668.4,,316L
2218,,,,28.395893852462212,1.2915846644763165e-07,dadn,316l,lpbf,conceptlaser,90,1000.0,150.0,30,,0,,chessboard,90.0,25,air,0.1,10.0,load,ctastme647,,1.0,,536.4,668.4,,316L
2218,,,,25.574857713004462,9.812273776520293e-08,dadn,316l,lpbf,conceptlaser,90,1000.0,150.0,30,,0,,chessboard,90.0,25,air,0.1,10.0,load,ctastme647,,1.0,,536.4,668.4,,316L
2218,,,,20.25083326990732,7.261279829938117e-08,dadn,316l,lpbf,conceptlaser,90,1000.0,150.0,30,,0,,chessboard,90.0,25,air,0.1,10.0,load,ctastme647,,1.0,,536.4,668.4,,316L
2218,,,,19.50610942209884,4.128982717164485e-08,dadn,316l,lpbf,conceptlaser,90,1000.0,150.0,30,,0,,chessboard,90.0,25,air,0.1,10.0,load,ctastme647,,1.0,,536.4,668.4,,316L
2218,,,,23.728415709394945,4.526416133374769e-08,dadn,316l,lpbf,conceptlaser,90,1000.0,150.0,30,,0,,chessboard,90.0,25,air,0.1,10.0,load,ctastme647,,1.0,,536.4,668.4,,316L
2218,,,,22.760849837602372,3.047498723038722e-08,dadn,316l,lpbf,conceptlaser,90,1000.0,150.0,30,,0,,chessboard,90.0,25,air,0.1,10.0,load,ctastme647,,1.0,,536.4,668.4,,316L
2218,,,,18.721128888958862,2.0571958320418122e-08,dadn,316l,lpbf,conceptlaser,90,1000.0,150.0,30,,0,,chessboard,90.0,25,air,0.1,10.0,load,ctastme647,,1.0,,536.4,668.4,,316L
2218,,,,16.241176029775133,3.43573958759401e-08,dadn,316l,lpbf,conceptlaser,90,1000.0,150.0,30,,0,,chessboard,90.0,25,air,0.1,10.0,load,ctastme647,,1.0,,536.4,668.4,,316L
2218,,,,19.75675251812971,1.7588835491566005e-08,dadn,316l,lpbf,conceptlaser,90,1000.0,150.0,30,,0,,chessboard,90.0,25,air,0.1,10.0,load,ctastme647,,1.0,,536.4,668.4,,316L
2218,,,,17.359847411642747,1.3350663442646506e-08,dadn,316l,lpbf,conceptlaser,90,1000.0,150.0,30,,0,,chessboard,90.0,25,air,0.1,10.0,load,ctastme647,,1.0,,536.4,668.4,,316L
2218,,,,14.338294295202443,1.2350202589324473e-08,dadn,316l,lpbf,conceptlaser,90,1000.0,150.0,30,,0,,chessboard,90.0,25,air,0.1,10.0,load,ctastme647,,1.0,,536.4,668.4,,316L
2218,,,,15.977402975313028,9.871095371860375e-09,dadn,316l,lpbf,conceptlaser,90,1000.0,150.0,30,,0,,chessboard,90.0,25,air,0.1,10.0,load,ctastme647,,1.0,,536.4,668.4,,316L
2218,,,,16.656603881653997,7.203212344617177e-09,dadn,316l,lpbf,conceptlaser,90,1000.0,150.0,30,,0,,chessboard,90.0,25,air,0.1,10.0,load,ctastme647,,1.0,,536.4,668.4,,316L
2218,,,,15.01435253103938,5.4675401202662885e-09,dadn,316l,lpbf,conceptlaser,90,1000.0,150.0,30,,0,,chessboard,90.0,25,air,0.1,10.0,load,ctastme647,,1.0,,536.4,668.4,,316L
2218,,,,15.0101760417682,6.223665603776693e-09,dadn,316l,lpbf,conceptlaser,90,1000.0,150.0,30,,0,,chessboard,90.0,25,air,0.1,10.0,load,ctastme647,,1.0,,536.4,668.4,,316L
2218,,,,12.243717250103936,9.742349769312009e-09,dadn,316l,lpbf,conceptlaser,90,1000.0,150.0,30,,0,,chessboard,90.0,25,air,0.1,10.0,load,ctastme647,,1.0,,536.4,668.4,,316L
2218,,,,13.98846793842188,9.243941657693154e-09,dadn,316l,lpbf,conceptlaser,90,1000.0,150.0,30,,0,,chessboard,90.0,25,air,0.1,10.0,load,ctastme647,,1.0,,536.4,668.4,,316L
2218,,,,11.941671782586443,5.251774508482828e-09,dadn,316l,lpbf,conceptlaser,90,1000.0,150.0,30,,0,,chessboard,90.0,25,air,0.1,10.0,load,ctastme647,,1.0,,536.4,668.4,,316L
2218,,,,10.938952663455929,5.617929123550797e-09,dadn,316l,lpbf,conceptlaser,90,1000.0,150.0,30,,0,,chessboard,90.0,25,air,0.1,10.0,load,ctastme647,,1.0,,536.4,668.4,,316L
2218,,,,11.073349327127534,5.330521925905599e-09,dadn,316l,lpbf,conceptlaser,90,1000.0,150.0,30,,0,,chessboard,90.0,25,air,0.1,10.0,load,ctastme647,,1.0,,536.4,668.4,,316L
2218,,,,12.243717250103936,3.233901302464677e-09,dadn,316l,lpbf,conceptlaser,90,1000.0,150.0,30,,0,,chessboard,90.0,25,air,0.1,10.0,load,ctastme647,,1.0,,536.4,668.4,,316L
2218,,,,8.809643726397246,3.542070148604882e-09,dadn,316l,lpbf,conceptlaser,90,1000.0,150.0,30,,0,,chessboard,90.0,25,air,0.1,10.0,load,ctastme647,,1.0,,536.4,668.4,,316L
2218,,,,9.85494598102521,2.949954708856376e-09,dadn,316l,lpbf,conceptlaser,90,1000.0,150.0,30,,0,,chessboard,90.0,25,air,0.1,10.0,load,ctastme647,,1.0,,536.4,668.4,,316L
2218,,,,10.40589454705064,2.487105183390074e-09,dadn,316l,lpbf,conceptlaser,90,1000.0,150.0,30,,0,,chessboard,90.0,25,air,0.1,10.0,load,ctastme647,,1.0,,536.4,668.4,,316L
2218,,,,9.497813819691196,1.702585392059113e-09,dadn,316l,lpbf,conceptlaser,90,1000.0,150.0,30,,0,,chessboard,90.0,25,air,0.1,10.0,load,ctastme647,,1.0,,536.4,668.4,,316L
2218,,,,7.910269726073057,1.6368316408233848e-09,dadn,316l,lpbf,conceptlaser,90,1000.0,150.0,30,,0,,chessboard,90.0,25,air,0.1,10.0,load,ctastme647,,1.0,,536.4,668.4,,316L
2218,,,,8.768164166523391,1.3243899969589815e-09,dadn,316l,lpbf,conceptlaser,90,1000.0,150.0,30,,0,,chessboard,90.0,25,air,0.1,10.0,load,ctastme647,,1.0,,536.4,668.4,,316L
2219,,,,53.43974715837642,1.6780848888109065e-06,dadn,316l,lpbf,conceptlaser,90,1000.0,150.0,30,,90,,chessboard,90.0,25,air,0.1,10.0,load,ctastme647,,1.0,,448.5,527.9,,316L
2219,,,,53.00013955297426,1.100929453083223e-06,dadn,316l,lpbf,conceptlaser,90,1000.0,150.0,30,,90,,chessboard,90.0,25,air,0.1,10.0,load,ctastme647,,1.0,,448.5,527.9,,316L
2219,,,,44.957737271001946,1.5945273983215447e-06,dadn,316l,lpbf,conceptlaser,90,1000.0,150.0,30,,90,,chessboard,90.0,25,air,0.1,10.0,load,ctastme647,,1.0,,448.5,527.9,,316L
2219,,,,41.48579737241643,9.912955769535073e-07,dadn,316l,lpbf,conceptlaser,90,1000.0,150.0,30,,90,,chessboard,90.0,25,air,0.1,10.0,load,ctastme647,,1.0,,448.5,527.9,,316L
2219,,,,46.78684956335709,8.530481348415296e-07,dadn,316l,lpbf,conceptlaser,90,1000.0,150.0,30,,90,,chessboard,90.0,25,air,0.1,10.0,load,ctastme647,,1.0,,448.5,527.9,,316L
2219,,,,36.10004036590852,7.72115597838496e-07,dadn,316l,lpbf,conceptlaser,90,1000.0,150.0,30,,90,,chessboard,90.0,25,air,0.1,10.0,load,ctastme647,,1.0,,448.5,527.9,,316L
2219,,,,40.46550047648647,8.32454816313618e-07,dadn,316l,lpbf,conceptlaser,90,1000.0,150.0,30,,90,,chessboard,90.0,25,air,0.1,10.0,load,ctastme647,,1.0,,448.5,527.9,,316L
2219,,,,40.84779452780394,4.701030481521702e-07,dadn,316l,lpbf,conceptlaser,90,1000.0,150.0,30,,90,,chessboard,90.0,25,air,0.1,10.0,load,ctastme647,,1.0,,448.5,527.9,,316L
2219,,,,33.49838112252124,3.52351975238482e-07,dadn,316l,lpbf,conceptlaser,90,1000.0,150.0,30,,90,,chessboard,90.0,25,air,0.1,10.0,load,ctastme647,,1.0,,448.5,527.9,,316L
2219,,,,38.60345193641817,2.590672986150017e-07,dadn,316l,lpbf,conceptlaser,90,1000.0,150.0,30,,90,,chessboard,90.0,25,air,0.1,10.0,load,ctastme647,,1.0,,448.5,527.9,,316L
2219,,,,29.164736849071126,3.0371046994615954e-07,dadn,316l,lpbf,conceptlaser,90,1000.0,150.0,30,,90,,chessboard,90.0,25,air,0.1,10.0,load,ctastme647,,1.0,,448.5,527.9,,316L
2219,,,,29.835155689884918,2.797715990280496e-07,dadn,316l,lpbf,conceptlaser,90,1000.0,150.0,30,,90,,chessboard,90.0,25,air,0.1,10.0,load,ctastme647,,1.0,,448.5,527.9,,316L
2219,,,,31.90411941416232,2.2019781395219837e-07,dadn,316l,lpbf,conceptlaser,90,1000.0,150.0,30,,90,,chessboard,90.0,25,air,0.1,10.0,load,ctastme647,,1.0,,448.5,527.9,,316L
2219,,,,25.932492978201573,1.6737064632811183e-07,dadn,316l,lpbf,conceptlaser,90,1000.0,150.0,30,,90,,chessboard,90.0,25,air,0.1,10.0,load,ctastme647,,1.0,,448.5,527.9,,316L
2219,,,,27.516760775140348,1.6190076068940572e-07,dadn,316l,lpbf,conceptlaser,90,1000.0,150.0,30,,90,,chessboard,90.0,25,air,0.1,10.0,load,ctastme647,,1.0,,448.5,527.9,,316L
2219,,,,24.520413768028146,1.528289459910695e-07,dadn,316l,lpbf,conceptlaser,90,1000.0,150.0,30,,90,,chessboard,90.0,25,air,0.1,10.0,load,ctastme647,,1.0,,448.5,527.9,,316L
2219,,,,26.33753331095987,1.0908462083266492e-07,dadn,316l,lpbf,conceptlaser,90,1000.0,150.0,30,,90,,chessboard,90.0,25,air,0.1,10.0,load,ctastme647,,1.0,,448.5,527.9,,316L
2219,,,,23.237847122031702,8.616389657029841e-08,dadn,316l,lpbf,conceptlaser,90,1000.0,150.0,30,,90,,chessboard,90.0,25,air,0.1,10.0,load,ctastme647,,1.0,,448.5,527.9,,316L
2219,,,,21.0786006450926,7.121319051820288e-08,dadn,316l,lpbf,conceptlaser,90,1000.0,150.0,30,,90,,chessboard,90.0,25,air,0.1,10.0,load,ctastme647,,1.0,,448.5,527.9,,316L
2219,,,,22.58939028096943,5.845447471222959e-08,dadn,316l,lpbf,conceptlaser,90,1000.0,150.0,30,,90,,chessboard,90.0,25,air,0.1,10.0,load,ctastme647,,1.0,,448.5,527.9,,316L
2219,,,,22.68994058755427,5.384701378086935e-08,dadn,316l,lpbf,conceptlaser,90,1000.0,150.0,30,,90,,chessboard,90.0,25,air,0.1,10.0,load,ctastme647,,1.0,,448.5,527.9,,316L
2219,,,,20.7652394739466,4.071578414080433e-08,dadn,316l,lpbf,conceptlaser,90,1000.0,150.0,30,,90,,chessboard,90.0,25,air,0.1,10.0,load,ctastme647,,1.0,,448.5,527.9,,316L
2219,,,,21.67039706910179,2.4701374393857685e-08,dadn,316l,lpbf,conceptlaser,90,1000.0,150.0,30,,90,,chessboard,90.0,25,air,0.1,10.0,load,ctastme647,,1.0,,448.5,527.9,,316L
2219,,,,16.545304792054633,3.187917479813209e-08,dadn,316l,lpbf,conceptlaser,90,1000.0,150.0,30,,90,,chessboard,90.0,25,air,0.1,10.0,load,ctastme647,,1.0,,448.5,527.9,,316L
2219,,,,15.116807228420031,1.9922478358174517e-08,dadn,316l,lpbf,conceptlaser,90,1000.0,150.0,30,,90,,chessboard,90.0,25,air,0.1,10.0,load,ctastme647,,1.0,,448.5,527.9,,316L
2219,,,,17.314711696195474,1.699402279705103e-08,dadn,316l,lpbf,conceptlaser,90,1000.0,150.0,30,,90,,chessboard,90.0,25,air,0.1,10.0,load,ctastme647,,1.0,,448.5,527.9,,316L
2219,,,,19.03525992747738,1.4444303430690805e-08,dadn,316l,lpbf,conceptlaser,90,1000.0,150.0,30,,90,,chessboard,90.0,25,air,0.1,10.0,load,ctastme647,,1.0,,448.5,527.9,,316L
2219,,,,13.530673390198496,1.1250601977891704e-08,dadn,316l,lpbf,conceptlaser,90,1000.0,150.0,30,,90,,chessboard,90.0,25,air,0.1,10.0,load,ctastme647,,1.0,,448.5,527.9,,316L
2219,,,,15.775749442617405,1.13499329803178e-08,dadn,316l,lpbf,conceptlaser,90,1000.0,150.0,30,,90,,chessboard,90.0,25,air,0.1,10.0,load,ctastme647,,1.0,,448.5,527.9,,316L
2219,,,,14.206806594010683,8.596212859148749e-09,dadn,316l,lpbf,conceptlaser,90,1000.0,150.0,30,,90,,chessboard,90.0,25,air,0.1,10.0,load,ctastme647,,1.0,,448.5,527.9,,316L
2219,,,,15.40378571635238,6.7899873514541074e-09,dadn,316l,lpbf,conceptlaser,90,1000.0,150.0,30,,90,,chessboard,90.0,25,air,0.1,10.0,load,ctastme647,,1.0,,448.5,527.9,,316L
2219,,,,12.787243618021131,5.761780212541422e-09,dadn,316l,lpbf,conceptlaser,90,1000.0,150.0,30,,90,,chessboard,90.0,25,air,0.1,10.0,load,ctastme647,,1.0,,448.5,527.9,,316L
2219,,,,11.388890788267247,6.050376806611168e-09,dadn,316l,lpbf,conceptlaser,90,1000.0,150.0,30,,90,,chessboard,90.0,25,air,0.1,10.0,load,ctastme647,,1.0,,448.5,527.9,,316L
2219,,,,11.114575998251308,3.163907594465399e-09,dadn,316l,lpbf,conceptlaser,90,1000.0,150.0,30,,90,,chessboard,90.0,25,air,0.1,10.0,load,ctastme647,,1.0,,448.5,527.9,,316L
2219,,,,9.104494146956823,4.622892802526508e-09,dadn,316l,lpbf,conceptlaser,90,1000.0,150.0,30,,90,,chessboard,90.0,25,air,0.1,10.0,load,ctastme647,,1.0,,448.5,527.9,,316L
2219,,,,9.512135569515326,2.6474567049162914e-09,dadn,316l,lpbf,conceptlaser,90,1000.0,150.0,30,,90,,chessboard,90.0,25,air,0.1,10.0,load,ctastme647,,1.0,,448.5,527.9,,316L
2219,,,,9.976146159865962,1.8896735101710757e-09,dadn,316l,lpbf,conceptlaser,90,1000.0,150.0,30,,90,,chessboard,90.0,25,air,0.1,10.0,load,ctastme647,,1.0,,448.5,527.9,,316L
2219,,,,8.448560436164566,2.092412794968604e-09,dadn,316l,lpbf,conceptlaser,90,1000.0,150.0,30,,90,,chessboard,90.0,25,air,0.1,10.0,load,ctastme647,,1.0,,448.5,527.9,,316L
2219,,,,7.993418083133542,1.0941799071958512e-09,dadn,316l,lpbf,conceptlaser,90,1000.0,150.0,30,,90,,chessboard,90.0,25,air,0.1,10.0,load,ctastme647,,1.0,,448.5,527.9,,316L
2220,,,,40.793319965328024,1.2683079693143905e-06,dadn,316l,lpbf,conceptlaser,90,1000.0,150.0,30,,0,,singlemelt,90.0,25,air,0.1,10.0,load,ctastme647,,1.0,,511.6,621.7,,316L
2220,,,,38.78047842851442,1.204575672426551e-06,dadn,316l,lpbf,conceptlaser,90,1000.0,150.0,30,,0,,singlemelt,90.0,25,air,0.1,10.0,load,ctastme647,,1.0,,511.6,621.7,,316L
2220,,,,28.956995289710328,8.480181395563573e-07,dadn,316l,lpbf,conceptlaser,90,1000.0,150.0,30,,0,,singlemelt,90.0,25,air,0.1,10.0,load,ctastme647,,1.0,,511.6,621.7,,316L
2220,,,,30.527078880798598,4.535044641568327e-07,dadn,316l,lpbf,conceptlaser,90,1000.0,150.0,30,,0,,singlemelt,90.0,25,air,0.1,10.0,load,ctastme647,,1.0,,511.6,621.7,,316L
2220,,,,44.88657616007063,5.593211482577701e-07,dadn,316l,lpbf,conceptlaser,90,1000.0,150.0,30,,0,,singlemelt,90.0,25,air,0.1,10.0,load,ctastme647,,1.0,,511.6,621.7,,316L
2220,,,,37.11105541143289,2.516537076036778e-07,dadn,316l,lpbf,conceptlaser,90,1000.0,150.0,30,,0,,singlemelt,90.0,25,air,0.1,10.0,load,ctastme647,,1.0,,511.6,621.7,,316L
2220,,,,33.51635738157087,2.5523377266099716e-07,dadn,316l,lpbf,conceptlaser,90,1000.0,150.0,30,,0,,singlemelt,90.0,25,air,0.1,10.0,load,ctastme647,,1.0,,511.6,621.7,,316L
2220,,,,30.890876048869135,1.2138014272205668e-07,dadn,316l,lpbf,conceptlaser,90,1000.0,150.0,30,,0,,singlemelt,90.0,25,air,0.1,10.0,load,ctastme647,,1.0,,511.6,621.7,,316L
2220,,,,27.449080937123618,1.1212381891366377e-07,dadn,316l,lpbf,conceptlaser,90,1000.0,150.0,30,,0,,singlemelt,90.0,25,air,0.1,10.0,load,ctastme647,,1.0,,511.6,621.7,,316L
2220,,,,26.347598107545537,2.0471002236305961e-07,dadn,316l,lpbf,conceptlaser,90,1000.0,150.0,30,,0,,singlemelt,90.0,25,air,0.1,10.0,load,ctastme647,,1.0,,511.6,621.7,,316L
2220,,,,24.781885593054984,8.554418904377741e-08,dadn,316l,lpbf,conceptlaser,90,1000.0,150.0,30,,0,,singlemelt,90.0,25,air,0.1,10.0,load,ctastme647,,1.0,,511.6,621.7,,316L
2220,,,,23.811594147114043,5.918495401191905e-08,dadn,316l,lpbf,conceptlaser,90,1000.0,150.0,30,,0,,singlemelt,90.0,25,air,0.1,10.0,load,ctastme647,,1.0,,511.6,621.7,,316L
2220,,,,22.771135120117307,5.772409698615964e-08,dadn,316l,lpbf,conceptlaser,90,1000.0,150.0,30,,0,,singlemelt,90.0,25,air,0.1,10.0,load,ctastme647,,1.0,,511.6,621.7,,316L
2220,,,,17.779879142787777,4.510577313108947e-08,dadn,316l,lpbf,conceptlaser,90,1000.0,150.0,30,,0,,singlemelt,90.0,25,air,0.1,10.0,load,ctastme647,,1.0,,511.6,621.7,,316L
2220,,,,15.356014738908165,4.629756110144235e-08,dadn,316l,lpbf,conceptlaser,90,1000.0,150.0,30,,0,,singlemelt,90.0,25,air,0.1,10.0,load,ctastme647,,1.0,,511.6,621.7,,316L
2220,,,,21.70255383760078,3.471366695280697e-08,dadn,316l,lpbf,conceptlaser,90,1000.0,150.0,30,,0,,singlemelt,90.0,25,air,0.1,10.0,load,ctastme647,,1.0,,511.6,621.7,,316L
2220,,,,17.56454327544269,2.6715841225207186e-08,dadn,316l,lpbf,conceptlaser,90,1000.0,150.0,30,,0,,singlemelt,90.0,25,air,0.1,10.0,load,ctastme647,,1.0,,511.6,621.7,,316L
2220,,,,16.928327992164682,1.6083627790657327e-08,dadn,316l,lpbf,conceptlaser,90,1000.0,150.0,30,,0,,singlemelt,90.0,25,air,0.1,10.0,load,ctastme647,,1.0,,511.6,621.7,,316L
2220,,,,14.630451037464828,2.3475278740089832e-08,dadn,316l,lpbf,conceptlaser,90,1000.0,150.0,30,,0,,singlemelt,90.0,25,air,0.1,10.0,load,ctastme647,,1.0,,511.6,621.7,,316L
2220,,,,15.298945812567887,1.3385368205339732e-08,dadn,316l,lpbf,conceptlaser,90,1000.0,150.0,30,,0,,singlemelt,90.0,25,air,0.1,10.0,load,ctastme647,,1.0,,511.6,621.7,,316L
2220,,,,18.224669360003833,8.271256042126248e-09,dadn,316l,lpbf,conceptlaser,90,1000.0,150.0,30,,0,,singlemelt,90.0,25,air,0.1,10.0,load,ctastme647,,1.0,,511.6,621.7,,316L
2220,,,,13.330091131225306,9.301187201404708e-09,dadn,316l,lpbf,conceptlaser,90,1000.0,150.0,30,,0,,singlemelt,90.0,25,air,0.1,10.0,load,ctastme647,,1.0,,511.6,621.7,,316L
2220,,,,13.88266771351499,6.6195550717433195e-09,dadn,316l,lpbf,conceptlaser,90,1000.0,150.0,30,,0,,singlemelt,90.0,25,air,0.1,10.0,load,ctastme647,,1.0,,511.6,621.7,,316L
2220,,,,13.765690458452628,5.431756605735858e-09,dadn,316l,lpbf,conceptlaser,90,1000.0,150.0,30,,0,,singlemelt,90.0,25,air,0.1,10.0,load,ctastme647,,1.0,,511.6,621.7,,316L
2220,,,,10.486034215863622,5.970307306387997e-09,dadn,316l,lpbf,conceptlaser,90,1000.0,150.0,30,,0,,singlemelt,90.0,25,air,0.1,10.0,load,ctastme647,,1.0,,511.6,621.7,,316L
2220,,,,9.133472287977101,5.741266577597149e-09,dadn,316l,lpbf,conceptlaser,90,1000.0,150.0,30,,0,,singlemelt,90.0,25,air,0.1,10.0,load,ctastme647,,1.0,,511.6,621.7,,316L
2220,,,,7.919161143395218,1.4574966944784017e-09,dadn,316l,lpbf,conceptlaser,90,1000.0,150.0,30,,0,,singlemelt,90.0,25,air,0.1,10.0,load,ctastme647,,1.0,,511.6,621.7,,316L
2220,,,,9.13693938063534,1.2095582970772264e-09,dadn,316l,lpbf,conceptlaser,90,1000.0,150.0,30,,0,,singlemelt,90.0,25,air,0.1,10.0,load,ctastme647,,1.0,,511.6,621.7,,316L
2221,,,,44.89275062561491,7.433632453242611e-07,dadn,316l,lpbf,conceptlaser,90,1000.0,150.0,30,,90,,singlemelt,90.0,25,air,0.1,10.0,load,ctastme647,,1.0,,430.4,509.0,,316L
2221,,,,42.94933415079676,7.968027954565878e-07,dadn,316l,lpbf,conceptlaser,90,1000.0,150.0,30,,90,,singlemelt,90.0,25,air,0.1,10.0,load,ctastme647,,1.0,,430.4,509.0,,316L
2221,,,,40.73003266092447,5.913052208476825e-07,dadn,316l,lpbf,conceptlaser,90,1000.0,150.0,30,,90,,singlemelt,90.0,25,air,0.1,10.0,load,ctastme647,,1.0,,430.4,509.0,,316L
2221,,,,38.88849683455353,5.345516823438887e-07,dadn,316l,lpbf,conceptlaser,90,1000.0,150.0,30,,90,,singlemelt,90.0,25,air,0.1,10.0,load,ctastme647,,1.0,,430.4,509.0,,316L
2221,,,,35.318041262789116,4.7035129380012586e-07,dadn,316l,lpbf,conceptlaser,90,1000.0,150.0,30,,90,,singlemelt,90.0,25,air,0.1,10.0,load,ctastme647,,1.0,,430.4,509.0,,316L
2221,,,,37.07894240807346,2.830802980127441e-07,dadn,316l,lpbf,conceptlaser,90,1000.0,150.0,30,,90,,singlemelt,90.0,25,air,0.1,10.0,load,ctastme647,,1.0,,430.4,509.0,,316L
2221,,,,33.640766365776294,2.022520776430891e-07,dadn,316l,lpbf,conceptlaser,90,1000.0,150.0,30,,90,,singlemelt,90.0,25,air,0.1,10.0,load,ctastme647,,1.0,,430.4,509.0,,316L
2221,,,,32.07539864415012,1.586239697284978e-07,dadn,316l,lpbf,conceptlaser,90,1000.0,150.0,30,,90,,singlemelt,90.0,25,air,0.1,10.0,load,ctastme647,,1.0,,430.4,509.0,,316L
2221,,,,30.521398081470977,1.652909081866296e-07,dadn,316l,lpbf,conceptlaser,90,1000.0,150.0,30,,90,,singlemelt,90.0,25,air,0.1,10.0,load,ctastme647,,1.0,,430.4,509.0,,316L
2221,,,,29.07191863715869,2.093957554516769e-07,dadn,316l,lpbf,conceptlaser,90,1000.0,150.0,30,,90,,singlemelt,90.0,25,air,0.1,10.0,load,ctastme647,,1.0,,430.4,509.0,,316L
2221,,,,26.4027490284302,2.1679175270848792e-07,dadn,316l,lpbf,conceptlaser,90,1000.0,150.0,30,,90,,singlemelt,90.0,25,air,0.1,10.0,load,ctastme647,,1.0,,430.4,509.0,,316L
2221,,,,25.09831684595296,1.0167182316925232e-07,dadn,316l,lpbf,conceptlaser,90,1000.0,150.0,30,,90,,singlemelt,90.0,25,air,0.1,10.0,load,ctastme647,,1.0,,430.4,509.0,,316L
2221,,,,22.716740293487327,1.0212392886273037e-07,dadn,316l,lpbf,conceptlaser,90,1000.0,150.0,30,,90,,singlemelt,90.0,25,air,0.1,10.0,load,ctastme647,,1.0,,430.4,509.0,,316L
2221,,,,23.978642928893457,8.202496381438944e-08,dadn,316l,lpbf,conceptlaser,90,1000.0,150.0,30,,90,,singlemelt,90.0,25,air,0.1,10.0,load,ctastme647,,1.0,,430.4,509.0,,316L
2221,,,,27.653031559467316,7.116130159375464e-08,dadn,316l,lpbf,conceptlaser,90,1000.0,150.0,30,,90,,singlemelt,90.0,25,air,0.1,10.0,load,ctastme647,,1.0,,430.4,509.0,,316L
2221,,,,19.698259947902514,5.635437134351021e-08,dadn,316l,lpbf,conceptlaser,90,1000.0,150.0,30,,90,,singlemelt,90.0,25,air,0.1,10.0,load,ctastme647,,1.0,,430.4,509.0,,316L
2221,,,,18.579684226389528,2.3921462061814725e-08,dadn,316l,lpbf,conceptlaser,90,1000.0,150.0,30,,90,,singlemelt,90.0,25,air,0.1,10.0,load,ctastme647,,1.0,,430.4,509.0,,316L
2221,,,,21.63790871410499,2.118486160635854e-08,dadn,316l,lpbf,conceptlaser,90,1000.0,150.0,30,,90,,singlemelt,90.0,25,air,0.1,10.0,load,ctastme647,,1.0,,430.4,509.0,,316L
2221,,,,18.699203067344,1.7201896743886854e-08,dadn,316l,lpbf,conceptlaser,90,1000.0,150.0,30,,90,,singlemelt,90.0,25,air,0.1,10.0,load,ctastme647,,1.0,,430.4,509.0,,316L
2221,,,,20.217630148220486,1.4761891192204284e-08,dadn,316l,lpbf,conceptlaser,90,1000.0,150.0,30,,90,,singlemelt,90.0,25,air,0.1,10.0,load,ctastme647,,1.0,,430.4,509.0,,316L
2221,,,,20.659589240695954,1.3922730193643435e-08,dadn,316l,lpbf,conceptlaser,90,1000.0,150.0,30,,90,,singlemelt,90.0,25,air,0.1,10.0,load,ctastme647,,1.0,,430.4,509.0,,316L
2221,,,,17.775365847156976,1.3967768923188553e-08,dadn,316l,lpbf,conceptlaser,90,1000.0,150.0,30,,90,,singlemelt,90.0,25,air,0.1,10.0,load,ctastme647,,1.0,,430.4,509.0,,316L
2221,,,,16.692372363363454,1.290533769004911e-08,dadn,316l,lpbf,conceptlaser,90,1000.0,150.0,30,,90,,singlemelt,90.0,25,air,0.1,10.0,load,ctastme647,,1.0,,430.4,509.0,,316L
2221,,,,16.982379862183997,7.453779182690891e-09,dadn,316l,lpbf,conceptlaser,90,1000.0,150.0,30,,90,,singlemelt,90.0,25,air,0.1,10.0,load,ctastme647,,1.0,,430.4,509.0,,316L
2221,,,,15.047759352338613,8.155796171130493e-09,dadn,316l,lpbf,conceptlaser,90,1000.0,150.0,30,,90,,singlemelt,90.0,25,air,0.1,10.0,load,ctastme647,,1.0,,430.4,509.0,,316L
2221,,,,12.864234063318614,8.155796171130493e-09,dadn,316l,lpbf,conceptlaser,90,1000.0,150.0,30,,90,,singlemelt,90.0,25,air,0.1,10.0,load,ctastme647,,1.0,,430.4,509.0,,316L
2221,,,,12.174985013787941,5.726803340840157e-09,dadn,316l,lpbf,conceptlaser,90,1000.0,150.0,30,,90,,singlemelt,90.0,25,air,0.1,10.0,load,ctastme647,,1.0,,430.4,509.0,,316L
2221,,,,13.492044086494598,4.665149968506834e-09,dadn,316l,lpbf,conceptlaser,90,1000.0,150.0,30,,90,,singlemelt,90.0,25,air,0.1,10.0,load,ctastme647,,1.0,,430.4,509.0,,316L
2221,,,,12.174985013787941,3.5454321958479794e-09,dadn,316l,lpbf,conceptlaser,90,1000.0,150.0,30,,90,,singlemelt,90.0,25,air,0.1,10.0,load,ctastme647,,1.0,,430.4,509.0,,316L
2221,,,,10.975446785977068,3.174236401207378e-09,dadn,316l,lpbf,conceptlaser,90,1000.0,150.0,30,,90,,singlemelt,90.0,25,air,0.1,10.0,load,ctastme647,,1.0,,430.4,509.0,,316L
2221,,,,9.846949882081066,1.7765366416293474e-09,dadn,316l,lpbf,conceptlaser,90,1000.0,150.0,30,,90,,singlemelt,90.0,25,air,0.1,10.0,load,ctastme647,,1.0,,430.4,509.0,,316L
2346,,,,5.449316625481263,4.0381049885601684e-10,dadn,316l,lpbf,slm280hl,175,,,30,,90,,,,25,air,,,load,ctwithdrawing,,1.0,,,,,316L
2346,,,,5.449316625481263,4.3357640197463124e-10,dadn,316l,lpbf,slm280hl,175,,,30,,90,,,,25,air,,,load,ctwithdrawing,,1.0,,,,,316L
2346,,,,4.3309141248629235,1.5459277364194786e-10,dadn,316l,lpbf,slm280hl,175,,,30,,90,,,,25,air,,,load,ctwithdrawing,,1.0,,,,,316L
2346,,,,4.675561019340438,9.736816568277755e-11,dadn,316l,lpbf,slm280hl,175,,,30,,90,,,,25,air,,,load,ctwithdrawing,,1.0,,,,,316L
2346,,,,14.74504426863891,1.879884963492666e-08,dadn,316l,lpbf,slm280hl,175,,,30,,90,,,,25,air,,,load,ctwithdrawing,,1.0,,,,,316L
2346,,,,6.146085178206167,5.762590522337935e-10,dadn,316l,lpbf,slm280hl,175,,,30,,90,,,,25,air,,,load,ctwithdrawing,,1.0,,,,,316L
2346,,,,4.884679848925631,1.0833007273708454e-10,dadn,316l,lpbf,slm280hl,175,,,30,,90,,,,25,air,,,load,ctwithdrawing,,1.0,,,,,316L
2346,,,,16.270519704900444,4.259352950953658e-08,dadn,316l,lpbf,slm280hl,175,,,30,,90,,,,25,air,,,load,ctwithdrawing,,1.0,,,,,316L
2346,,,,4.9384049393548795,3.011372490840136e-11,dadn,316l,lpbf,slm280hl,175,,,30,,90,,,,25,air,,,load,ctwithdrawing,,1.0,,,,,316L
2346,,,,7.904278481115063,1.559732756603991e-09,dadn,316l,lpbf,slm280hl,175,,,30,,90,,,,25,air,,,load,ctwithdrawing,,1.0,,,,,316L
2346,,,,13.50956390953041,1.3173194971207457e-08,dadn,316l,lpbf,slm280hl,175,,,30,,90,,,,25,air,,,load,ctwithdrawing,,1.0,,,,,316L
2346,,,,24.12252709310158,1.427053169410697e-07,dadn,316l,lpbf,slm280hl,175,,,30,,90,,,,25,air,,,load,ctwithdrawing,,1.0,,,,,316L
2346,,,,14.113791761820512,1.879884963492666e-08,dadn,316l,lpbf,slm280hl,175,,,30,,90,,,,25,air,,,load,ctwithdrawing,,1.0,,,,,316L
2346,,,,4.237194352810568,5.3194744328508555e-11,dadn,316l,lpbf,slm280hl,175,,,30,,90,,,,25,air,,,load,ctwithdrawing,,1.0,,,,,316L
2346,,,,10.974381350918218,8.007093566705896e-09,dadn,316l,lpbf,slm280hl,175,,,30,,90,,,,25,air,,,load,ctwithdrawing,,1.0,,,,,316L
2346,,,,4.524618300485698,9.650637093820437e-12,dadn,316l,lpbf,slm280hl,175,,,30,,90,,,,25,air,,,load,ctwithdrawing,,1.0,,,,,316L
2346,,,,12.513741327404864,1.2712972403326378e-08,dadn,316l,lpbf,slm280hl,175,,,30,,90,,,,25,air,,,load,ctwithdrawing,,1.0,,,,,316L
2346,,,,5.3313949356815655,1.0089299259333339e-10,dadn,316l,lpbf,slm280hl,175,,,30,,90,,,,25,air,,,load,ctwithdrawing,,1.0,,,,,316L
2346,,,,4.778976741269456,1.4397966485164672e-10,dadn,316l,lpbf,slm280hl,175,,,30,,90,,,,25,air,,,load,ctwithdrawing,,1.0,,,,,316L
2346,,,,6.282026476611271,5.179474679231213e-10,dadn,316l,lpbf,slm280hl,175,,,30,,90,,,,25,air,,,load,ctwithdrawing,,1.0,,,,,316L
2346,,,,25.201429627253127,2.1865949450319842e-07,dadn,316l,lpbf,slm280hl,175,,,30,,90,,,,25,air,,,load,ctwithdrawing,,1.0,,,,,316L
2346,,,,28.423771960211045,3.862536415032969e-07,dadn,316l,lpbf,slm280hl,175,,,30,,90,,,,25,air,,,load,ctwithdrawing,,1.0,,,,,316L
2346,,,,21.86087084557579,1.427053169410697e-07,dadn,316l,lpbf,slm280hl,175,,,30,,90,,,,25,air,,,load,ctwithdrawing,,1.0,,,,,316L
2346,,,,7.5658871195911805,1.5052414797329307e-09,dadn,316l,lpbf,slm280hl,175,,,30,,90,,,,25,air,,,load,ctwithdrawing,,1.0,,,,,316L
2346,,,,4.237194352810568,1.1945933071178229e-11,dadn,316l,lpbf,slm280hl,175,,,30,,90,,,,25,air,,,load,ctwithdrawing,,1.0,,,,,316L
2346,,,,6.420974573014814,4.998523046589254e-10,dadn,316l,lpbf,slm280hl,175,,,30,,90,,,,25,air,,,load,ctwithdrawing,,1.0,,,,,316L
2346,,,,4.675561019340438,7.865981048919353e-11,dadn,316l,lpbf,slm280hl,175,,,30,,90,,,,25,air,,,load,ctwithdrawing,,1.0,,,,,316L
2346,,,,5.273394492511965,1.4397966485164672e-10,dadn,316l,lpbf,slm280hl,175,,,30,,90,,,,25,air,,,load,ctwithdrawing,,1.0,,,,,316L
2346,,,,4.9384049393548795,5.918351734295042e-11,dadn,316l,lpbf,slm280hl,175,,,30,,90,,,,25,air,,,load,ctwithdrawing,,1.0,,,,,316L
2346,,,,4.426706824173789,1.8304095058991655e-11,dadn,316l,lpbf,slm280hl,175,,,30,,90,,,,25,air,,,load,ctwithdrawing,,1.0,,,,,316L
2346,,,,20.249453260319985,1.0737125537917917e-07,dadn,316l,lpbf,slm280hl,175,,,30,,90,,,,25,air,,,load,ctwithdrawing,,1.0,,,,,316L
2346,,,,18.151284480319756,4.573320734469057e-08,dadn,316l,lpbf,slm280hl,175,,,30,,90,,,,25,air,,,load,ctwithdrawing,,1.0,,,,,316L
2346,,,,13.960247297967282,2.880444153396298e-08,dadn,316l,lpbf,slm280hl,175,,,30,,90,,,,25,air,,,load,ctwithdrawing,,1.0,,,,,316L
2346,,,,5.818963133574201,3.038263824141023e-10,dadn,316l,lpbf,slm280hl,175,,,30,,90,,,,25,air,,,load,ctwithdrawing,,1.0,,,,,316L
2346,,,,4.237194352810568,1.0362010199723756e-11,dadn,316l,lpbf,slm280hl,175,,,30,,90,,,,25,air,,,load,ctwithdrawing,,1.0,,,,,316L
2346,,,,23.343771386563184,1.7664617874512018e-07,dadn,316l,lpbf,slm280hl,175,,,30,,90,,,,25,air,,,load,ctwithdrawing,,1.0,,,,,316L
2346,,,,19.81126074737053,7.007447384829752e-08,dadn,316l,lpbf,slm280hl,175,,,30,,90,,,,25,air,,,load,ctwithdrawing,,1.0,,,,,316L
2346,,,,13.808373250029057,2.4112341298361162e-08,dadn,316l,lpbf,slm280hl,175,,,30,,90,,,,25,air,,,load,ctwithdrawing,,1.0,,,,,316L
2346,,,,10.504555312261797,7.727355418854321e-09,dadn,316l,lpbf,slm280hl,175,,,30,,90,,,,25,air,,,load,ctwithdrawing,,1.0,,,,,316L
2346,,,,9.313676307216896,3.661900703144995e-09,dadn,316l,lpbf,slm280hl,175,,,30,,90,,,,25,air,,,load,ctwithdrawing,,1.0,,,,,316L
2346,,,,4.191097758350094,6.354608554868008e-11,dadn,316l,lpbf,slm280hl,175,,,30,,90,,,,25,air,,,load,ctwithdrawing,,1.0,,,,,316L
2346,,,,6.013085611530606,9.823765619058955e-10,dadn,316l,lpbf,slm280hl,175,,,30,,90,,,,25,air,,,load,ctwithdrawing,,1.0,,,,,316L
2346,,,,8.25780471205267,2.47640911475301e-09,dadn,316l,lpbf,slm280hl,175,,,30,,90,,,,25,air,,,load,ctwithdrawing,,1.0,,,,,316L
2346,,,,35.374766893090424,8.829699955494083e-06,dadn,316l,lpbf,slm280hl,175,,,30,,90,,,,25,air,,,load,ctwithdrawing,,1.0,,,,,316L
2346,,,,4.9384049393548795,5.512044833037031e-11,dadn,316l,lpbf,slm280hl,175,,,30,,90,,,,25,air,,,load,ctwithdrawing,,1.0,,,,,316L
2346,,,,14.907220472856292,2.0184560849865e-08,dadn,316l,lpbf,slm280hl,175,,,30,,90,,,,25,air,,,load,ctwithdrawing,,1.0,,,,,316L
2346,,,,14.74504426863891,2.6826957952797275e-08,dadn,316l,lpbf,slm280hl,175,,,30,,90,,,,25,air,,,load,ctwithdrawing,,1.0,,,,,316L
2346,,,,5.047634336611951,1.7822361603772093e-10,dadn,316l,lpbf,slm280hl,175,,,30,,90,,,,25,air,,,load,ctwithdrawing,,1.0,,,,,316L
2346,,,,4.83153923574705,2.368739894418557e-10,dadn,316l,lpbf,slm280hl,175,,,30,,90,,,,25,air,,,load,ctwithdrawing,,1.0,,,,,316L
2346,,,,4.283797949527581,3.5973654227963534e-11,dadn,316l,lpbf,slm280hl,175,,,30,,90,,,,25,air,,,load,ctwithdrawing,,1.0,,,,,316L
2346,,,,6.49159689632941,4.0381049885601684e-10,dadn,316l,lpbf,slm280hl,175,,,30,,90,,,,25,air,,,load,ctwithdrawing,,1.0,,,,,316L
2346,,,,4.426706824173789,1.2826498305280599e-11,dadn,316l,lpbf,slm280hl,175,,,30,,90,,,,25,air,,,load,ctwithdrawing,,1.0,,,,,316L
2346,,,,4.426706824173789,1.659882017848522e-10,dadn,316l,lpbf,slm280hl,175,,,30,,90,,,,25,air,,,load,ctwithdrawing,,1.0,,,,,316L
2346,,,,5.7556584179028745,4.184288507901585e-10,dadn,316l,lpbf,slm280hl,175,,,30,,90,,,,25,air,,,load,ctwithdrawing,,1.0,,,,,316L
2346,,,,4.14550265044981,1.389495494373136e-10,dadn,316l,lpbf,slm280hl,175,,,30,,90,,,,25,air,,,load,ctwithdrawing,,1.0,,,,,316L
2346,,,,5.818963133574201,3.8970285791340106e-10,dadn,316l,lpbf,slm280hl,175,,,30,,90,,,,25,air,,,load,ctwithdrawing,,1.0,,,,,316L
2346,,,,24.387843345044672,1.112582043396199e-07,dadn,316l,lpbf,slm280hl,175,,,30,,90,,,,25,air,,,load,ctwithdrawing,,1.0,,,,,316L
2346,,,,6.282026476611271,8.829699955494083e-10,dadn,316l,lpbf,slm280hl,175,,,30,,90,,,,25,air,,,load,ctwithdrawing,,1.0,,,,,316L
2346,,,,8.440453774339154,1.86324631193156e-09,dadn,316l,lpbf,slm280hl,175,,,30,,90,,,,25,air,,,load,ctwithdrawing,,1.0,,,,,316L
2346,,,,20.249453260319985,9.313479631662333e-08,dadn,316l,lpbf,slm280hl,175,,,30,,90,,,,25,air,,,load,ctwithdrawing,,1.0,,,,,316L
2346,,,,5.103151713303056,6.354608554868008e-11,dadn,316l,lpbf,slm280hl,175,,,30,,90,,,,25,air,,,load,ctwithdrawing,,1.0,,,,,316L
2346,,,,4.884679848925631,4.002364172937598e-11,dadn,316l,lpbf,slm280hl,175,,,30,,90,,,,25,air,,,load,ctwithdrawing,,1.0,,,,,316L
2346,,,,23.86009722650013,1.5322449029246303e-07,dadn,316l,lpbf,slm280hl,175,,,30,,90,,,,25,air,,,load,ctwithdrawing,,1.0,,,,,316L
2346,,,,4.83153923574705,2.5208348924251284e-11,dadn,316l,lpbf,slm280hl,175,,,30,,90,,,,25,air,,,load,ctwithdrawing,,1.0,,,,,316L
