Repository: jessk816/pinn

**data**
- **fatigue database**
    - FatigueData-AM2022.xlsx
        - raw fatigue database for additive manufacturing materials (2022)
    - data_fatigue2022.ipynb
        - data cleaning and exploration of fatigue database
    - 316l_fatiguedata_clean.csv
        - cleaned fatigue data for 316L stainless steel
    - fatigue_database_clean.csv
        - cleaned full fatigue database
    - other_fatiguedata_clean.csv
        - cleaned fatigue data for other materials
    - ti64_fatiguedata_clean.csv
        - cleaned fatigue data for Ti-6Al-4V
- **zhou**
    - data_zhou.xlsx
        - datasets from Zhou, S. et al. (2025).

File: data/fatigue database/316l_fatiguedata_clean.csv (part 22 of 33)
dataset_id,Nf,stress_amp,strain_amp,deltaK,dadN,fatigue_data_type,material,am_process,am_machine,power_w,scan_speed,hatch_spacing,layer_thickness,preheat_temp,build_direction,am_environment,scan_pattern,scan_rotation,fatigue_temp,fatigue_environment,r_ratio,frequency_hz,load_control,specimen_description,specimen_size_mm,Kt,E_gpa,yield_strength,uts,elongation,material_group
2346,,,,7.9912152076375325,2.000590955927173e-09,dadn,316l,lpbf,slm280hl,175,,,30,,90,,,,25,air,,,load,ctwithdrawing,,1.0,,,,,316L
2346,,,,29.052459060016165,4.452958509942651e-07,dadn,316l,lpbf,slm280hl,175,,,30,,90,,,,25,air,,,load,ctwithdrawing,,1.0,,,,,316L
2346,,,,4.100403573418839,1.389495494373136e-10,dadn,316l,lpbf,slm280hl,175,,,30,,90,,,,25,air,,,load,ctwithdrawing,,1.0,,,,,316L
2346,,,,34.23275132071128,5.512044833037031e-07,dadn,316l,lpbf,slm280hl,175,,,30,,90,,,,25,air,,,load,ctwithdrawing,,1.0,,,,,316L
2346,,,,16.449474143985924,3.092769047997774e-08,dadn,316l,lpbf,slm280hl,175,,,30,,90,,,,25,air,,,load,ctwithdrawing,,1.0,,,,,316L
2346,,,,4.9384049393548795,3.47168681892656e-11,dadn,316l,lpbf,slm280hl,175,,,30,,90,,,,25,air,,,load,ctwithdrawing,,1.0,,,,,316L
2346,,,,23.343771386563184,1.377197225156895e-07,dadn,316l,lpbf,slm280hl,175,,,30,,90,,,,25,air,,,load,ctwithdrawing,,1.0,,,,,316L
2346,,,,4.9384049393548795,2.432766272023484e-11,dadn,316l,lpbf,slm280hl,175,,,30,,90,,,,25,air,,,load,ctwithdrawing,,1.0,,,,,316L
2346,,,,13.960247297967282,1.4144224814132347e-08,dadn,316l,lpbf,slm280hl,175,,,30,,90,,,,25,air,,,load,ctwithdrawing,,1.0,,,,,316L
2346,,,,4.237194352810568,2.0364807483251203e-11,dadn,316l,lpbf,slm280hl,175,,,30,,90,,,,25,air,,,load,ctwithdrawing,,1.0,,,,,316L
2346,,,,7.483577553107834,1.559732756603991e-09,dadn,316l,lpbf,slm280hl,175,,,30,,90,,,,25,air,,,load,ctwithdrawing,,1.0,,,,,316L
2346,,,,20.697337871155263,8.078596319197871e-08,dadn,316l,lpbf,slm280hl,175,,,30,,90,,,,25,air,,,load,ctwithdrawing,,1.0,,,,,316L
2346,,,,4.9384049393548795,3.233348447558311e-11,dadn,316l,lpbf,slm280hl,175,,,30,,90,,,,25,air,,,load,ctwithdrawing,,1.0,,,,,316L
2346,,,,8.348629764793777,1.93069772888325e-09,dadn,316l,lpbf,slm280hl,175,,,30,,90,,,,25,air,,,load,ctwithdrawing,,1.0,,,,,316L
2346,,,,4.9384049393548795,2.730822272545943e-10,dadn,316l,lpbf,slm280hl,175,,,30,,90,,,,25,air,,,load,ctwithdrawing,,1.0,,,,,316L
2346,,,,31.709372546848435,4.452958509942651e-07,dadn,316l,lpbf,slm280hl,175,,,30,,90,,,,25,air,,,load,ctwithdrawing,,1.0,,,,,316L
2346,,,,16.99823388152167,3.565525543777015e-08,dadn,316l,lpbf,slm280hl,175,,,30,,90,,,,25,air,,,load,ctwithdrawing,,1.0,,,,,316L
2346,,,,17.37420686553457,4.110546958414699e-08,dadn,316l,lpbf,slm280hl,175,,,30,,90,,,,25,air,,,load,ctwithdrawing,,1.0,,,,,316L
2346,,,,33.86033194989568,6.1326021036318e-07,dadn,316l,lpbf,slm280hl,175,,,30,,90,,,,25,air,,,load,ctwithdrawing,,1.0,,,,,316L
2346,,,,24.12252709310158,1.1528586481700914e-07,dadn,316l,lpbf,slm280hl,175,,,30,,90,,,,25,air,,,load,ctwithdrawing,,1.0,,,,,316L
2346,,,,4.83153923574705,4.954281678150498e-11,dadn,316l,lpbf,slm280hl,175,,,30,,90,,,,25,air,,,load,ctwithdrawing,,1.0,,,,,316L
2346,,,,34.23275132071128,9.736816568277757e-07,dadn,316l,lpbf,slm280hl,175,,,30,,90,,,,25,air,,,load,ctwithdrawing,,1.0,,,,,316L
2346,,,,17.56530042004718,3.828349537218686e-08,dadn,316l,lpbf,slm280hl,175,,,30,,90,,,,25,air,,,load,ctwithdrawing,,1.0,,,,,316L
2346,,,,6.213684077662723,2.635417472006295e-10,dadn,316l,lpbf,slm280hl,175,,,30,,90,,,,25,air,,,load,ctwithdrawing,,1.0,,,,,316L
2346,,,,5.818963133574201,3.502688725083312e-10,dadn,316l,lpbf,slm280hl,175,,,30,,90,,,,25,air,,,load,ctwithdrawing,,1.0,,,,,316L
2346,,,,13.65815144548916,2.4112341298361162e-08,dadn,316l,lpbf,slm280hl,175,,,30,,90,,,,25,air,,,load,ctwithdrawing,,1.0,,,,,316L
2346,,,,24.65607772879349,2.0364807483251203e-07,dadn,316l,lpbf,slm280hl,175,,,30,,90,,,,25,air,,,load,ctwithdrawing,,1.0,,,,,316L
2346,,,,6.013085611530606,1.4397966485164672e-10,dadn,316l,lpbf,slm280hl,175,,,30,,90,,,,25,air,,,load,ctwithdrawing,,1.0,,,,,316L
2346,,,,4.237194352810568,1.4787139496981758e-11,dadn,316l,lpbf,slm280hl,175,,,30,,90,,,,25,air,,,load,ctwithdrawing,,1.0,,,,,316L
2346,,,,4.675561019340438,2.368739894418557e-10,dadn,316l,lpbf,slm280hl,175,,,30,,90,,,,25,air,,,load,ctwithdrawing,,1.0,,,,,316L
2346,,,,4.191097758350094,2.1102034285685967e-11,dadn,316l,lpbf,slm280hl,175,,,30,,90,,,,25,air,,,load,ctwithdrawing,,1.0,,,,,316L
2346,,,,4.778976741269456,7.32596542821523e-11,dadn,316l,lpbf,slm280hl,175,,,30,,90,,,,25,air,,,load,ctwithdrawing,,1.0,,,,,316L
2346,,,,9.313676307216896,3.5339674759658223e-09,dadn,316l,lpbf,slm280hl,175,,,30,,90,,,,25,air,,,load,ctwithdrawing,,1.0,,,,,316L
2346,,,,5.818963133574201,1.7822361603772093e-10,dadn,316l,lpbf,slm280hl,175,,,30,,90,,,,25,air,,,load,ctwithdrawing,,1.0,,,,,316L
2346,,,,34.23275132071128,1.2052609368708414e-06,dadn,316l,lpbf,slm280hl,175,,,30,,90,,,,25,air,,,load,ctwithdrawing,,1.0,,,,,316L
2346,,,,34.98992349252208,1.008929925933334e-06,dadn,316l,lpbf,slm280hl,175,,,30,,90,,,,25,air,,,load,ctwithdrawing,,1.0,,,,,316L
2346,,,,6.146085178206167,2.635417472006295e-10,dadn,316l,lpbf,slm280hl,175,,,30,,90,,,,25,air,,,load,ctwithdrawing,,1.0,,,,,316L
2346,,,,5.273394492511965,2.4544906946457665e-10,dadn,316l,lpbf,slm280hl,175,,,30,,90,,,,25,air,,,load,ctwithdrawing,,1.0,,,,,316L
2346,,,,4.524618300485698,1.7047481650792992e-11,dadn,316l,lpbf,slm280hl,175,,,30,,90,,,,25,air,,,load,ctwithdrawing,,1.0,,,,,316L
2346,,,,23.343771386563184,1.8304095058991653e-07,dadn,316l,lpbf,slm280hl,175,,,30,,90,,,,25,air,,,load,ctwithdrawing,,1.0,,,,,316L
2346,,,,4.9384049393548795,1.1945933071178229e-11,dadn,316l,lpbf,slm280hl,175,,,30,,90,,,,25,air,,,load,ctwithdrawing,,1.0,,,,,316L
2346,,,,23.089813632165956,1.112582043396199e-07,dadn,316l,lpbf,slm280hl,175,,,30,,90,,,,25,air,,,load,ctwithdrawing,,1.0,,,,,316L
2346,,,,6.146085178206167,8.223523068918395e-10,dadn,316l,lpbf,slm280hl,175,,,30,,90,,,,25,air,,,load,ctwithdrawing,,1.0,,,,,316L
2346,,,,18.151284480319756,4.910431885115734e-08,dadn,316l,lpbf,slm280hl,175,,,30,,90,,,,25,air,,,load,ctwithdrawing,,1.0,,,,,316L
2346,,,,33.86033194989568,9.149344099933028e-06,dadn,316l,lpbf,slm280hl,175,,,30,,90,,,,25,air,,,load,ctwithdrawing,,1.0,,,,,316L
2346,,,,4.675561019340438,3.120387246525302e-11,dadn,316l,lpbf,slm280hl,175,,,30,,90,,,,25,air,,,load,ctwithdrawing,,1.0,,,,,316L
2346,,,,13.65815144548916,1.4144224814132347e-08,dadn,316l,lpbf,slm280hl,175,,,30,,90,,,,25,air,,,load,ctwithdrawing,,1.0,,,,,316L
2346,,,,8.079108124460799,2.0730143890792466e-09,dadn,316l,lpbf,slm280hl,175,,,30,,90,,,,25,air,,,load,ctwithdrawing,,1.0,,,,,316L
2346,,,,4.100403573418839,3.120387246525302e-11,dadn,316l,lpbf,slm280hl,175,,,30,,90,,,,25,air,,,load,ctwithdrawing,,1.0,,,,,316L
2346,,,,27.808689473655527,2.612091686712872e-07,dadn,316l,lpbf,slm280hl,175,,,30,,90,,,,25,air,,,load,ctwithdrawing,,1.0,,,,,316L
2346,,,,5.7556584179028745,2.730822272545943e-10,dadn,316l,lpbf,slm280hl,175,,,30,,90,,,,25,air,,,load,ctwithdrawing,,1.0,,,,,316L
2346,,,,4.83153923574705,1.4270531694106973e-11,dadn,316l,lpbf,slm280hl,175,,,30,,90,,,,25,air,,,load,ctwithdrawing,,1.0,,,,,316L
2346,,,,6.781939625145039,1.3056600495838492e-09,dadn,316l,lpbf,slm280hl,175,,,30,,90,,,,25,air,,,load,ctwithdrawing,,1.0,,,,,316L
2346,,,,33.86033194989568,4.954281678150487e-07,dadn,316l,lpbf,slm280hl,175,,,30,,90,,,,25,air,,,load,ctwithdrawing,,1.0,,,,,316L
2346,,,,6.562995972844574,4.0381049885601684e-10,dadn,316l,lpbf,slm280hl,175,,,30,,90,,,,25,air,,,load,ctwithdrawing,,1.0,,,,,316L
2346,,,,4.726986076118065,6.1326021036318e-11,dadn,316l,lpbf,slm280hl,175,,,30,,90,,,,25,air,,,load,ctwithdrawing,,1.0,,,,,316L
2346,,,,13.217220719703715,2.2456979955397717e-08,dadn,316l,lpbf,slm280hl,175,,,30,,90,,,,25,air,,,load,ctwithdrawing,,1.0,,,,,316L
2346,,,,29.37199811650821,4.614160149897255e-07,dadn,316l,lpbf,slm280hl,175,,,30,,90,,,,25,air,,,load,ctwithdrawing,,1.0,,,,,316L
2346,,,,7.163196887963493,1.4526539259467812e-09,dadn,316l,lpbf,slm280hl,175,,,30,,90,,,,25,air,,,load,ctwithdrawing,,1.0,,,,,316L
2346,,,,27.50615770984958,2.520834892425128e-07,dadn,316l,lpbf,slm280hl,175,,,30,,90,,,,25,air,,,load,ctwithdrawing,,1.0,,,,,316L
2346,,,,15.40453013287743,2.6826957952797275e-08,dadn,316l,lpbf,slm280hl,175,,,30,,90,,,,25,air,,,load,ctwithdrawing,,1.0,,,,,316L
2346,,,,5.449316625481263,1.659882017848522e-10,dadn,316l,lpbf,slm280hl,175,,,30,,90,,,,25,air,,,load,ctwithdrawing,,1.0,,,,,316L
2346,,,,5.3900333078763225,1.7822361603772093e-10,dadn,316l,lpbf,slm280hl,175,,,30,,90,,,,25,air,,,load,ctwithdrawing,,1.0,,,,,316L
2346,,,,9.313676307216896,3.29135341063649e-09,dadn,316l,lpbf,slm280hl,175,,,30,,90,,,,25,air,,,load,ctwithdrawing,,1.0,,,,,316L
2346,,,,7.733232102421999,1.2160238277674412e-09,dadn,316l,lpbf,slm280hl,175,,,30,,90,,,,25,air,,,load,ctwithdrawing,,1.0,,,,,316L
2346,,,,6.931944978409004,6.883952069645497e-10,dadn,316l,lpbf,slm280hl,175,,,30,,90,,,,25,air,,,load,ctwithdrawing,,1.0,,,,,316L
2346,,,,20.472170765090087,1.0737125537917917e-07,dadn,316l,lpbf,slm280hl,175,,,30,,90,,,,25,air,,,load,ctwithdrawing,,1.0,,,,,316L
2346,,,,4.14550265044981,2.0364807483251203e-11,dadn,316l,lpbf,slm280hl,175,,,30,,90,,,,25,air,,,load,ctwithdrawing,,1.0,,,,,316L
2346,,,,5.3900333078763225,1.659882017848522e-10,dadn,316l,lpbf,slm280hl,175,,,30,,90,,,,25,air,,,load,ctwithdrawing,,1.0,,,,,316L
2346,,,,30.021658419764172,3.233348447558311e-07,dadn,316l,lpbf,slm280hl,175,,,30,,90,,,,25,air,,,load,ctwithdrawing,,1.0,,,,,316L
2346,,,,6.282026476611271,6.18736578619584e-10,dadn,316l,lpbf,slm280hl,175,,,30,,90,,,,25,air,,,load,ctwithdrawing,,1.0,,,,,316L
2346,,,,7.321635024996499,1.6747046413259821e-09,dadn,316l,lpbf,slm280hl,175,,,30,,90,,,,25,air,,,load,ctwithdrawing,,1.0,,,,,316L
2346,,,,5.273394492511965,1.045454218332774e-10,dadn,316l,lpbf,slm280hl,175,,,30,,90,,,,25,air,,,load,ctwithdrawing,,1.0,,,,,316L
2346,,,,7.008187307964647,7.93622367707921e-10,dadn,316l,lpbf,slm280hl,175,,,30,,90,,,,25,air,,,load,ctwithdrawing,,1.0,,,,,316L
2346,,,,10.854990649320516,6.242618504389012e-09,dadn,316l,lpbf,slm280hl,175,,,30,,90,,,,25,air,,,load,ctwithdrawing,,1.0,,,,,316L
2346,,,,4.675561019340438,1.5877137312579756e-11,dadn,316l,lpbf,slm280hl,175,,,30,,90,,,,25,air,,,load,ctwithdrawing,,1.0,,,,,316L
2346,,,,4.3309141248629235,3.120387246525302e-11,dadn,316l,lpbf,slm280hl,175,,,30,,90,,,,25,air,,,load,ctwithdrawing,,1.0,,,,,316L
2346,,,,4.675561019340438,1.2488926121184297e-10,dadn,316l,lpbf,slm280hl,175,,,30,,90,,,,25,air,,,load,ctwithdrawing,,1.0,,,,,316L
2346,,,,6.146085178206167,7.391385756879356e-10,dadn,316l,lpbf,slm280hl,175,,,30,,90,,,,25,air,,,load,ctwithdrawing,,1.0,,,,,316L
2346,,,,30.685688140720366,4.0023641729375983e-07,dadn,316l,lpbf,slm280hl,175,,,30,,90,,,,25,air,,,load,ctwithdrawing,,1.0,,,,,316L
2346,,,,13.073430085458526,1.3650078065460137e-08,dadn,316l,lpbf,slm280hl,175,,,30,,90,,,,25,air,,,load,ctwithdrawing,,1.0,,,,,316L
2346,,,,10.854990649320516,6.945425251756051e-09,dadn,316l,lpbf,slm280hl,175,,,30,,90,,,,25,air,,,load,ctwithdrawing,,1.0,,,,,316L
2346,,,,5.449316625481263,4.492723099620647e-10,dadn,316l,lpbf,slm280hl,175,,,30,,90,,,,25,air,,,load,ctwithdrawing,,1.0,,,,,316L
2346,,,,4.675561019340438,5.1336317281299997e-11,dadn,316l,lpbf,slm280hl,175,,,30,,90,,,,25,air,,,load,ctwithdrawing,,1.0,,,,,316L
2346,,,,4.992720935520205,6.354608554868008e-11,dadn,316l,lpbf,slm280hl,175,,,30,,90,,,,25,air,,,load,ctwithdrawing,,1.0,,,,,316L
2346,,,,32.41073172926182,4.781197453639426e-07,dadn,316l,lpbf,slm280hl,175,,,30,,90,,,,25,air,,,load,ctwithdrawing,,1.0,,,,,316L
2346,,,,14.425965628906603,2.0184560849865e-08,dadn,316l,lpbf,slm280hl,175,,,30,,90,,,,25,air,,,load,ctwithdrawing,,1.0,,,,,316L
2346,,,,5.693042396580393,4.3357640197463124e-10,dadn,316l,lpbf,slm280hl,175,,,30,,90,,,,25,air,,,load,ctwithdrawing,,1.0,,,,,316L
2346,,,,32.05813417713396,6.1326021036318e-07,dadn,316l,lpbf,slm280hl,175,,,30,,90,,,,25,air,,,load,ctwithdrawing,,1.0,,,,,316L
2346,,,,7.904278481115063,1.7981513972850872e-09,dadn,316l,lpbf,slm280hl,175,,,30,,90,,,,25,air,,,load,ctwithdrawing,,1.0,,,,,316L
2346,,,,4.624695417662106,2.706652070033241e-11,dadn,316l,lpbf,slm280hl,175,,,30,,90,,,,25,air,,,load,ctwithdrawing,,1.0,,,,,316L
2346,,,,4.3309141248629235,3.011372490840136e-11,dadn,316l,lpbf,slm280hl,175,,,30,,90,,,,25,air,,,load,ctwithdrawing,,1.0,,,,,316L
2346,,,,5.9476690302243975,2.368739894418557e-10,dadn,316l,lpbf,slm280hl,175,,,30,,90,,,,25,air,,,load,ctwithdrawing,,1.0,,,,,316L
2346,,,,4.884679848925631,2.0364807483251203e-11,dadn,316l,lpbf,slm280hl,175,,,30,,90,,,,25,air,,,load,ctwithdrawing,,1.0,,,,,316L
2346,,,,5.047634336611951,5.179474679231213e-10,dadn,316l,lpbf,slm280hl,175,,,30,,90,,,,25,air,,,load,ctwithdrawing,,1.0,,,,,316L
2346,,,,14.584632385359987,2.2456979955397717e-08,dadn,316l,lpbf,slm280hl,175,,,30,,90,,,,25,air,,,load,ctwithdrawing,,1.0,,,,,316L
2346,,,,10.054843073148255,6.468607661546321e-09,dadn,316l,lpbf,slm280hl,175,,,30,,90,,,,25,air,,,load,ctwithdrawing,,1.0,,,,,316L
2346,,,,8.440453774339154,1.7353306574944545e-09,dadn,316l,lpbf,slm280hl,175,,,30,,90,,,,25,air,,,load,ctwithdrawing,,1.0,,,,,316L
2346,,,,4.237194352810568,2.1290473888899814e-10,dadn,316l,lpbf,slm280hl,175,,,30,,90,,,,25,air,,,load,ctwithdrawing,,1.0,,,,,316L
2346,,,,4.378548516511077,1.3290830626605705e-11,dadn,316l,lpbf,slm280hl,175,,,30,,90,,,,25,air,,,load,ctwithdrawing,,1.0,,,,,316L
2346,,,,4.524618300485698,2.5433457613046483e-10,dadn,316l,lpbf,slm280hl,175,,,30,,90,,,,25,air,,,load,ctwithdrawing,,1.0,,,,,316L
2346,,,,4.992720935520205,2.3477744425385142e-11,dadn,316l,lpbf,slm280hl,175,,,30,,90,,,,25,air,,,load,ctwithdrawing,,1.0,,,,,316L
2346,,,,23.86009722650013,2.1102034285685966e-07,dadn,316l,lpbf,slm280hl,175,,,30,,90,,,,25,air,,,load,ctwithdrawing,,1.0,,,,,316L
2346,,,,4.675561019340438,2.8296808241753867e-10,dadn,316l,lpbf,slm280hl,175,,,30,,90,,,,25,air,,,load,ctwithdrawing,,1.0,,,,,316L
2346,,,,4.574383184750301,1.2052609368708414e-10,dadn,316l,lpbf,slm280hl,175,,,30,,90,,,,25,air,,,load,ctwithdrawing,,1.0,,,,,316L
2346,,,,36.956936352313015,1.7822361603772093e-06,dadn,316l,lpbf,slm280hl,175,,,30,,90,,,,25,air,,,load,ctwithdrawing,,1.0,,,,,316L
2346,,,,8.16796774842772,1.7981513972850872e-09,dadn,316l,lpbf,slm280hl,175,,,30,,90,,,,25,air,,,load,ctwithdrawing,,1.0,,,,,316L
2346,,,,25.75884381300861,1.7664617874512018e-07,dadn,316l,lpbf,slm280hl,175,,,30,,90,,,,25,air,,,load,ctwithdrawing,,1.0,,,,,316L
2346,,,,26.618167110903755,2.804635635678787e-07,dadn,316l,lpbf,slm280hl,175,,,30,,90,,,,25,air,,,load,ctwithdrawing,,1.0,,,,,316L
2346,,,,4.524618300485698,3.233348447558311e-11,dadn,316l,lpbf,slm280hl,175,,,30,,90,,,,25,air,,,load,ctwithdrawing,,1.0,,,,,316L
2346,,,,6.856532091983323,1.0547900470691792e-09,dadn,316l,lpbf,slm280hl,175,,,30,,90,,,,25,air,,,load,ctwithdrawing,,1.0,,,,,316L
2346,,,,6.079221689683065,9.480559688428822e-10,dadn,316l,lpbf,slm280hl,175,,,30,,90,,,,25,air,,,load,ctwithdrawing,,1.0,,,,,316L
2346,,,,4.283797949527581,9.650637093820437e-12,dadn,316l,lpbf,slm280hl,175,,,30,,90,,,,25,air,,,load,ctwithdrawing,,1.0,,,,,316L
2346,,,,4.283797949527581,5.512044833037031e-11,dadn,316l,lpbf,slm280hl,175,,,30,,90,,,,25,air,,,load,ctwithdrawing,,1.0,,,,,316L
2346,,,,37.77436301776554,2.3687398944185575e-06,dadn,316l,lpbf,slm280hl,175,,,30,,90,,,,25,air,,,load,ctwithdrawing,,1.0,,,,,316L
2346,,,,22.344397363814057,1.427053169410697e-07,dadn,316l,lpbf,slm280hl,175,,,30,,90,,,,25,air,,,load,ctwithdrawing,,1.0,,,,,316L
2346,,,,4.624695417662106,9.650637093820437e-12,dadn,316l,lpbf,slm280hl,175,,,30,,90,,,,25,air,,,load,ctwithdrawing,,1.0,,,,,316L
2346,,,,4.378548516511077,6.584651866079415e-11,dadn,316l,lpbf,slm280hl,175,,,30,,90,,,,25,air,,,load,ctwithdrawing,,1.0,,,,,316L
2346,,,,33.12760382357622,4.781197453639426e-07,dadn,316l,lpbf,slm280hl,175,,,30,,90,,,,25,air,,,load,ctwithdrawing,,1.0,,,,,316L
2346,,,,4.100403573418839,2.3477744425385142e-11,dadn,316l,lpbf,slm280hl,175,,,30,,90,,,,25,air,,,load,ctwithdrawing,,1.0,,,,,316L
2346,,,,4.524618300485698,5.512044833037031e-11,dadn,316l,lpbf,slm280hl,175,,,30,,90,,,,25,air,,,load,ctwithdrawing,,1.0,,,,,316L
2346,,,,9.73023917110511,3.661900703144995e-09,dadn,316l,lpbf,slm280hl,175,,,30,,90,,,,25,air,,,load,ctwithdrawing,,1.0,,,,,316L
2346,,,,29.37199811650821,4.781197453639426e-07,dadn,316l,lpbf,slm280hl,175,,,30,,90,,,,25,air,,,load,ctwithdrawing,,1.0,,,,,316L
2346,,,,19.382550598015605,7.007447384829752e-08,dadn,316l,lpbf,slm280hl,175,,,30,,90,,,,25,air,,,load,ctwithdrawing,,1.0,,,,,316L
2346,,,,6.146085178206167,3.148252073520092e-10,dadn,316l,lpbf,slm280hl,175,,,30,,90,,,,25,air,,,load,ctwithdrawing,,1.0,,,,,316L
2346,,,,24.65607772879349,2.1102034285685966e-07,dadn,316l,lpbf,slm280hl,175,,,30,,90,,,,25,air,,,load,ctwithdrawing,,1.0,,,,,316L
2346,,,,26.32858708402144,3.233348447558311e-07,dadn,316l,lpbf,slm280hl,175,,,30,,90,,,,25,air,,,load,ctwithdrawing,,1.0,,,,,316L
2346,,,,6.708158652519044,1.0547900470691792e-09,dadn,316l,lpbf,slm280hl,175,,,30,,90,,,,25,air,,,load,ctwithdrawing,,1.0,,,,,316L
2346,,,,15.071180403235166,2.880444153396298e-08,dadn,316l,lpbf,slm280hl,175,,,30,,90,,,,25,air,,,load,ctwithdrawing,,1.0,,,,,316L
2346,,,,4.475394810242069,1.112582043396199e-11,dadn,316l,lpbf,slm280hl,175,,,30,,90,,,,25,air,,,load,ctwithdrawing,,1.0,,,,,316L
2346,,,,4.675561019340438,3.038263824141023e-10,dadn,316l,lpbf,slm280hl,175,,,30,,90,,,,25,air,,,load,ctwithdrawing,,1.0,,,,,316L
2346,,,,5.047634336611951,9.068364278588723e-11,dadn,316l,lpbf,slm280hl,175,,,30,,90,,,,25,air,,,load,ctwithdrawing,,1.0,,,,,316L
2346,,,,33.49196414322284,7.658961460287679e-06,dadn,316l,lpbf,slm280hl,175,,,30,,90,,,,25,air,,,load,ctwithdrawing,,1.0,,,,,316L
2346,,,,4.378548516511077,8.75154926872247e-11,dadn,316l,lpbf,slm280hl,175,,,30,,90,,,,25,air,,,load,ctwithdrawing,,1.0,,,,,316L
2346,,,,7.483577553107834,1.7981513972850872e-09,dadn,316l,lpbf,slm280hl,175,,,30,,90,,,,25,air,,,load,ctwithdrawing,,1.0,,,,,316L
2346,,,,6.931944978409004,1.5052414797329307e-09,dadn,316l,lpbf,slm280hl,175,,,30,,90,,,,25,air,,,load,ctwithdrawing,,1.0,,,,,316L
2346,,,,13.073430085458526,1.2268828304825732e-08,dadn,316l,lpbf,slm280hl,175,,,30,,90,,,,25,air,,,load,ctwithdrawing,,1.0,,,,,316L
2346,,,,5.103151713303056,8.150737585973612e-11,dadn,316l,lpbf,slm280hl,175,,,30,,90,,,,25,air,,,load,ctwithdrawing,,1.0,,,,,316L
2346,,,,25.75884381300861,2.1102034285685966e-07,dadn,316l,lpbf,slm280hl,175,,,30,,90,,,,25,air,,,load,ctwithdrawing,,1.0,,,,,316L
2346,,,,12.651376117240861,9.565220384253061e-09,dadn,316l,lpbf,slm280hl,175,,,30,,90,,,,25,air,,,load,ctwithdrawing,,1.0,,,,,316L
2346,,,,8.81796094559766,3.5339674759658223e-09,dadn,316l,lpbf,slm280hl,175,,,30,,90,,,,25,air,,,load,ctwithdrawing,,1.0,,,,,316L
2346,,,,4.778976741269456,3.011372490840136e-11,dadn,316l,lpbf,slm280hl,175,,,30,,90,,,,25,air,,,load,ctwithdrawing,,1.0,,,,,316L
2346,,,,4.83153923574705,2.8046356356787868e-11,dadn,316l,lpbf,slm280hl,175,,,30,,90,,,,25,air,,,load,ctwithdrawing,,1.0,,,,,316L
2346,,,,5.449316625481263,2.1290473888899814e-10,dadn,316l,lpbf,slm280hl,175,,,30,,90,,,,25,air,,,load,ctwithdrawing,,1.0,,,,,316L
2346,,,,30.351857401749157,3.862536415032969e-07,dadn,316l,lpbf,slm280hl,175,,,30,,90,,,,25,air,,,load,ctwithdrawing,,1.0,,,,,316L
2346,,,,31.709372546848435,4.0023641729375983e-07,dadn,316l,lpbf,slm280hl,175,,,30,,90,,,,25,air,,,load,ctwithdrawing,,1.0,,,,,316L
2346,,,,38.189831611778516,2.5433457613046487e-06,dadn,316l,lpbf,slm280hl,175,,,30,,90,,,,25,air,,,load,ctwithdrawing,,1.0,,,,,316L
2346,,,,36.55488047153803,1.3409516759693808e-06,dadn,316l,lpbf,slm280hl,175,,,30,,90,,,,25,air,,,load,ctwithdrawing,,1.0,,,,,316L
2346,,,,6.013085611530606,5.561266985137267e-10,dadn,316l,lpbf,slm280hl,175,,,30,,90,,,,25,air,,,load,ctwithdrawing,,1.0,,,,,316L
2346,,,,18.350924872376705,7.796360130405237e-08,dadn,316l,lpbf,slm280hl,175,,,30,,90,,,,25,air,,,load,ctwithdrawing,,1.0,,,,,316L
2346,,,,5.882964118331573,9.149344099933009e-10,dadn,316l,lpbf,slm280hl,175,,,30,,90,,,,25,air,,,load,ctwithdrawing,,1.0,,,,,316L
2346,,,,36.55488047153803,1.5459277364194786e-06,dadn,316l,lpbf,slm280hl,175,,,30,,90,,,,25,air,,,load,ctwithdrawing,,1.0,,,,,316L
2346,,,,4.83153923574705,1.0833007273708454e-10,dadn,316l,lpbf,slm280hl,175,,,30,,90,,,,25,air,,,load,ctwithdrawing,,1.0,,,,,316L
2346,,,,9.212352477361149,3.4105037611910883e-09,dadn,316l,lpbf,slm280hl,175,,,30,,90,,,,25,air,,,load,ctwithdrawing,,1.0,,,,,316L
2346,,,,34.23275132071128,1.163153590509856e-06,dadn,316l,lpbf,slm280hl,175,,,30,,90,,,,25,air,,,load,ctwithdrawing,,1.0,,,,,316L
2346,,,,4.574383184750301,8.75154926872247e-11,dadn,316l,lpbf,slm280hl,175,,,30,,90,,,,25,air,,,load,ctwithdrawing,,1.0,,,,,316L
2346,,,,5.2160250383140045,8.75154926872247e-11,dadn,316l,lpbf,slm280hl,175,,,30,,90,,,,25,air,,,load,ctwithdrawing,,1.0,,,,,316L
2346,,,,4.574383184750301,2.8046356356787868e-11,dadn,316l,lpbf,slm280hl,175,,,30,,90,,,,25,air,,,load,ctwithdrawing,,1.0,,,,,316L
2346,,,,4.283797949527581,1.0000000000000001e-11,dadn,316l,lpbf,slm280hl,175,,,30,,90,,,,25,air,,,load,ctwithdrawing,,1.0,,,,,316L
2346,,,,8.16796774842772,1.4526539259467812e-09,dadn,316l,lpbf,slm280hl,175,,,30,,90,,,,25,air,,,load,ctwithdrawing,,1.0,,,,,316L
2346,,,,14.269025013979332,2.3269945535282357e-08,dadn,316l,lpbf,slm280hl,175,,,30,,90,,,,25,air,,,load,ctwithdrawing,,1.0,,,,,316L
2346,,,,5.273394492511965,4.492723099620647e-10,dadn,316l,lpbf,slm280hl,175,,,30,,90,,,,25,air,,,load,ctwithdrawing,,1.0,,,,,316L
2346,,,,6.420974573014814,3.760880856146918e-10,dadn,316l,lpbf,slm280hl,175,,,30,,90,,,,25,air,,,load,ctwithdrawing,,1.0,,,,,316L
2346,,,,15.573959819162999,4.110546958414699e-08,dadn,316l,lpbf,slm280hl,175,,,30,,90,,,,25,air,,,load,ctwithdrawing,,1.0,,,,,316L
2346,,,,5.3900333078763225,3.3803177738395626e-10,dadn,316l,lpbf,slm280hl,175,,,30,,90,,,,25,air,,,load,ctwithdrawing,,1.0,,,,,316L
2346,,,,4.3309141248629235,7.865981048919353e-11,dadn,316l,lpbf,slm280hl,175,,,30,,90,,,,25,air,,,load,ctwithdrawing,,1.0,,,,,316L
2346,,,,4.992720935520205,1.7664617874512055e-11,dadn,316l,lpbf,slm280hl,175,,,30,,90,,,,25,air,,,load,ctwithdrawing,,1.0,,,,,316L
2346,,,,14.269025013979332,2.1672416377274408e-08,dadn,316l,lpbf,slm280hl,175,,,30,,90,,,,25,air,,,load,ctwithdrawing,,1.0,,,,,316L
2346,,,,8.81796094559766,3.4105037611910883e-09,dadn,316l,lpbf,slm280hl,175,,,30,,90,,,,25,air,,,load,ctwithdrawing,,1.0,,,,,316L
2346,,,,32.05813417713396,4.614160149897255e-07,dadn,316l,lpbf,slm280hl,175,,,30,,90,,,,25,air,,,load,ctwithdrawing,,1.0,,,,,316L
2346,,,,27.50615770984958,3.862536415032969e-07,dadn,316l,lpbf,slm280hl,175,,,30,,90,,,,25,air,,,load,ctwithdrawing,,1.0,,,,,316L
2346,,,,5.1592797085352675,3.760880856146918e-10,dadn,316l,lpbf,slm280hl,175,,,30,,90,,,,25,air,,,load,ctwithdrawing,,1.0,,,,,316L
2346,,,,5.9476690302243975,3.8970285791340106e-10,dadn,316l,lpbf,slm280hl,175,,,30,,90,,,,25,air,,,load,ctwithdrawing,,1.0,,,,,316L
2346,,,,10.390275865557689,8.007093566705896e-09,dadn,316l,lpbf,slm280hl,175,,,30,,90,,,,25,air,,,load,ctwithdrawing,,1.0,,,,,316L
2346,,,,38.189831611778516,2.454490694645772e-06,dadn,316l,lpbf,slm280hl,175,,,30,,90,,,,25,air,,,load,ctwithdrawing,,1.0,,,,,316L
2346,,,,13.808373250029057,1.5186831746587275e-08,dadn,316l,lpbf,slm280hl,175,,,30,,90,,,,25,air,,,load,ctwithdrawing,,1.0,,,,,316L
2346,,,,25.75884381300861,2.1865949450319842e-07,dadn,316l,lpbf,slm280hl,175,,,30,,90,,,,25,air,,,load,ctwithdrawing,,1.0,,,,,316L
2346,,,,21.387807706144876,1.194593307117823e-07,dadn,316l,lpbf,slm280hl,175,,,30,,90,,,,25,air,,,load,ctwithdrawing,,1.0,,,,,316L
2346,,,,10.974381350918218,9.231047065084015e-09,dadn,316l,lpbf,slm280hl,175,,,30,,90,,,,25,air,,,load,ctwithdrawing,,1.0,,,,,316L
2346,,,,36.1571985715964,1.5459277364194786e-06,dadn,316l,lpbf,slm280hl,175,,,30,,90,,,,25,air,,,load,ctwithdrawing,,1.0,,,,,316L
2346,,,,4.475394810242069,2.5208348924251284e-11,dadn,316l,lpbf,slm280hl,175,,,30,,90,,,,25,air,,,load,ctwithdrawing,,1.0,,,,,316L
2346,,,,4.992720935520205,2.5433457613046483e-10,dadn,316l,lpbf,slm280hl,175,,,30,,90,,,,25,air,,,load,ctwithdrawing,,1.0,,,,,316L
2346,,,,4.475394810242069,9.736816568277755e-11,dadn,316l,lpbf,slm280hl,175,,,30,,90,,,,25,air,,,load,ctwithdrawing,,1.0,,,,,316L
2346,,,,9.012999742729967,2.958301754169525e-09,dadn,316l,lpbf,slm280hl,175,,,30,,90,,,,25,air,,,load,ctwithdrawing,,1.0,,,,,316L
2346,,,,22.838618693594427,1.0737125537917917e-07,dadn,316l,lpbf,slm280hl,175,,,30,,90,,,,25,air,,,load,ctwithdrawing,,1.0,,,,,316L
2346,,,,24.387843345044672,1.5322449029246303e-07,dadn,316l,lpbf,slm280hl,175,,,30,,90,,,,25,air,,,load,ctwithdrawing,,1.0,,,,,316L
2346,,,,37.36341432199053,1.6018918972814498e-06,dadn,316l,lpbf,slm280hl,175,,,30,,90,,,,25,air,,,load,ctwithdrawing,,1.0,,,,,316L
2346,,,,4.14550265044981,1.9653336650637643e-11,dadn,316l,lpbf,slm280hl,175,,,30,,90,,,,25,air,,,load,ctwithdrawing,,1.0,,,,,316L
2346,,,,21.86087084557579,9.313479631662333e-08,dadn,316l,lpbf,slm280hl,175,,,30,,90,,,,25,air,,,load,ctwithdrawing,,1.0,,,,,316L
2346,,,,9.11213095320704,2.958301754169525e-09,dadn,316l,lpbf,slm280hl,175,,,30,,90,,,,25,air,,,load,ctwithdrawing,,1.0,,,,,316L
2346,,,,5.1592797085352675,1.1225173186384843e-10,dadn,316l,lpbf,slm280hl,175,,,30,,90,,,,25,air,,,load,ctwithdrawing,,1.0,,,,,316L
2346,,,,4.726986076118065,7.32596542821523e-11,dadn,316l,lpbf,slm280hl,175,,,30,,90,,,,25,air,,,load,ctwithdrawing,,1.0,,,,,316L
2346,,,,7.008187307964647,8.52122299177962e-10,dadn,316l,lpbf,slm280hl,175,,,30,,90,,,,25,air,,,load,ctwithdrawing,,1.0,,,,,316L
2346,,,,4.524618300485698,1.4787139496981758e-11,dadn,316l,lpbf,slm280hl,175,,,30,,90,,,,25,air,,,load,ctwithdrawing,,1.0,,,,,316L
2346,,,,4.524618300485698,2.612091686712872e-11,dadn,316l,lpbf,slm280hl,175,,,30,,90,,,,25,air,,,load,ctwithdrawing,,1.0,,,,,316L
2346,,,,9.519679513065313,4.696936316299511e-09,dadn,316l,lpbf,slm280hl,175,,,30,,90,,,,25,air,,,load,ctwithdrawing,,1.0,,,,,316L
2346,,,,9.837259077329017,6.242618504389012e-09,dadn,316l,lpbf,slm280hl,175,,,30,,90,,,,25,air,,,load,ctwithdrawing,,1.0,,,,,316L
2346,,,,9.519679513065313,4.866970201694845e-09,dadn,316l,lpbf,slm280hl,175,,,30,,90,,,,25,air,,,load,ctwithdrawing,,1.0,,,,,316L
2346,,,,4.524618300485698,1.719971439928444e-10,dadn,316l,lpbf,slm280hl,175,,,30,,90,,,,25,air,,,load,ctwithdrawing,,1.0,,,,,316L
2346,,,,4.9384049393548795,3.862536415032961e-11,dadn,316l,lpbf,slm280hl,175,,,30,,90,,,,25,air,,,load,ctwithdrawing,,1.0,,,,,316L
2346,,,,8.627142733561618,2.2258215737454087e-09,dadn,316l,lpbf,slm280hl,175,,,30,,90,,,,25,air,,,load,ctwithdrawing,,1.0,,,,,316L
2346,,,,23.60052234414716,1.8966721969798435e-07,dadn,316l,lpbf,slm280hl,175,,,30,,90,,,,25,air,,,load,ctwithdrawing,,1.0,,,,,316L
2346,,,,24.65607772879349,2.3477744425385094e-07,dadn,316l,lpbf,slm280hl,175,,,30,,90,,,,25,air,,,load,ctwithdrawing,,1.0,,,,,316L
2346,,,,8.533287727907267,2.8549496643502484e-09,dadn,316l,lpbf,slm280hl,175,,,30,,90,,,,25,air,,,load,ctwithdrawing,,1.0,,,,,316L
2346,,,,13.960247297967282,2.779812119344457e-08,dadn,316l,lpbf,slm280hl,175,,,30,,90,,,,25,air,,,load,ctwithdrawing,,1.0,,,,,316L
2346,,,,30.685688140720366,5.512044833037031e-07,dadn,316l,lpbf,slm280hl,175,,,30,,90,,,,25,air,,,load,ctwithdrawing,,1.0,,,,,316L
2346,,,,6.351120552573916,1.0179395954438424e-09,dadn,316l,lpbf,slm280hl,175,,,30,,90,,,,25,air,,,load,ctwithdrawing,,1.0,,,,,316L
2346,,,,10.165433197795956,7.457390284232987e-09,dadn,316l,lpbf,slm280hl,175,,,30,,90,,,,25,air,,,load,ctwithdrawing,,1.0,,,,,316L
2346,,,,32.05813417713396,5.319474432850845e-07,dadn,316l,lpbf,slm280hl,175,,,30,,90,,,,25,air,,,load,ctwithdrawing,,1.0,,,,,316L
2346,,,,7.904278481115063,2.47640911475301e-09,dadn,316l,lpbf,slm280hl,175,,,30,,90,,,,25,air,,,load,ctwithdrawing,,1.0,,,,,316L
2346,,,,5.569846549165896,1.2941037985130786e-10,dadn,316l,lpbf,slm280hl,175,,,30,,90,,,,25,air,,,load,ctwithdrawing,,1.0,,,,,316L
2346,,,,4.778976741269456,1.5322449029246302e-11,dadn,316l,lpbf,slm280hl,175,,,30,,90,,,,25,air,,,load,ctwithdrawing,,1.0,,,,,316L
2346,,,,4.624695417662106,2.4544906946457665e-10,dadn,316l,lpbf,slm280hl,175,,,30,,90,,,,25,air,,,load,ctwithdrawing,,1.0,,,,,316L
2346,,,,20.697337871155263,1.0737125537917917e-07,dadn,316l,lpbf,slm280hl,175,,,30,,90,,,,25,air,,,load,ctwithdrawing,,1.0,,,,,316L
2346,,,,9.212352477361149,3.1763657313560977e-09,dadn,316l,lpbf,slm280hl,175,,,30,,90,,,,25,air,,,load,ctwithdrawing,,1.0,,,,,316L
2346,,,,6.420974573014814,1.1735404659222005e-09,dadn,316l,lpbf,slm280hl,175,,,30,,90,,,,25,air,,,load,ctwithdrawing,,1.0,,,,,316L
2346,,,,13.362592862884314,1.4656260179122526e-08,dadn,316l,lpbf,slm280hl,175,,,30,,90,,,,25,air,,,load,ctwithdrawing,,1.0,,,,,316L
2346,,,,7.241982686106025,1.1735404659222005e-09,dadn,316l,lpbf,slm280hl,175,,,30,,90,,,,25,air,,,load,ctwithdrawing,,1.0,,,,,316L
2346,,,,4.9384049393548795,4.002364172937598e-11,dadn,316l,lpbf,slm280hl,175,,,30,,90,,,,25,air,,,load,ctwithdrawing,,1.0,,,,,316L
2346,,,,5.5092519820524775,1.2052609368708414e-10,dadn,316l,lpbf,slm280hl,175,,,30,,90,,,,25,air,,,load,ctwithdrawing,,1.0,,,,,316L
2346,,,,18.151284480319756,4.413545872200529e-08,dadn,316l,lpbf,slm280hl,175,,,30,,90,,,,25,air,,,load,ctwithdrawing,,1.0,,,,,316L
2346,,,,29.695051684746502,4.297388657329601e-07,dadn,316l,lpbf,slm280hl,175,,,30,,90,,,,25,air,,,load,ctwithdrawing,,1.0,,,,,316L
2346,,,,4.992720935520205,2.2061210759373218e-10,dadn,316l,lpbf,slm280hl,175,,,30,,90,,,,25,air,,,load,ctwithdrawing,,1.0,,,,,316L
2346,,,,16.813309464905977,3.3207449528138994e-08,dadn,316l,lpbf,slm280hl,175,,,30,,90,,,,25,air,,,load,ctwithdrawing,,1.0,,,,,316L
2346,,,,5.103151713303056,1.7822361603772093e-10,dadn,316l,lpbf,slm280hl,175,,,30,,90,,,,25,air,,,load,ctwithdrawing,,1.0,,,,,316L
2346,,,,16.449474143985924,2.984719169722704e-08,dadn,316l,lpbf,slm280hl,175,,,30,,90,,,,25,air,,,load,ctwithdrawing,,1.0,,,,,316L
2346,,,,5.047634336611951,1.0362010199723756e-11,dadn,316l,lpbf,slm280hl,175,,,30,,90,,,,25,air,,,load,ctwithdrawing,,1.0,,,,,316L
2346,,,,5.103151713303056,3.011372490840136e-11,dadn,316l,lpbf,slm280hl,175,,,30,,90,,,,25,air,,,load,ctwithdrawing,,1.0,,,,,316L
2346,,,,5.7556584179028745,4.0381049885601684e-10,dadn,316l,lpbf,slm280hl,175,,,30,,90,,,,25,air,,,load,ctwithdrawing,,1.0,,,,,316L
2346,,,,8.440453774339154,2.000590955927173e-09,dadn,316l,lpbf,slm280hl,175,,,30,,90,,,,25,air,,,load,ctwithdrawing,,1.0,,,,,316L
2346,,,,36.1571985715964,1.1225173186384843e-06,dadn,316l,lpbf,slm280hl,175,,,30,,90,,,,25,air,,,load,ctwithdrawing,,1.0,,,,,316L
2346,,,,23.343771386563184,2.0364807483251203e-07,dadn,316l,lpbf,slm280hl,175,,,30,,90,,,,25,air,,,load,ctwithdrawing,,1.0,,,,,316L
2346,,,,7.649101983666031,2.1480596243813264e-09,dadn,316l,lpbf,slm280hl,175,,,30,,90,,,,25,air,,,load,ctwithdrawing,,1.0,,,,,316L
2346,,,,4.574383184750301,1.4919187557455682e-10,dadn,316l,lpbf,slm280hl,175,,,30,,90,,,,25,air,,,load,ctwithdrawing,,1.0,,,,,316L
2346,,,,4.726986076118065,1.8966721969798474e-11,dadn,316l,lpbf,slm280hl,175,,,30,,90,,,,25,air,,,load,ctwithdrawing,,1.0,,,,,316L
2346,,,,19.81126074737053,8.674090284938915e-08,dadn,316l,lpbf,slm280hl,175,,,30,,90,,,,25,air,,,load,ctwithdrawing,,1.0,,,,,316L
2346,,,,4.675561019340438,1.3290830626605705e-11,dadn,316l,lpbf,slm280hl,175,,,30,,90,,,,25,air,,,load,ctwithdrawing,,1.0,,,,,316L
2346,,,,6.351120552573916,4.184288507901585e-10,dadn,316l,lpbf,slm280hl,175,,,30,,90,,,,25,air,,,load,ctwithdrawing,,1.0,,,,,316L
2346,,,,9.837259077329017,5.414903652150062e-09,dadn,316l,lpbf,slm280hl,175,,,30,,90,,,,25,air,,,load,ctwithdrawing,,1.0,,,,,316L
2346,,,,33.86033194989568,7.658961460287679e-06,dadn,316l,lpbf,slm280hl,175,,,30,,90,,,,25,air,,,load,ctwithdrawing,,1.0,,,,,316L
2346,,,,5.273394492511965,1.6018918972814466e-10,dadn,316l,lpbf,slm280hl,175,,,30,,90,,,,25,air,,,load,ctwithdrawing,,1.0,,,,,316L
2346,,,,4.884679848925631,6.1326021036318e-11,dadn,316l,lpbf,slm280hl,175,,,30,,90,,,,25,air,,,load,ctwithdrawing,,1.0,,,,,316L
2346,,,,4.624695417662106,1.719971439928444e-10,dadn,316l,lpbf,slm280hl,175,,,30,,90,,,,25,air,,,load,ctwithdrawing,,1.0,,,,,316L
2346,,,,4.726986076118065,1.5322449029246302e-11,dadn,316l,lpbf,slm280hl,175,,,30,,90,,,,25,air,,,load,ctwithdrawing,,1.0,,,,,316L
2346,,,,34.23275132071128,1.248892612118427e-06,dadn,316l,lpbf,slm280hl,175,,,30,,90,,,,25,air,,,load,ctwithdrawing,,1.0,,,,,316L
2346,,,,4.9384049393548795,2.5433457613046483e-10,dadn,316l,lpbf,slm280hl,175,,,30,,90,,,,25,air,,,load,ctwithdrawing,,1.0,,,,,316L
2346,,,,4.237194352810568,1.8304095058991655e-11,dadn,316l,lpbf,slm280hl,175,,,30,,90,,,,25,air,,,load,ctwithdrawing,,1.0,,,,,316L
2346,,,,8.348629764793777,2.755208313176882e-09,dadn,316l,lpbf,slm280hl,175,,,30,,90,,,,25,air,,,load,ctwithdrawing,,1.0,,,,,316L
2346,,,,5.2160250383140045,4.492723099620647e-10,dadn,316l,lpbf,slm280hl,175,,,30,,90,,,,25,air,,,load,ctwithdrawing,,1.0,,,,,316L
2346,,,,34.98992349252208,7.133158156007611e-06,dadn,316l,lpbf,slm280hl,175,,,30,,90,,,,25,air,,,load,ctwithdrawing,,1.0,,,,,316L
2346,,,,4.475394810242069,1.2378388032876617e-11,dadn,316l,lpbf,slm280hl,175,,,30,,90,,,,25,air,,,load,ctwithdrawing,,1.0,,,,,316L
2346,,,,4.992720935520205,2.635417472006295e-10,dadn,316l,lpbf,slm280hl,175,,,30,,90,,,,25,air,,,load,ctwithdrawing,,1.0,,,,,316L
2346,,,,5.882964118331573,3.038263824141023e-10,dadn,316l,lpbf,slm280hl,175,,,30,,90,,,,25,air,,,load,ctwithdrawing,,1.0,,,,,316L
2346,,,,13.217220719703715,1.879884963492666e-08,dadn,316l,lpbf,slm280hl,175,,,30,,90,,,,25,air,,,load,ctwithdrawing,,1.0,,,,,316L
2346,,,,7.733232102421999,2.1480596243813264e-09,dadn,316l,lpbf,slm280hl,175,,,30,,90,,,,25,air,,,load,ctwithdrawing,,1.0,,,,,316L
2346,,,,12.651376117240861,1.2268828304825732e-08,dadn,316l,lpbf,slm280hl,175,,,30,,90,,,,25,air,,,load,ctwithdrawing,,1.0,,,,,316L
2346,,,,34.23275132071128,8.150737585973611e-07,dadn,316l,lpbf,slm280hl,175,,,30,,90,,,,25,air,,,load,ctwithdrawing,,1.0,,,,,316L
2346,,,,4.9384049393548795,1.8966721969798474e-11,dadn,316l,lpbf,slm280hl,175,,,30,,90,,,,25,air,,,load,ctwithdrawing,,1.0,,,,,316L
2346,,,,6.49159689632941,5.561266985137267e-10,dadn,316l,lpbf,slm280hl,175,,,30,,90,,,,25,air,,,load,ctwithdrawing,,1.0,,,,,316L
2346,,,,4.726986076118065,2.612091686712872e-11,dadn,316l,lpbf,slm280hl,175,,,30,,90,,,,25,air,,,load,ctwithdrawing,,1.0,,,,,316L
2346,,,,5.3313949356815655,1.389495494373136e-10,dadn,316l,lpbf,slm280hl,175,,,30,,90,,,,25,air,,,load,ctwithdrawing,,1.0,,,,,316L
2346,,,,25.75884381300861,1.6451905877536643e-07,dadn,316l,lpbf,slm280hl,175,,,30,,90,,,,25,air,,,load,ctwithdrawing,,1.0,,,,,316L
2346,,,,5.103151713303056,5.561266985137267e-10,dadn,316l,lpbf,slm280hl,175,,,30,,90,,,,25,air,,,load,ctwithdrawing,,1.0,,,,,316L
2346,,,,4.283797949527581,1.3290830626605705e-11,dadn,316l,lpbf,slm280hl,175,,,30,,90,,,,25,air,,,load,ctwithdrawing,,1.0,,,,,316L
2346,,,,4.283797949527581,2.4544906946457665e-10,dadn,316l,lpbf,slm280hl,175,,,30,,90,,,,25,air,,,load,ctwithdrawing,,1.0,,,,,316L
2346,,,,12.242947460125484,9.911491118423562e-09,dadn,316l,lpbf,slm280hl,175,,,30,,90,,,,25,air,,,load,ctwithdrawing,,1.0,,,,,316L
2346,,,,4.778976741269456,1.7664617874512055e-11,dadn,316l,lpbf,slm280hl,175,,,30,,90,,,,25,air,,,load,ctwithdrawing,,1.0,,,,,316L
2346,,,,4.237194352810568,1.6018918972814466e-10,dadn,316l,lpbf,slm280hl,175,,,30,,90,,,,25,air,,,load,ctwithdrawing,,1.0,,,,,316L
2346,,,,4.574383184750301,6.823022979794498e-11,dadn,316l,lpbf,slm280hl,175,,,30,,90,,,,25,air,,,load,ctwithdrawing,,1.0,,,,,316L
2346,,,,7.321635024996499,1.401903586222592e-09,dadn,316l,lpbf,slm280hl,175,,,30,,90,,,,25,air,,,load,ctwithdrawing,,1.0,,,,,316L
2346,,,,12.513741327404864,1.9479387166018328e-08,dadn,316l,lpbf,slm280hl,175,,,30,,90,,,,25,air,,,load,ctwithdrawing,,1.0,,,,,316L
2346,,,,4.675561019340438,2.1102034285685967e-11,dadn,316l,lpbf,slm280hl,175,,,30,,90,,,,25,air,,,load,ctwithdrawing,,1.0,,,,,316L
2346,,,,5.273394492511965,8.75154926872247e-11,dadn,316l,lpbf,slm280hl,175,,,30,,90,,,,25,air,,,load,ctwithdrawing,,1.0,,,,,316L
2346,,,,25.201429627253127,1.6451905877536643e-07,dadn,316l,lpbf,slm280hl,175,,,30,,90,,,,25,air,,,load,ctwithdrawing,,1.0,,,,,316L
2346,,,,5.3313949356815655,1.913609339218691e-10,dadn,316l,lpbf,slm280hl,175,,,30,,90,,,,25,air,,,load,ctwithdrawing,,1.0,,,,,316L
2346,,,,6.49159689632941,6.643452319540293e-10,dadn,316l,lpbf,slm280hl,175,,,30,,90,,,,25,air,,,load,ctwithdrawing,,1.0,,,,,316L
2346,,,,31.364405107269327,4.614160149897255e-07,dadn,316l,lpbf,slm280hl,175,,,30,,90,,,,25,air,,,load,ctwithdrawing,,1.0,,,,,316L
2346,,,,21.155128953145308,8.078596319197871e-08,dadn,316l,lpbf,slm280hl,175,,,30,,90,,,,25,air,,,load,ctwithdrawing,,1.0,,,,,316L
2346,,,,18.963117616555426,6.762633166503303e-08,dadn,316l,lpbf,slm280hl,175,,,30,,90,,,,25,air,,,load,ctwithdrawing,,1.0,,,,,316L
2346,,,,7.241982686106025,1.4526539259467812e-09,dadn,316l,lpbf,slm280hl,175,,,30,,90,,,,25,air,,,load,ctwithdrawing,,1.0,,,,,316L
2346,,,,12.790524709774044,1.4144224814132347e-08,dadn,316l,lpbf,slm280hl,175,,,30,,90,,,,25,air,,,load,ctwithdrawing,,1.0,,,,,316L
2346,,,,4.778976741269456,1.719971439928444e-10,dadn,316l,lpbf,slm280hl,175,,,30,,90,,,,25,air,,,load,ctwithdrawing,,1.0,,,,,316L
2346,,,,5.3313949356815655,3.038263824141023e-10,dadn,316l,lpbf,slm280hl,175,,,30,,90,,,,25,air,,,load,ctwithdrawing,,1.0,,,,,316L
2346,,,,34.23275132071128,1.0454542183327742e-06,dadn,316l,lpbf,slm280hl,175,,,30,,90,,,,25,air,,,load,ctwithdrawing,,1.0,,,,,316L
2346,,,,5.1592797085352675,1.9828839491270712e-10,dadn,316l,lpbf,slm280hl,175,,,30,,90,,,,25,air,,,load,ctwithdrawing,,1.0,,,,,316L
2346,,,,4.191097758350094,4.297388657329601e-11,dadn,316l,lpbf,slm280hl,175,,,30,,90,,,,25,air,,,load,ctwithdrawing,,1.0,,,,,316L
2346,,,,25.75884381300861,1.5322449029246303e-07,dadn,316l,lpbf,slm280hl,175,,,30,,90,,,,25,air,,,load,ctwithdrawing,,1.0,,,,,316L
2346,,,,36.1571985715964,8.75154926872247e-07,dadn,316l,lpbf,slm280hl,175,,,30,,90,,,,25,air,,,load,ctwithdrawing,,1.0,,,,,316L
2346,,,,4.191097758350094,1.7822361603772093e-10,dadn,316l,lpbf,slm280hl,175,,,30,,90,,,,25,air,,,load,ctwithdrawing,,1.0,,,,,316L
2346,,,,30.685688140720366,5.918351734295041e-07,dadn,316l,lpbf,slm280hl,175,,,30,,90,,,,25,air,,,load,ctwithdrawing,,1.0,,,,,316L
2346,,,,5.3900333078763225,2.730822272545943e-10,dadn,316l,lpbf,slm280hl,175,,,30,,90,,,,25,air,,,load,ctwithdrawing,,1.0,,,,,316L
2346,,,,24.12252709310158,2.1102034285685966e-07,dadn,316l,lpbf,slm280hl,175,,,30,,90,,,,25,air,,,load,ctwithdrawing,,1.0,,,,,316L
2346,,,,4.237194352810568,5.512044833037031e-11,dadn,316l,lpbf,slm280hl,175,,,30,,90,,,,25,air,,,load,ctwithdrawing,,1.0,,,,,316L
2346,,,,4.9384049393548795,1.9828839491270712e-10,dadn,316l,lpbf,slm280hl,175,,,30,,90,,,,25,air,,,load,ctwithdrawing,,1.0,,,,,316L
2346,,,,11.591323232775139,8.296958520834916e-09,dadn,316l,lpbf,slm280hl,175,,,30,,90,,,,25,air,,,load,ctwithdrawing,,1.0,,,,,316L
2346,,,,4.283797949527581,7.070023370958016e-11,dadn,316l,lpbf,slm280hl,175,,,30,,90,,,,25,air,,,load,ctwithdrawing,,1.0,,,,,316L
2346,,,,7.733232102421999,1.401903586222592e-09,dadn,316l,lpbf,slm280hl,175,,,30,,90,,,,25,air,,,load,ctwithdrawing,,1.0,,,,,316L
2346,,,,4.475394810242069,6.354608554868008e-11,dadn,316l,lpbf,slm280hl,175,,,30,,90,,,,25,air,,,load,ctwithdrawing,,1.0,,,,,316L
2346,,,,4.426706824173789,1.5877137312579756e-11,dadn,316l,lpbf,slm280hl,175,,,30,,90,,,,25,air,,,load,ctwithdrawing,,1.0,,,,,316L
2346,,,,4.778976741269456,1.0362010199723756e-11,dadn,316l,lpbf,slm280hl,175,,,30,,90,,,,25,air,,,load,ctwithdrawing,,1.0,,,,,316L
2346,,,,24.92726233998175,2.4327662720234843e-07,dadn,316l,lpbf,slm280hl,175,,,30,,90,,,,25,air,,,load,ctwithdrawing,,1.0,,,,,316L
2346,,,,6.781939625145039,1.401903586222592e-09,dadn,316l,lpbf,slm280hl,175,,,30,,90,,,,25,air,,,load,ctwithdrawing,,1.0,,,,,316L
2346,,,,6.146085178206167,6.411354738598309e-10,dadn,316l,lpbf,slm280hl,175,,,30,,90,,,,25,air,,,load,ctwithdrawing,,1.0,,,,,316L
2346,,,,7.163196887963493,1.1325413151528126e-09,dadn,316l,lpbf,slm280hl,175,,,30,,90,,,,25,air,,,load,ctwithdrawing,,1.0,,,,,316L
2346,,,,4.675561019340438,1.719971439928444e-10,dadn,316l,lpbf,slm280hl,175,,,30,,90,,,,25,air,,,load,ctwithdrawing,,1.0,,,,,316L
2346,,,,6.708158652519044,6.18736578619584e-10,dadn,316l,lpbf,slm280hl,175,,,30,,90,,,,25,air,,,load,ctwithdrawing,,1.0,,,,,316L
