Repository: jessk816/pinn

**data**
- **fatigue database**
    - FatigueData-AM2022.xlsx
        - raw fatigue database for additive manufacturing materials (2022)
    - data_fatigue2022.ipynb
        - data cleaning and exploration of fatigue database
    - 316l_fatiguedata_clean.csv
        - cleaned fatigue data for 316L stainless steel
    - fatigue_database_clean.csv
        - cleaned full fatigue database
    - other_fatiguedata_clean.csv
        - cleaned fatigue data for other materials
    - ti64_fatiguedata_clean.csv
        - cleaned fatigue data for Ti-6Al-4V
- **zhou**
    - data_zhou.xlsx
        - datasets from Zhou, S. et al. (2025).

File: data/fatigue database/316l_fatiguedata_clean.csv (part 23 of 33)
dataset_id,Nf,stress_amp,strain_amp,deltaK,dadN,fatigue_data_type,material,am_process,am_machine,power_w,scan_speed,hatch_spacing,layer_thickness,preheat_temp,build_direction,am_environment,scan_pattern,scan_rotation,fatigue_temp,fatigue_environment,r_ratio,frequency_hz,load_control,specimen_description,specimen_size_mm,Kt,E_gpa,yield_strength,uts,elongation,material_group
2346,,,,7.241982686106025,1.3056600495838492e-09,dadn,316l,lpbf,slm280hl,175,,,30,,90,,,,25,air,,,load,ctwithdrawing,,1.0,,,,,316L
2346,,,,17.953815983489772,4.259352950953658e-08,dadn,316l,lpbf,slm280hl,175,,,30,,90,,,,25,air,,,load,ctwithdrawing,,1.0,,,,,316L
2346,,,,5.882964118331573,5.561266985137267e-10,dadn,316l,lpbf,slm280hl,175,,,30,,90,,,,25,air,,,load,ctwithdrawing,,1.0,,,,,316L
2346,,,,17.758495753758048,5.661033865005827e-08,dadn,316l,lpbf,slm280hl,175,,,30,,90,,,,25,air,,,load,ctwithdrawing,,1.0,,,,,316L
2346,,,,10.165433197795956,5.043159487171359e-09,dadn,316l,lpbf,slm280hl,175,,,30,,90,,,,25,air,,,load,ctwithdrawing,,1.0,,,,,316L
2346,,,,8.25780471205267,2.306398584991511e-09,dadn,316l,lpbf,slm280hl,175,,,30,,90,,,,25,air,,,load,ctwithdrawing,,1.0,,,,,316L
2346,,,,5.449316625481263,3.629489629577061e-10,dadn,316l,lpbf,slm280hl,175,,,30,,90,,,,25,air,,,load,ctwithdrawing,,1.0,,,,,316L
2346,,,,16.99823388152167,5.2723923595882465e-08,dadn,316l,lpbf,slm280hl,175,,,30,,90,,,,25,air,,,load,ctwithdrawing,,1.0,,,,,316L
2346,,,,4.624695417662106,2.730822272545943e-10,dadn,316l,lpbf,slm280hl,175,,,30,,90,,,,25,air,,,load,ctwithdrawing,,1.0,,,,,316L
2346,,,,4.283797949527581,1.4397966485164672e-10,dadn,316l,lpbf,slm280hl,175,,,30,,90,,,,25,air,,,load,ctwithdrawing,,1.0,,,,,316L
2346,,,,4.475394810242069,2.635417472006295e-10,dadn,316l,lpbf,slm280hl,175,,,30,,90,,,,25,air,,,load,ctwithdrawing,,1.0,,,,,316L
2346,,,,7.9912152076375325,2.389892566231053e-09,dadn,316l,lpbf,slm280hl,175,,,30,,90,,,,25,air,,,load,ctwithdrawing,,1.0,,,,,316L
2346,,,,4.624695417662106,2.9321181562068085e-10,dadn,316l,lpbf,slm280hl,175,,,30,,90,,,,25,air,,,load,ctwithdrawing,,1.0,,,,,316L
2346,,,,5.5092519820524775,1.8467549272145148e-10,dadn,316l,lpbf,slm280hl,175,,,30,,90,,,,25,air,,,load,ctwithdrawing,,1.0,,,,,316L
2346,,,,13.073430085458526,1.9479387166018328e-08,dadn,316l,lpbf,slm280hl,175,,,30,,90,,,,25,air,,,load,ctwithdrawing,,1.0,,,,,316L
2346,,,,12.931203754854405,1.1426548252135677e-08,dadn,316l,lpbf,slm280hl,175,,,30,,90,,,,25,air,,,load,ctwithdrawing,,1.0,,,,,316L
2346,,,,8.914946984367019,4.221653894360846e-09,dadn,316l,lpbf,slm280hl,175,,,30,,90,,,,25,air,,,load,ctwithdrawing,,1.0,,,,,316L
2346,,,,6.146085178206167,9.480559688428822e-10,dadn,316l,lpbf,slm280hl,175,,,30,,90,,,,25,air,,,load,ctwithdrawing,,1.0,,,,,316L
2346,,,,6.282026476611271,1.1325413151528126e-09,dadn,316l,lpbf,slm280hl,175,,,30,,90,,,,25,air,,,load,ctwithdrawing,,1.0,,,,,316L
2346,,,,31.364405107269327,3.597365422796353e-07,dadn,316l,lpbf,slm280hl,175,,,30,,90,,,,25,air,,,load,ctwithdrawing,,1.0,,,,,316L
2346,,,,4.283797949527581,1.659882017848522e-10,dadn,316l,lpbf,slm280hl,175,,,30,,90,,,,25,air,,,load,ctwithdrawing,,1.0,,,,,316L
2346,,,,4.675561019340438,8.150737585973612e-11,dadn,316l,lpbf,slm280hl,175,,,30,,90,,,,25,air,,,load,ctwithdrawing,,1.0,,,,,316L
2346,,,,5.2160250383140045,3.148252073520092e-10,dadn,316l,lpbf,slm280hl,175,,,30,,90,,,,25,air,,,load,ctwithdrawing,,1.0,,,,,316L
2346,,,,4.475394810242069,1.4397966485164672e-10,dadn,316l,lpbf,slm280hl,175,,,30,,90,,,,25,air,,,load,ctwithdrawing,,1.0,,,,,316L
2346,,,,4.3309141248629235,2.3477744425385142e-11,dadn,316l,lpbf,slm280hl,175,,,30,,90,,,,25,air,,,load,ctwithdrawing,,1.0,,,,,316L
2346,,,,4.237194352810568,2.1865949450319842e-11,dadn,316l,lpbf,slm280hl,175,,,30,,90,,,,25,air,,,load,ctwithdrawing,,1.0,,,,,316L
2346,,,,11.465220797571265,8.296958520834916e-09,dadn,316l,lpbf,slm280hl,175,,,30,,90,,,,25,air,,,load,ctwithdrawing,,1.0,,,,,316L
2346,,,,14.425965628906603,2.3269945535282357e-08,dadn,316l,lpbf,slm280hl,175,,,30,,90,,,,25,air,,,load,ctwithdrawing,,1.0,,,,,316L
2346,,,,5.569846549165896,3.148252073520092e-10,dadn,316l,lpbf,slm280hl,175,,,30,,90,,,,25,air,,,load,ctwithdrawing,,1.0,,,,,316L
2346,,,,5.7556584179028745,4.82389319277307e-10,dadn,316l,lpbf,slm280hl,175,,,30,,90,,,,25,air,,,load,ctwithdrawing,,1.0,,,,,316L
2346,,,,14.907220472856292,2.4112341298361162e-08,dadn,316l,lpbf,slm280hl,175,,,30,,90,,,,25,air,,,load,ctwithdrawing,,1.0,,,,,316L
2346,,,,10.974381350918218,6.945425251756051e-09,dadn,316l,lpbf,slm280hl,175,,,30,,90,,,,25,air,,,load,ctwithdrawing,,1.0,,,,,316L
2346,,,,6.079221689683065,3.038263824141023e-10,dadn,316l,lpbf,slm280hl,175,,,30,,90,,,,25,air,,,load,ctwithdrawing,,1.0,,,,,316L
2346,,,,5.631107577275401,2.5433457613046483e-10,dadn,316l,lpbf,slm280hl,175,,,30,,90,,,,25,air,,,load,ctwithdrawing,,1.0,,,,,316L
2346,,,,5.3313949356815655,9.736816568277755e-11,dadn,316l,lpbf,slm280hl,175,,,30,,90,,,,25,air,,,load,ctwithdrawing,,1.0,,,,,316L
2346,,,,4.992720935520205,4.297388657329601e-11,dadn,316l,lpbf,slm280hl,175,,,30,,90,,,,25,air,,,load,ctwithdrawing,,1.0,,,,,316L
2346,,,,9.212352477361149,5.043159487171359e-09,dadn,316l,lpbf,slm280hl,175,,,30,,90,,,,25,air,,,load,ctwithdrawing,,1.0,,,,,316L
2346,,,,25.478612396143966,1.5322449029246303e-07,dadn,316l,lpbf,slm280hl,175,,,30,,90,,,,25,air,,,load,ctwithdrawing,,1.0,,,,,316L
2346,,,,13.808373250029057,2.0915262540324636e-08,dadn,316l,lpbf,slm280hl,175,,,30,,90,,,,25,air,,,load,ctwithdrawing,,1.0,,,,,316L
2346,,,,4.884679848925631,1.3290830626605705e-11,dadn,316l,lpbf,slm280hl,175,,,30,,90,,,,25,air,,,load,ctwithdrawing,,1.0,,,,,316L
2346,,,,5.047634336611951,1.045454218332774e-10,dadn,316l,lpbf,slm280hl,175,,,30,,90,,,,25,air,,,load,ctwithdrawing,,1.0,,,,,316L
2346,,,,5.5092519820524775,2.8296808241753867e-10,dadn,316l,lpbf,slm280hl,175,,,30,,90,,,,25,air,,,load,ctwithdrawing,,1.0,,,,,316L
2346,,,,23.60052234414716,1.4787139496981788e-07,dadn,316l,lpbf,slm280hl,175,,,30,,90,,,,25,air,,,load,ctwithdrawing,,1.0,,,,,316L
2346,,,,4.992720935520205,1.3771972251568922e-11,dadn,316l,lpbf,slm280hl,175,,,30,,90,,,,25,air,,,load,ctwithdrawing,,1.0,,,,,316L
2346,,,,8.914946984367019,2.755208313176882e-09,dadn,316l,lpbf,slm280hl,175,,,30,,90,,,,25,air,,,load,ctwithdrawing,,1.0,,,,,316L
2346,,,,11.34049023543529,7.1968567300115135e-09,dadn,316l,lpbf,slm280hl,175,,,30,,90,,,,25,air,,,load,ctwithdrawing,,1.0,,,,,316L
2346,,,,4.574383184750301,1.7047481650792992e-11,dadn,316l,lpbf,slm280hl,175,,,30,,90,,,,25,air,,,load,ctwithdrawing,,1.0,,,,,316L
2346,,,,4.9384049393548795,1.645190587753661e-11,dadn,316l,lpbf,slm280hl,175,,,30,,90,,,,25,air,,,load,ctwithdrawing,,1.0,,,,,316L
2346,,,,7.818287542463657,1.7353306574944545e-09,dadn,316l,lpbf,slm280hl,175,,,30,,90,,,,25,air,,,load,ctwithdrawing,,1.0,,,,,316L
2346,,,,6.146085178206167,6.643452319540293e-10,dadn,316l,lpbf,slm280hl,175,,,30,,90,,,,25,air,,,load,ctwithdrawing,,1.0,,,,,316L
2346,,,,37.36341432199053,1.4919187557455682e-06,dadn,316l,lpbf,slm280hl,175,,,30,,90,,,,25,air,,,load,ctwithdrawing,,1.0,,,,,316L
2346,,,,4.475394810242069,1.2488926121184297e-10,dadn,316l,lpbf,slm280hl,175,,,30,,90,,,,25,air,,,load,ctwithdrawing,,1.0,,,,,316L
2346,,,,36.55488047153803,1.4919187557455682e-06,dadn,316l,lpbf,slm280hl,175,,,30,,90,,,,25,air,,,load,ctwithdrawing,,1.0,,,,,316L
2346,,,,30.685688140720366,3.0113724908401353e-07,dadn,316l,lpbf,slm280hl,175,,,30,,90,,,,25,air,,,load,ctwithdrawing,,1.0,,,,,316L
2346,,,,10.390275865557689,5.6109286874100375e-09,dadn,316l,lpbf,slm280hl,175,,,30,,90,,,,25,air,,,load,ctwithdrawing,,1.0,,,,,316L
2346,,,,4.237194352810568,1.7822361603772093e-10,dadn,316l,lpbf,slm280hl,175,,,30,,90,,,,25,air,,,load,ctwithdrawing,,1.0,,,,,316L
2346,,,,16.270519704900444,3.440959307173881e-08,dadn,316l,lpbf,slm280hl,175,,,30,,90,,,,25,air,,,load,ctwithdrawing,,1.0,,,,,316L
2346,,,,6.931944978409004,5.762590522337935e-10,dadn,316l,lpbf,slm280hl,175,,,30,,90,,,,25,air,,,load,ctwithdrawing,,1.0,,,,,316L
2346,,,,5.693042396580393,2.2061210759373218e-10,dadn,316l,lpbf,slm280hl,175,,,30,,90,,,,25,air,,,load,ctwithdrawing,,1.0,,,,,316L
2346,,,,4.83153923574705,1.389495494373136e-10,dadn,316l,lpbf,slm280hl,175,,,30,,90,,,,25,air,,,load,ctwithdrawing,,1.0,,,,,316L
2346,,,,5.103151713303056,1.913609339218691e-10,dadn,316l,lpbf,slm280hl,175,,,30,,90,,,,25,air,,,load,ctwithdrawing,,1.0,,,,,316L
2346,,,,13.362592862884314,1.1840200953626556e-08,dadn,316l,lpbf,slm280hl,175,,,30,,90,,,,25,air,,,load,ctwithdrawing,,1.0,,,,,316L
2346,,,,4.992720935520205,1.163153590509856e-10,dadn,316l,lpbf,slm280hl,175,,,30,,90,,,,25,air,,,load,ctwithdrawing,,1.0,,,,,316L
2346,,,,6.856532091983323,1.1735404659222005e-09,dadn,316l,lpbf,slm280hl,175,,,30,,90,,,,25,air,,,load,ctwithdrawing,,1.0,,,,,316L
2346,,,,9.519679513065313,4.074164967019036e-09,dadn,316l,lpbf,slm280hl,175,,,30,,90,,,,25,air,,,load,ctwithdrawing,,1.0,,,,,316L
2346,,,,4.675561019340438,1.9828839491270712e-10,dadn,316l,lpbf,slm280hl,175,,,30,,90,,,,25,air,,,load,ctwithdrawing,,1.0,,,,,316L
2346,,,,4.378548516511077,1.2488926121184297e-10,dadn,316l,lpbf,slm280hl,175,,,30,,90,,,,25,air,,,load,ctwithdrawing,,1.0,,,,,316L
2346,,,,22.5901565140728,1.5877137312579756e-07,dadn,316l,lpbf,slm280hl,175,,,30,,90,,,,25,air,,,load,ctwithdrawing,,1.0,,,,,316L
2346,,,,4.237194352810568,1.4270531694106973e-11,dadn,316l,lpbf,slm280hl,175,,,30,,90,,,,25,air,,,load,ctwithdrawing,,1.0,,,,,316L
2346,,,,6.013085611530606,3.502688725083312e-10,dadn,316l,lpbf,slm280hl,175,,,30,,90,,,,25,air,,,load,ctwithdrawing,,1.0,,,,,316L
2346,,,,16.813309464905977,4.910431885115734e-08,dadn,316l,lpbf,slm280hl,175,,,30,,90,,,,25,air,,,load,ctwithdrawing,,1.0,,,,,316L
2346,,,,14.584632385359987,1.8142087560797637e-08,dadn,316l,lpbf,slm280hl,175,,,30,,90,,,,25,air,,,load,ctwithdrawing,,1.0,,,,,316L
2346,,,,4.283797949527581,3.727593720314939e-11,dadn,316l,lpbf,slm280hl,175,,,30,,90,,,,25,air,,,load,ctwithdrawing,,1.0,,,,,316L
2346,,,,33.12760382357622,8.75154926872247e-07,dadn,316l,lpbf,slm280hl,175,,,30,,90,,,,25,air,,,load,ctwithdrawing,,1.0,,,,,316L
2346,,,,32.41073172926182,7.070023370958015e-07,dadn,316l,lpbf,slm280hl,175,,,30,,90,,,,25,air,,,load,ctwithdrawing,,1.0,,,,,316L
2346,,,,4.3309141248629235,3.233348447558311e-11,dadn,316l,lpbf,slm280hl,175,,,30,,90,,,,25,air,,,load,ctwithdrawing,,1.0,,,,,316L
2346,,,,12.931203754854405,1.8142087560797637e-08,dadn,316l,lpbf,slm280hl,175,,,30,,90,,,,25,air,,,load,ctwithdrawing,,1.0,,,,,316L
2346,,,,14.269025013979332,3.440959307173881e-08,dadn,316l,lpbf,slm280hl,175,,,30,,90,,,,25,air,,,load,ctwithdrawing,,1.0,,,,,316L
2346,,,,4.574383184750301,6.1326021036318e-11,dadn,316l,lpbf,slm280hl,175,,,30,,90,,,,25,air,,,load,ctwithdrawing,,1.0,,,,,316L
2346,,,,22.10131183646263,1.377197225156895e-07,dadn,316l,lpbf,slm280hl,175,,,30,,90,,,,25,air,,,load,ctwithdrawing,,1.0,,,,,316L
2346,,,,4.83153923574705,5.711586478126435e-11,dadn,316l,lpbf,slm280hl,175,,,30,,90,,,,25,air,,,load,ctwithdrawing,,1.0,,,,,316L
2346,,,,6.351120552573916,4.492723099620647e-10,dadn,316l,lpbf,slm280hl,175,,,30,,90,,,,25,air,,,load,ctwithdrawing,,1.0,,,,,316L
2346,,,,20.249453260319985,7.261124127563347e-08,dadn,316l,lpbf,slm280hl,175,,,30,,90,,,,25,air,,,load,ctwithdrawing,,1.0,,,,,316L
2346,,,,5.047634336611951,1.3290830626605705e-11,dadn,316l,lpbf,slm280hl,175,,,30,,90,,,,25,air,,,load,ctwithdrawing,,1.0,,,,,316L
2346,,,,4.378548516511077,4.954281678150498e-11,dadn,316l,lpbf,slm280hl,175,,,30,,90,,,,25,air,,,load,ctwithdrawing,,1.0,,,,,316L
2346,,,,6.079221689683065,3.629489629577061e-10,dadn,316l,lpbf,slm280hl,175,,,30,,90,,,,25,air,,,load,ctwithdrawing,,1.0,,,,,316L
2346,,,,4.884679848925631,1.9653336650637643e-11,dadn,316l,lpbf,slm280hl,175,,,30,,90,,,,25,air,,,load,ctwithdrawing,,1.0,,,,,316L
2346,,,,35.76384306778852,9.736816568277757e-07,dadn,316l,lpbf,slm280hl,175,,,30,,90,,,,25,air,,,load,ctwithdrawing,,1.0,,,,,316L
2346,,,,4.14550265044981,6.584651866079415e-11,dadn,316l,lpbf,slm280hl,175,,,30,,90,,,,25,air,,,load,ctwithdrawing,,1.0,,,,,316L
2346,,,,4.283797949527581,7.865981048919353e-11,dadn,316l,lpbf,slm280hl,175,,,30,,90,,,,25,air,,,load,ctwithdrawing,,1.0,,,,,316L
2346,,,,4.14550265044981,1.045454218332774e-10,dadn,316l,lpbf,slm280hl,175,,,30,,90,,,,25,air,,,load,ctwithdrawing,,1.0,,,,,316L
2346,,,,6.079221689683065,2.9321181562068085e-10,dadn,316l,lpbf,slm280hl,175,,,30,,90,,,,25,air,,,load,ctwithdrawing,,1.0,,,,,316L
2346,,,,25.478612396143966,1.28264983052806e-07,dadn,316l,lpbf,slm280hl,175,,,30,,90,,,,25,air,,,load,ctwithdrawing,,1.0,,,,,316L
2346,,,,4.574383184750301,2.432766272023484e-11,dadn,316l,lpbf,slm280hl,175,,,30,,90,,,,25,air,,,load,ctwithdrawing,,1.0,,,,,316L
2346,,,,34.98992349252208,1.1225173186384843e-06,dadn,316l,lpbf,slm280hl,175,,,30,,90,,,,25,air,,,load,ctwithdrawing,,1.0,,,,,316L
2346,,,,4.992720935520205,1.1945933071178229e-11,dadn,316l,lpbf,slm280hl,175,,,30,,90,,,,25,air,,,load,ctwithdrawing,,1.0,,,,,316L
2346,,,,12.513741327404864,1.3650078065460137e-08,dadn,316l,lpbf,slm280hl,175,,,30,,90,,,,25,air,,,load,ctwithdrawing,,1.0,,,,,316L
2346,,,,4.191097758350094,6.584651866079415e-11,dadn,316l,lpbf,slm280hl,175,,,30,,90,,,,25,air,,,load,ctwithdrawing,,1.0,,,,,316L
2346,,,,4.726986076118065,1.9653336650637643e-11,dadn,316l,lpbf,slm280hl,175,,,30,,90,,,,25,air,,,load,ctwithdrawing,,1.0,,,,,316L
2346,,,,9.73023917110511,4.074164967019036e-09,dadn,316l,lpbf,slm280hl,175,,,30,,90,,,,25,air,,,load,ctwithdrawing,,1.0,,,,,316L
2346,,,,5.273394492511965,3.038263824141023e-10,dadn,316l,lpbf,slm280hl,175,,,30,,90,,,,25,air,,,load,ctwithdrawing,,1.0,,,,,316L
2346,,,,5.1592797085352675,4.147253838298833e-11,dadn,316l,lpbf,slm280hl,175,,,30,,90,,,,25,air,,,load,ctwithdrawing,,1.0,,,,,316L
2346,,,,9.945456062566787,5.814050028886544e-09,dadn,316l,lpbf,slm280hl,175,,,30,,90,,,,25,air,,,load,ctwithdrawing,,1.0,,,,,316L
2346,,,,5.3900333078763225,4.0381049885601684e-10,dadn,316l,lpbf,slm280hl,175,,,30,,90,,,,25,air,,,load,ctwithdrawing,,1.0,,,,,316L
2346,,,,4.778976741269456,1.5877137312579756e-11,dadn,316l,lpbf,slm280hl,175,,,30,,90,,,,25,air,,,load,ctwithdrawing,,1.0,,,,,316L
2346,,,,4.624695417662106,9.396648314954692e-11,dadn,316l,lpbf,slm280hl,175,,,30,,90,,,,25,air,,,load,ctwithdrawing,,1.0,,,,,316L
2346,,,,4.9384049393548795,1.1225173186384843e-10,dadn,316l,lpbf,slm280hl,175,,,30,,90,,,,25,air,,,load,ctwithdrawing,,1.0,,,,,316L
2346,,,,19.382550598015605,8.078596319197871e-08,dadn,316l,lpbf,slm280hl,175,,,30,,90,,,,25,air,,,load,ctwithdrawing,,1.0,,,,,316L
2346,,,,7.08526820343998,6.883952069645497e-10,dadn,316l,lpbf,slm280hl,175,,,30,,90,,,,25,air,,,load,ctwithdrawing,,1.0,,,,,316L
2346,,,,4.675561019340438,3.502688725083312e-10,dadn,316l,lpbf,slm280hl,175,,,30,,90,,,,25,air,,,load,ctwithdrawing,,1.0,,,,,316L
2346,,,,11.978013496502218,1.1027347041638985e-08,dadn,316l,lpbf,slm280hl,175,,,30,,90,,,,25,air,,,load,ctwithdrawing,,1.0,,,,,316L
2346,,,,8.627142733561618,2.6589515548347254e-09,dadn,316l,lpbf,slm280hl,175,,,30,,90,,,,25,air,,,load,ctwithdrawing,,1.0,,,,,316L
2346,,,,4.283797949527581,1.163153590509856e-10,dadn,316l,lpbf,slm280hl,175,,,30,,90,,,,25,air,,,load,ctwithdrawing,,1.0,,,,,316L
2346,,,,5.047634336611951,7.32596542821523e-11,dadn,316l,lpbf,slm280hl,175,,,30,,90,,,,25,air,,,load,ctwithdrawing,,1.0,,,,,316L
2346,,,,12.931203754854405,1.4144224814132347e-08,dadn,316l,lpbf,slm280hl,175,,,30,,90,,,,25,air,,,load,ctwithdrawing,,1.0,,,,,316L
2346,,,,5.9476690302243975,4.0381049885601684e-10,dadn,316l,lpbf,slm280hl,175,,,30,,90,,,,25,air,,,load,ctwithdrawing,,1.0,,,,,316L
2346,,,,5.3313949356815655,1.163153590509856e-10,dadn,316l,lpbf,slm280hl,175,,,30,,90,,,,25,air,,,load,ctwithdrawing,,1.0,,,,,316L
2346,,,,4.624695417662106,1.659882017848522e-10,dadn,316l,lpbf,slm280hl,175,,,30,,90,,,,25,air,,,load,ctwithdrawing,,1.0,,,,,316L
2346,,,,4.624695417662106,5.3194744328508555e-11,dadn,316l,lpbf,slm280hl,175,,,30,,90,,,,25,air,,,load,ctwithdrawing,,1.0,,,,,316L
2346,,,,15.573959819162999,4.259352950953658e-08,dadn,316l,lpbf,slm280hl,175,,,30,,90,,,,25,air,,,load,ctwithdrawing,,1.0,,,,,316L
2346,,,,6.146085178206167,1.0929745226297915e-09,dadn,316l,lpbf,slm280hl,175,,,30,,90,,,,25,air,,,load,ctwithdrawing,,1.0,,,,,316L
2346,,,,28.73639628076678,4.297388657329601e-07,dadn,316l,lpbf,slm280hl,175,,,30,,90,,,,25,air,,,load,ctwithdrawing,,1.0,,,,,316L
2346,,,,4.778976741269456,1.1945933071178229e-11,dadn,316l,lpbf,slm280hl,175,,,30,,90,,,,25,air,,,load,ctwithdrawing,,1.0,,,,,316L
2346,,,,5.3900333078763225,3.629489629577061e-10,dadn,316l,lpbf,slm280hl,175,,,30,,90,,,,25,air,,,load,ctwithdrawing,,1.0,,,,,316L
2346,,,,4.9384049393548795,1.659882017848522e-10,dadn,316l,lpbf,slm280hl,175,,,30,,90,,,,25,air,,,load,ctwithdrawing,,1.0,,,,,316L
2346,,,,10.277239669191248,5.814050028886544e-09,dadn,316l,lpbf,slm280hl,175,,,30,,90,,,,25,air,,,load,ctwithdrawing,,1.0,,,,,316L
2346,,,,8.81796094559766,3.794465243636404e-09,dadn,316l,lpbf,slm280hl,175,,,30,,90,,,,25,air,,,load,ctwithdrawing,,1.0,,,,,316L
2346,,,,4.624695417662106,5.1336317281299997e-11,dadn,316l,lpbf,slm280hl,175,,,30,,90,,,,25,air,,,load,ctwithdrawing,,1.0,,,,,316L
2346,,,,34.98992349252208,7.591172848998984e-07,dadn,316l,lpbf,slm280hl,175,,,30,,90,,,,25,air,,,load,ctwithdrawing,,1.0,,,,,316L
2346,,,,30.351857401749157,4.954281678150487e-07,dadn,316l,lpbf,slm280hl,175,,,30,,90,,,,25,air,,,load,ctwithdrawing,,1.0,,,,,316L
2347,,,,2.618498060335986,7.070023370958016e-11,dadn,316l,lpbf,slm280hl,950,,,100,,90,,,,25,air,,,load,ctwithdrawing,,1.0,,,,,316L
2347,,,,4.992720935520205,7.93622367707921e-10,dadn,316l,lpbf,slm280hl,950,,,100,,90,,,,25,air,,,load,ctwithdrawing,,1.0,,,,,316L
2347,,,,4.83153923574705,7.391385756879356e-10,dadn,316l,lpbf,slm280hl,950,,,100,,90,,,,25,air,,,load,ctwithdrawing,,1.0,,,,,316L
2347,,,,3.223395083690128,7.591172848998983e-11,dadn,316l,lpbf,slm280hl,950,,,100,,90,,,,25,air,,,load,ctwithdrawing,,1.0,,,,,316L
2347,,,,2.647298114675536,4.954281678150498e-11,dadn,316l,lpbf,slm280hl,950,,,100,,90,,,,25,air,,,load,ctwithdrawing,,1.0,,,,,316L
2347,,,,3.6355495760206207,1.163153590509856e-10,dadn,316l,lpbf,slm280hl,950,,,100,,90,,,,25,air,,,load,ctwithdrawing,,1.0,,,,,316L
2347,,,,12.242947460125484,1.8142087560797637e-08,dadn,316l,lpbf,slm280hl,950,,,100,,90,,,,25,air,,,load,ctwithdrawing,,1.0,,,,,316L
2347,,,,36.956936352313015,1.9828839491270717e-06,dadn,316l,lpbf,slm280hl,950,,,100,,90,,,,25,air,,,load,ctwithdrawing,,1.0,,,,,316L
2347,,,,2.561834493647974,1.7047481650792992e-11,dadn,316l,lpbf,slm280hl,950,,,100,,90,,,,25,air,,,load,ctwithdrawing,,1.0,,,,,316L
2347,,,,2.985790847391528,2.612091686712872e-11,dadn,316l,lpbf,slm280hl,950,,,100,,90,,,,25,air,,,load,ctwithdrawing,,1.0,,,,,316L
2347,,,,2.9211791673752687,1.1945933071178229e-11,dadn,316l,lpbf,slm280hl,950,,,100,,90,,,,25,air,,,load,ctwithdrawing,,1.0,,,,,316L
2347,,,,16.63039684787482,5.661033865005827e-08,dadn,316l,lpbf,slm280hl,950,,,100,,90,,,,25,air,,,load,ctwithdrawing,,1.0,,,,,316L
2347,,,,27.808689473655527,6.1326021036318e-07,dadn,316l,lpbf,slm280hl,950,,,100,,90,,,,25,air,,,load,ctwithdrawing,,1.0,,,,,316L
2347,,,,2.5063971107171485,2.612091686712872e-11,dadn,316l,lpbf,slm280hl,950,,,100,,90,,,,25,air,,,load,ctwithdrawing,,1.0,,,,,316L
2347,,,,2.561834493647974,1.1945933071178229e-11,dadn,316l,lpbf,slm280hl,950,,,100,,90,,,,25,air,,,load,ctwithdrawing,,1.0,,,,,316L
2347,,,,2.590011322855374,1.7047481650792992e-11,dadn,316l,lpbf,slm280hl,950,,,100,,90,,,,25,air,,,load,ctwithdrawing,,1.0,,,,,316L
2347,,,,3.2588482142363473,8.75154926872247e-11,dadn,316l,lpbf,slm280hl,950,,,100,,90,,,,25,air,,,load,ctwithdrawing,,1.0,,,,,316L
2347,,,,22.5901565140728,2.1865949450319842e-07,dadn,316l,lpbf,slm280hl,950,,,100,,90,,,,25,air,,,load,ctwithdrawing,,1.0,,,,,316L
2347,,,,2.857965666068737,1.2378388032876617e-11,dadn,316l,lpbf,slm280hl,950,,,100,,90,,,,25,air,,,load,ctwithdrawing,,1.0,,,,,316L
2347,,,,2.705851996136614,5.1336317281299997e-11,dadn,316l,lpbf,slm280hl,950,,,100,,90,,,,25,air,,,load,ctwithdrawing,,1.0,,,,,316L
2347,,,,9.11213095320704,7.1968567300115135e-09,dadn,316l,lpbf,slm280hl,950,,,100,,90,,,,25,air,,,load,ctwithdrawing,,1.0,,,,,316L
2347,,,,32.767207393355896,1.7822361603772093e-06,dadn,316l,lpbf,slm280hl,950,,,100,,90,,,,25,air,,,load,ctwithdrawing,,1.0,,,,,316L
2347,,,,11.591323232775139,1.2712972403326378e-08,dadn,316l,lpbf,slm280hl,950,,,100,,90,,,,25,air,,,load,ctwithdrawing,,1.0,,,,,316L
2347,,,,2.735612829533418,5.711586478126435e-11,dadn,316l,lpbf,slm280hl,950,,,100,,90,,,,25,air,,,load,ctwithdrawing,,1.0,,,,,316L
2347,,,,3.595998297393146,2.4544906946457665e-10,dadn,316l,lpbf,slm280hl,950,,,100,,90,,,,25,air,,,load,ctwithdrawing,,1.0,,,,,316L
2347,,,,9.416114566695462,6.702777856695436e-09,dadn,316l,lpbf,slm280hl,950,,,100,,90,,,,25,air,,,load,ctwithdrawing,,1.0,,,,,316L
2347,,,,17.185192224886404,7.261124127563347e-08,dadn,316l,lpbf,slm280hl,950,,,100,,90,,,,25,air,,,load,ctwithdrawing,,1.0,,,,,316L
2347,,,,27.808689473655527,5.319474432850845e-07,dadn,316l,lpbf,slm280hl,950,,,100,,90,,,,25,air,,,load,ctwithdrawing,,1.0,,,,,316L
2347,,,,2.735612829533418,2.612091686712872e-11,dadn,316l,lpbf,slm280hl,950,,,100,,90,,,,25,air,,,load,ctwithdrawing,,1.0,,,,,316L
2347,,,,21.623045621143284,2.1102034285685966e-07,dadn,316l,lpbf,slm280hl,950,,,100,,90,,,,25,air,,,load,ctwithdrawing,,1.0,,,,,316L
2347,,,,28.114548691229352,5.319474432850845e-07,dadn,316l,lpbf,slm280hl,950,,,100,,90,,,,25,air,,,load,ctwithdrawing,,1.0,,,,,316L
2347,,,,2.705851996136614,2.2657519123085827e-11,dadn,316l,lpbf,slm280hl,950,,,100,,90,,,,25,air,,,load,ctwithdrawing,,1.0,,,,,316L
2347,,,,5.1592797085352675,6.18736578619584e-10,dadn,316l,lpbf,slm280hl,950,,,100,,90,,,,25,air,,,load,ctwithdrawing,,1.0,,,,,316L
2347,,,,36.956936352313015,2.129047388889981e-06,dadn,316l,lpbf,slm280hl,950,,,100,,90,,,,25,air,,,load,ctwithdrawing,,1.0,,,,,316L
2347,,,,4.475394810242069,3.2622220097116666e-10,dadn,316l,lpbf,slm280hl,950,,,100,,90,,,,25,air,,,load,ctwithdrawing,,1.0,,,,,316L
2347,,,,3.1193331292289237,6.1326021036318e-11,dadn,316l,lpbf,slm280hl,950,,,100,,90,,,,25,air,,,load,ctwithdrawing,,1.0,,,,,316L
2347,,,,3.5568772985922443,2.1290473888899814e-10,dadn,316l,lpbf,slm280hl,950,,,100,,90,,,,25,air,,,load,ctwithdrawing,,1.0,,,,,316L
2347,,,,2.8893995509091117,2.612091686712872e-11,dadn,316l,lpbf,slm280hl,950,,,100,,90,,,,25,air,,,load,ctwithdrawing,,1.0,,,,,316L
2347,,,,4.055795130918957,3.2622220097116666e-10,dadn,316l,lpbf,slm280hl,950,,,100,,90,,,,25,air,,,load,ctwithdrawing,,1.0,,,,,316L
2347,,,,2.8268737516269686,2.5208348924251284e-11,dadn,316l,lpbf,slm280hl,950,,,100,,90,,,,25,air,,,load,ctwithdrawing,,1.0,,,,,316L
2347,,,,33.86033194989568,3.502688725083305e-06,dadn,316l,lpbf,slm280hl,950,,,100,,90,,,,25,air,,,load,ctwithdrawing,,1.0,,,,,316L
2347,,,,30.685688140720366,9.39664831495469e-07,dadn,316l,lpbf,slm280hl,950,,,100,,90,,,,25,air,,,load,ctwithdrawing,,1.0,,,,,316L
2347,,,,6.213684077662723,1.401903586222592e-09,dadn,316l,lpbf,slm280hl,950,,,100,,90,,,,25,air,,,load,ctwithdrawing,,1.0,,,,,316L
2347,,,,2.5063971107171485,3.47168681892656e-11,dadn,316l,lpbf,slm280hl,950,,,100,,90,,,,25,air,,,load,ctwithdrawing,,1.0,,,,,316L
2347,,,,20.249453260319985,1.194593307117823e-07,dadn,316l,lpbf,slm280hl,950,,,100,,90,,,,25,air,,,load,ctwithdrawing,,1.0,,,,,316L
2347,,,,2.5063971107171485,3.35039895928602e-11,dadn,316l,lpbf,slm280hl,950,,,100,,90,,,,25,air,,,load,ctwithdrawing,,1.0,,,,,316L
2347,,,,33.86033194989568,1.9828839491270717e-06,dadn,316l,lpbf,slm280hl,950,,,100,,90,,,,25,air,,,load,ctwithdrawing,,1.0,,,,,316L
2347,,,,2.7657009931780463,2.1865949450319842e-11,dadn,316l,lpbf,slm280hl,950,,,100,,90,,,,25,air,,,load,ctwithdrawing,,1.0,,,,,316L
2347,,,,7.733232102421999,3.661900703144995e-09,dadn,316l,lpbf,slm280hl,950,,,100,,90,,,,25,air,,,load,ctwithdrawing,,1.0,,,,,316L
2347,,,,3.3675644367161395,9.396648314954692e-11,dadn,316l,lpbf,slm280hl,950,,,100,,90,,,,25,air,,,load,ctwithdrawing,,1.0,,,,,316L
2347,,,,3.882161820846108,1.719971439928444e-10,dadn,316l,lpbf,slm280hl,950,,,100,,90,,,,25,air,,,load,ctwithdrawing,,1.0,,,,,316L
2347,,,,29.052459060016165,8.75154926872247e-07,dadn,316l,lpbf,slm280hl,950,,,100,,90,,,,25,air,,,load,ctwithdrawing,,1.0,,,,,316L
2347,,,,25.75884381300861,2.804635635678787e-07,dadn,316l,lpbf,slm280hl,950,,,100,,90,,,,25,air,,,load,ctwithdrawing,,1.0,,,,,316L
2347,,,,2.5063971107171485,1.645190587753661e-11,dadn,316l,lpbf,slm280hl,950,,,100,,90,,,,25,air,,,load,ctwithdrawing,,1.0,,,,,316L
2347,,,,2.8268737516269686,5.512044833037031e-11,dadn,316l,lpbf,slm280hl,950,,,100,,90,,,,25,air,,,load,ctwithdrawing,,1.0,,,,,316L
2347,,,,18.55276104766783,8.371049745897897e-08,dadn,316l,lpbf,slm280hl,950,,,100,,90,,,,25,air,,,load,ctwithdrawing,,1.0,,,,,316L
2347,,,,3.0186306420638878,7.32596542821523e-11,dadn,316l,lpbf,slm280hl,950,,,100,,90,,,,25,air,,,load,ctwithdrawing,,1.0,,,,,316L
2347,,,,3.0186306420638878,2.0364807483251203e-11,dadn,316l,lpbf,slm280hl,950,,,100,,90,,,,25,air,,,load,ctwithdrawing,,1.0,,,,,316L
2347,,,,16.63039684787482,7.523984227127167e-08,dadn,316l,lpbf,slm280hl,950,,,100,,90,,,,25,air,,,load,ctwithdrawing,,1.0,,,,,316L
2347,,,,2.8893995509091117,3.727593720314939e-11,dadn,316l,lpbf,slm280hl,950,,,100,,90,,,,25,air,,,load,ctwithdrawing,,1.0,,,,,316L
2347,,,,34.23275132071128,2.206121075937322e-06,dadn,316l,lpbf,slm280hl,950,,,100,,90,,,,25,air,,,load,ctwithdrawing,,1.0,,,,,316L
2347,,,,3.3675644367161395,8.75154926872247e-11,dadn,316l,lpbf,slm280hl,950,,,100,,90,,,,25,air,,,load,ctwithdrawing,,1.0,,,,,316L
2347,,,,4.378548516511077,3.629489629577061e-10,dadn,316l,lpbf,slm280hl,950,,,100,,90,,,,25,air,,,load,ctwithdrawing,,1.0,,,,,316L
2347,,,,3.5181818985877307,1.045454218332774e-10,dadn,316l,lpbf,slm280hl,950,,,100,,90,,,,25,air,,,load,ctwithdrawing,,1.0,,,,,316L
2347,,,,2.953308318062962,1.045454218332774e-10,dadn,316l,lpbf,slm280hl,950,,,100,,90,,,,25,air,,,load,ctwithdrawing,,1.0,,,,,316L
2347,,,,3.5568772985922443,2.730822272545943e-10,dadn,316l,lpbf,slm280hl,950,,,100,,90,,,,25,air,,,load,ctwithdrawing,,1.0,,,,,316L
2347,,,,26.04215740898791,3.3503989592860196e-07,dadn,316l,lpbf,slm280hl,950,,,100,,90,,,,25,air,,,load,ctwithdrawing,,1.0,,,,,316L
2347,,,,3.051831631531611,2.3477744425385142e-11,dadn,316l,lpbf,slm280hl,950,,,100,,90,,,,25,air,,,load,ctwithdrawing,,1.0,,,,,316L
2347,,,,23.343771386563184,2.4327662720234843e-07,dadn,316l,lpbf,slm280hl,950,,,100,,90,,,,25,air,,,load,ctwithdrawing,,1.0,,,,,316L
2347,,,,31.709372546848435,1.0833007273708453e-06,dadn,316l,lpbf,slm280hl,950,,,100,,90,,,,25,air,,,load,ctwithdrawing,,1.0,,,,,316L
2347,,,,4.475394810242069,4.6553642582803775e-10,dadn,316l,lpbf,slm280hl,950,,,100,,90,,,,25,air,,,load,ctwithdrawing,,1.0,,,,,316L
2347,,,,4.9384049393548795,6.411354738598309e-10,dadn,316l,lpbf,slm280hl,950,,,100,,90,,,,25,air,,,load,ctwithdrawing,,1.0,,,,,316L
2347,,,,3.153641714362427,1.7822361603772093e-10,dadn,316l,lpbf,slm280hl,950,,,100,,90,,,,25,air,,,load,ctwithdrawing,,1.0,,,,,316L
2347,,,,3.9680288570557445,4.0381049885601684e-10,dadn,316l,lpbf,slm280hl,950,,,100,,90,,,,25,air,,,load,ctwithdrawing,,1.0,,,,,316L
2347,,,,2.7657009931780463,3.5973654227963534e-11,dadn,316l,lpbf,slm280hl,950,,,100,,90,,,,25,air,,,load,ctwithdrawing,,1.0,,,,,316L
2347,,,,3.6355495760206207,1.719971439928444e-10,dadn,316l,lpbf,slm280hl,950,,,100,,90,,,,25,air,,,load,ctwithdrawing,,1.0,,,,,316L
2347,,,,33.12760382357622,3.7608808561469186e-06,dadn,316l,lpbf,slm280hl,950,,,100,,90,,,,25,air,,,load,ctwithdrawing,,1.0,,,,,316L
2347,,,,2.9211791673752687,1.045454218332774e-10,dadn,316l,lpbf,slm280hl,950,,,100,,90,,,,25,air,,,load,ctwithdrawing,,1.0,,,,,316L
2347,,,,23.86009722650013,2.804635635678787e-07,dadn,316l,lpbf,slm280hl,950,,,100,,90,,,,25,air,,,load,ctwithdrawing,,1.0,,,,,316L
2347,,,,3.223395083690128,5.1336317281299997e-11,dadn,316l,lpbf,slm280hl,950,,,100,,90,,,,25,air,,,load,ctwithdrawing,,1.0,,,,,316L
2347,,,,3.675535866990065,1.719971439928444e-10,dadn,316l,lpbf,slm280hl,950,,,100,,90,,,,25,air,,,load,ctwithdrawing,,1.0,,,,,316L
2347,,,,2.705851996136614,1.0000000000000001e-11,dadn,316l,lpbf,slm280hl,950,,,100,,90,,,,25,air,,,load,ctwithdrawing,,1.0,,,,,316L
2347,,,,2.5339642012101935,1.112582043396199e-11,dadn,316l,lpbf,slm280hl,950,,,100,,90,,,,25,air,,,load,ctwithdrawing,,1.0,,,,,316L
2347,,,,7.5658871195911805,2.8549496643502484e-09,dadn,316l,lpbf,slm280hl,950,,,100,,90,,,,25,air,,,load,ctwithdrawing,,1.0,,,,,316L
2347,,,,2.705851996136614,1.2052609368708414e-10,dadn,316l,lpbf,slm280hl,950,,,100,,90,,,,25,air,,,load,ctwithdrawing,,1.0,,,,,316L
2347,,,,30.351857401749157,7.325965428215231e-07,dadn,316l,lpbf,slm280hl,950,,,100,,90,,,,25,air,,,load,ctwithdrawing,,1.0,,,,,316L
2347,,,,19.81126074737053,1.377197225156895e-07,dadn,316l,lpbf,slm280hl,950,,,100,,90,,,,25,air,,,load,ctwithdrawing,,1.0,,,,,316L
2347,,,,3.404603241609092,9.736816568277755e-11,dadn,316l,lpbf,slm280hl,950,,,100,,90,,,,25,air,,,load,ctwithdrawing,,1.0,,,,,316L
2347,,,,4.778976741269456,6.643452319540293e-10,dadn,316l,lpbf,slm280hl,950,,,100,,90,,,,25,air,,,load,ctwithdrawing,,1.0,,,,,316L
2347,,,,3.882161820846108,4.184288507901585e-10,dadn,316l,lpbf,slm280hl,950,,,100,,90,,,,25,air,,,load,ctwithdrawing,,1.0,,,,,316L
2347,,,,2.647298114675536,1.163153590509856e-10,dadn,316l,lpbf,slm280hl,950,,,100,,90,,,,25,air,,,load,ctwithdrawing,,1.0,,,,,316L
2347,,,,5.2160250383140045,8.223523068918395e-10,dadn,316l,lpbf,slm280hl,950,,,100,,90,,,,25,air,,,load,ctwithdrawing,,1.0,,,,,316L
2347,,,,2.399095333225188,2.0364807483251203e-11,dadn,316l,lpbf,slm280hl,950,,,100,,90,,,,25,air,,,load,ctwithdrawing,,1.0,,,,,316L
2347,,,,2.676414931949733,1.389495494373136e-10,dadn,316l,lpbf,slm280hl,950,,,100,,90,,,,25,air,,,load,ctwithdrawing,,1.0,,,,,316L
2347,,,,5.569846549165896,8.829699955494083e-10,dadn,316l,lpbf,slm280hl,950,,,100,,90,,,,25,air,,,load,ctwithdrawing,,1.0,,,,,316L
2347,,,,4.426706824173789,4.184288507901585e-10,dadn,316l,lpbf,slm280hl,950,,,100,,90,,,,25,air,,,load,ctwithdrawing,,1.0,,,,,316L
2347,,,,2.561834493647974,1.5877137312579756e-11,dadn,316l,lpbf,slm280hl,950,,,100,,90,,,,25,air,,,load,ctwithdrawing,,1.0,,,,,316L
2347,,,,4.3309141248629235,3.629489629577061e-10,dadn,316l,lpbf,slm280hl,950,,,100,,90,,,,25,air,,,load,ctwithdrawing,,1.0,,,,,316L
2347,,,,4.884679848925631,4.998523046589254e-10,dadn,316l,lpbf,slm280hl,950,,,100,,90,,,,25,air,,,load,ctwithdrawing,,1.0,,,,,316L
2347,,,,2.4791299236236424,2.8046356356787868e-11,dadn,316l,lpbf,slm280hl,950,,,100,,90,,,,25,air,,,load,ctwithdrawing,,1.0,,,,,316L
2347,,,,2.7961200872751615,3.47168681892656e-11,dadn,316l,lpbf,slm280hl,950,,,100,,90,,,,25,air,,,load,ctwithdrawing,,1.0,,,,,316L
2347,,,,13.50956390953041,3.3207449528138994e-08,dadn,316l,lpbf,slm280hl,950,,,100,,90,,,,25,air,,,load,ctwithdrawing,,1.0,,,,,316L
2347,,,,23.86009722650013,2.612091686712872e-07,dadn,316l,lpbf,slm280hl,950,,,100,,90,,,,25,air,,,load,ctwithdrawing,,1.0,,,,,316L
2347,,,,31.709372546848435,9.39664831495469e-07,dadn,316l,lpbf,slm280hl,950,,,100,,90,,,,25,air,,,load,ctwithdrawing,,1.0,,,,,316L
2347,,,,2.7657009931780463,1.0737125537917917e-11,dadn,316l,lpbf,slm280hl,950,,,100,,90,,,,25,air,,,load,ctwithdrawing,,1.0,,,,,316L
2347,,,,3.5181818985877307,2.2061210759373218e-10,dadn,316l,lpbf,slm280hl,950,,,100,,90,,,,25,air,,,load,ctwithdrawing,,1.0,,,,,316L
2347,,,,2.5339642012101935,6.584651866079415e-11,dadn,316l,lpbf,slm280hl,950,,,100,,90,,,,25,air,,,load,ctwithdrawing,,1.0,,,,,316L
2347,,,,2.4254822444890363,4.7811974536394254e-11,dadn,316l,lpbf,slm280hl,950,,,100,,90,,,,25,air,,,load,ctwithdrawing,,1.0,,,,,316L
2347,,,,2.618498060335986,1.7047481650792992e-11,dadn,316l,lpbf,slm280hl,950,,,100,,90,,,,25,air,,,load,ctwithdrawing,,1.0,,,,,316L
2347,,,,2.4254822444890363,5.3194744328508555e-11,dadn,316l,lpbf,slm280hl,950,,,100,,90,,,,25,air,,,load,ctwithdrawing,,1.0,,,,,316L
2347,,,,30.351857401749157,9.39664831495469e-07,dadn,316l,lpbf,slm280hl,950,,,100,,90,,,,25,air,,,load,ctwithdrawing,,1.0,,,,,316L
2347,,,,2.5339642012101935,4.147253838298833e-11,dadn,316l,lpbf,slm280hl,950,,,100,,90,,,,25,air,,,load,ctwithdrawing,,1.0,,,,,316L
2347,,,,2.8893995509091117,1.8966721969798474e-11,dadn,316l,lpbf,slm280hl,950,,,100,,90,,,,25,air,,,load,ctwithdrawing,,1.0,,,,,316L
2347,,,,2.953308318062962,6.1326021036318e-11,dadn,316l,lpbf,slm280hl,950,,,100,,90,,,,25,air,,,load,ctwithdrawing,,1.0,,,,,316L
2347,,,,3.153641714362427,9.736816568277755e-11,dadn,316l,lpbf,slm280hl,950,,,100,,90,,,,25,air,,,load,ctwithdrawing,,1.0,,,,,316L
2347,,,,5.7556584179028745,9.480559688428822e-10,dadn,316l,lpbf,slm280hl,950,,,100,,90,,,,25,air,,,load,ctwithdrawing,,1.0,,,,,316L
2347,,,,3.595998297393146,1.4919187557455682e-10,dadn,316l,lpbf,slm280hl,950,,,100,,90,,,,25,air,,,load,ctwithdrawing,,1.0,,,,,316L
2347,,,,2.953308318062962,5.918351734295042e-11,dadn,316l,lpbf,slm280hl,950,,,100,,90,,,,25,air,,,load,ctwithdrawing,,1.0,,,,,316L
2347,,,,12.109755980792949,2.0915262540324636e-08,dadn,316l,lpbf,slm280hl,950,,,100,,90,,,,25,air,,,load,ctwithdrawing,,1.0,,,,,316L
2347,,,,4.055795130918957,1.913609339218691e-10,dadn,316l,lpbf,slm280hl,950,,,100,,90,,,,25,air,,,load,ctwithdrawing,,1.0,,,,,316L
2347,,,,16.63039684787482,7.796360130405237e-08,dadn,316l,lpbf,slm280hl,950,,,100,,90,,,,25,air,,,load,ctwithdrawing,,1.0,,,,,316L
2347,,,,3.404603241609092,1.2052609368708414e-10,dadn,316l,lpbf,slm280hl,950,,,100,,90,,,,25,air,,,load,ctwithdrawing,,1.0,,,,,316L
2347,,,,14.584632385359987,3.694601205199302e-08,dadn,316l,lpbf,slm280hl,950,,,100,,90,,,,25,air,,,load,ctwithdrawing,,1.0,,,,,316L
2347,,,,2.561834493647974,7.32596542821523e-11,dadn,316l,lpbf,slm280hl,950,,,100,,90,,,,25,air,,,load,ctwithdrawing,,1.0,,,,,316L
2347,,,,30.685688140720366,7.865981048919352e-07,dadn,316l,lpbf,slm280hl,950,,,100,,90,,,,25,air,,,load,ctwithdrawing,,1.0,,,,,316L
2347,,,,10.504555312261797,9.911491118423562e-09,dadn,316l,lpbf,slm280hl,950,,,100,,90,,,,25,air,,,load,ctwithdrawing,,1.0,,,,,316L
2347,,,,3.153641714362427,6.1326021036318e-11,dadn,316l,lpbf,slm280hl,950,,,100,,90,,,,25,air,,,load,ctwithdrawing,,1.0,,,,,316L
2347,,,,2.985790847391528,1.4397966485164672e-10,dadn,316l,lpbf,slm280hl,950,,,100,,90,,,,25,air,,,load,ctwithdrawing,,1.0,,,,,316L
2347,,,,15.236943678430656,4.413545872200529e-08,dadn,316l,lpbf,slm280hl,950,,,100,,90,,,,25,air,,,load,ctwithdrawing,,1.0,,,,,316L
2347,,,,36.1571985715964,1.8467549272145112e-06,dadn,316l,lpbf,slm280hl,950,,,100,,90,,,,25,air,,,load,ctwithdrawing,,1.0,,,,,316L
2347,,,,2.7961200872751615,1.2826498305280599e-11,dadn,316l,lpbf,slm280hl,950,,,100,,90,,,,25,air,,,load,ctwithdrawing,,1.0,,,,,316L
2347,,,,12.651376117240861,2.3269945535282357e-08,dadn,316l,lpbf,slm280hl,950,,,100,,90,,,,25,air,,,load,ctwithdrawing,,1.0,,,,,316L
2347,,,,2.5063971107171485,1.3290830626605705e-11,dadn,316l,lpbf,slm280hl,950,,,100,,90,,,,25,air,,,load,ctwithdrawing,,1.0,,,,,316L
2347,,,,2.735612829533418,8.150737585973612e-11,dadn,316l,lpbf,slm280hl,950,,,100,,90,,,,25,air,,,load,ctwithdrawing,,1.0,,,,,316L
2347,,,,8.16796774842772,3.5339674759658223e-09,dadn,316l,lpbf,slm280hl,950,,,100,,90,,,,25,air,,,load,ctwithdrawing,,1.0,,,,,316L
2347,,,,3.1883276490655654,3.862536415032961e-11,dadn,316l,lpbf,slm280hl,950,,,100,,90,,,,25,air,,,load,ctwithdrawing,,1.0,,,,,316L
2347,,,,3.085397788465097,7.070023370958016e-11,dadn,316l,lpbf,slm280hl,950,,,100,,90,,,,25,air,,,load,ctwithdrawing,,1.0,,,,,316L
2347,,,,2.590011322855374,1.4270531694106973e-11,dadn,316l,lpbf,slm280hl,950,,,100,,90,,,,25,air,,,load,ctwithdrawing,,1.0,,,,,316L
2347,,,,3.294691282854968,1.3409516759693806e-10,dadn,316l,lpbf,slm280hl,950,,,100,,90,,,,25,air,,,load,ctwithdrawing,,1.0,,,,,316L
2347,,,,16.449474143985924,4.910431885115734e-08,dadn,316l,lpbf,slm280hl,950,,,100,,90,,,,25,air,,,load,ctwithdrawing,,1.0,,,,,316L
2347,,,,2.9211791673752687,1.645190587753661e-11,dadn,316l,lpbf,slm280hl,950,,,100,,90,,,,25,air,,,load,ctwithdrawing,,1.0,,,,,316L
2347,,,,2.705851996136614,7.070023370958016e-11,dadn,316l,lpbf,slm280hl,950,,,100,,90,,,,25,air,,,load,ctwithdrawing,,1.0,,,,,316L
2347,,,,26.04215740898791,3.233348447558311e-07,dadn,316l,lpbf,slm280hl,950,,,100,,90,,,,25,air,,,load,ctwithdrawing,,1.0,,,,,316L
2347,,,,29.052459060016165,9.068364278588722e-07,dadn,316l,lpbf,slm280hl,950,,,100,,90,,,,25,air,,,load,ctwithdrawing,,1.0,,,,,316L
2347,,,,9.012999742729967,5.043159487171359e-09,dadn,316l,lpbf,slm280hl,950,,,100,,90,,,,25,air,,,load,ctwithdrawing,,1.0,,,,,316L
2347,,,,3.9248605240030416,1.9828839491270712e-10,dadn,316l,lpbf,slm280hl,950,,,100,,90,,,,25,air,,,load,ctwithdrawing,,1.0,,,,,316L
2347,,,,2.705851996136614,6.823022979794498e-11,dadn,316l,lpbf,slm280hl,950,,,100,,90,,,,25,air,,,load,ctwithdrawing,,1.0,,,,,316L
2347,,,,2.647298114675536,6.823022979794498e-11,dadn,316l,lpbf,slm280hl,950,,,100,,90,,,,25,air,,,load,ctwithdrawing,,1.0,,,,,316L
2347,,,,2.985790847391528,9.396648314954692e-11,dadn,316l,lpbf,slm280hl,950,,,100,,90,,,,25,air,,,load,ctwithdrawing,,1.0,,,,,316L
2347,,,,3.75683267684635,1.913609339218691e-10,dadn,316l,lpbf,slm280hl,950,,,100,,90,,,,25,air,,,load,ctwithdrawing,,1.0,,,,,316L
2347,,,,2.7657009931780463,1.0000000000000001e-11,dadn,316l,lpbf,slm280hl,950,,,100,,90,,,,25,air,,,load,ctwithdrawing,,1.0,,,,,316L
2347,,,,2.8893995509091117,4.002364172937598e-11,dadn,316l,lpbf,slm280hl,950,,,100,,90,,,,25,air,,,load,ctwithdrawing,,1.0,,,,,316L
2347,,,,3.882161820846108,1.659882017848522e-10,dadn,316l,lpbf,slm280hl,950,,,100,,90,,,,25,air,,,load,ctwithdrawing,,1.0,,,,,316L
2347,,,,34.23275132071128,3.502688725083305e-06,dadn,316l,lpbf,slm280hl,950,,,100,,90,,,,25,air,,,load,ctwithdrawing,,1.0,,,,,316L
2347,,,,9.012999742729967,6.024524570102658e-09,dadn,316l,lpbf,slm280hl,950,,,100,,90,,,,25,air,,,load,ctwithdrawing,,1.0,,,,,316L
2347,,,,3.5181818985877307,1.659882017848522e-10,dadn,316l,lpbf,slm280hl,950,,,100,,90,,,,25,air,,,load,ctwithdrawing,,1.0,,,,,316L
2347,,,,32.05813417713396,1.5459277364194786e-06,dadn,316l,lpbf,slm280hl,950,,,100,,90,,,,25,air,,,load,ctwithdrawing,,1.0,,,,,316L
2347,,,,3.595998297393146,1.719971439928444e-10,dadn,316l,lpbf,slm280hl,950,,,100,,90,,,,25,air,,,load,ctwithdrawing,,1.0,,,,,316L
2347,,,,20.472170765090087,1.427053169410697e-07,dadn,316l,lpbf,slm280hl,950,,,100,,90,,,,25,air,,,load,ctwithdrawing,,1.0,,,,,316L
2347,,,,2.857965666068737,2.0364807483251203e-11,dadn,316l,lpbf,slm280hl,950,,,100,,90,,,,25,air,,,load,ctwithdrawing,,1.0,,,,,316L
2347,,,,20.029158707541647,1.5877137312579756e-07,dadn,316l,lpbf,slm280hl,950,,,100,,90,,,,25,air,,,load,ctwithdrawing,,1.0,,,,,316L
2347,,,,17.56530042004718,6.526371848855738e-08,dadn,316l,lpbf,slm280hl,950,,,100,,90,,,,25,air,,,load,ctwithdrawing,,1.0,,,,,316L
2347,,,,2.953308318062962,1.0833007273708454e-10,dadn,316l,lpbf,slm280hl,950,,,100,,90,,,,25,air,,,load,ctwithdrawing,,1.0,,,,,316L
2347,,,,2.590011322855374,4.614160149897245e-11,dadn,316l,lpbf,slm280hl,950,,,100,,90,,,,25,air,,,load,ctwithdrawing,,1.0,,,,,316L
2347,,,,8.81796094559766,4.866970201694845e-09,dadn,316l,lpbf,slm280hl,950,,,100,,90,,,,25,air,,,load,ctwithdrawing,,1.0,,,,,316L
2347,,,,20.697337871155263,1.5877137312579756e-07,dadn,316l,lpbf,slm280hl,950,,,100,,90,,,,25,air,,,load,ctwithdrawing,,1.0,,,,,316L
2347,,,,2.857965666068737,2.1865949450319842e-11,dadn,316l,lpbf,slm280hl,950,,,100,,90,,,,25,air,,,load,ctwithdrawing,,1.0,,,,,316L
2347,,,,4.426706824173789,5.179474679231213e-10,dadn,316l,lpbf,slm280hl,950,,,100,,90,,,,25,air,,,load,ctwithdrawing,,1.0,,,,,316L
2347,,,,2.647298114675536,1.112582043396199e-11,dadn,316l,lpbf,slm280hl,950,,,100,,90,,,,25,air,,,load,ctwithdrawing,,1.0,,,,,316L
2347,,,,30.021658419764172,9.736816568277757e-07,dadn,316l,lpbf,slm280hl,950,,,100,,90,,,,25,air,,,load,ctwithdrawing,,1.0,,,,,316L
2347,,,,2.4791299236236424,3.5973654227963534e-11,dadn,316l,lpbf,slm280hl,950,,,100,,90,,,,25,air,,,load,ctwithdrawing,,1.0,,,,,316L
2347,,,,4.283797949527581,2.9321181562068085e-10,dadn,316l,lpbf,slm280hl,950,,,100,,90,,,,25,air,,,load,ctwithdrawing,,1.0,,,,,316L
2347,,,,3.051831631531611,1.719971439928444e-10,dadn,316l,lpbf,slm280hl,950,,,100,,90,,,,25,air,,,load,ctwithdrawing,,1.0,,,,,316L
2347,,,,3.7981529233176756,1.4919187557455682e-10,dadn,316l,lpbf,slm280hl,950,,,100,,90,,,,25,air,,,load,ctwithdrawing,,1.0,,,,,316L
