Repository: jessk816/pinn

**data**
- **fatigue database**
    - FatigueData-AM2022.xlsx
        - raw fatigue database for additive manufacturing materials (2022)
    - data_fatigue2022.ipynb
        - data cleaning and exploration of fatigue database
    - 316l_fatiguedata_clean.csv
        - cleaned fatigue data for 316L stainless steel
    - fatigue_database_clean.csv
        - cleaned full fatigue database
    - other_fatiguedata_clean.csv
        - cleaned fatigue data for other materials
    - ti64_fatiguedata_clean.csv
        - cleaned fatigue data for Ti-6Al-4V
- **zhou**
    - data_zhou.xlsx
        - datasets from Zhou, S. et al. (2025).

File: data/fatigue database/316l_fatiguedata_clean.csv (part 24 of 33)
dataset_id,Nf,stress_amp,strain_amp,deltaK,dadN,fatigue_data_type,material,am_process,am_machine,power_w,scan_speed,hatch_spacing,layer_thickness,preheat_temp,build_direction,am_environment,scan_pattern,scan_rotation,fatigue_temp,fatigue_environment,r_ratio,frequency_hz,load_control,specimen_description,specimen_size_mm,Kt,E_gpa,yield_strength,uts,elongation,material_group
2347,,,,4.283797949527581,3.760880856146918e-10,dadn,316l,lpbf,slm280hl,950,,,100,,90,,,,25,air,,,load,ctwithdrawing,,1.0,,,,,316L
2347,,,,4.9384049393548795,6.643452319540293e-10,dadn,316l,lpbf,slm280hl,950,,,100,,90,,,,25,air,,,load,ctwithdrawing,,1.0,,,,,316L
2347,,,,34.23275132071128,2.285984909068808e-06,dadn,316l,lpbf,slm280hl,950,,,100,,90,,,,25,air,,,load,ctwithdrawing,,1.0,,,,,316L
2347,,,,2.561834493647974,1.3290830626605705e-11,dadn,316l,lpbf,slm280hl,950,,,100,,90,,,,25,air,,,load,ctwithdrawing,,1.0,,,,,316L
2347,,,,18.75681715693718,1.0000000000000001e-07,dadn,316l,lpbf,slm280hl,950,,,100,,90,,,,25,air,,,load,ctwithdrawing,,1.0,,,,,316L
2347,,,,2.5339642012101935,1.0362010199723756e-11,dadn,316l,lpbf,slm280hl,950,,,100,,90,,,,25,air,,,load,ctwithdrawing,,1.0,,,,,316L
2347,,,,5.273394492511965,7.391385756879356e-10,dadn,316l,lpbf,slm280hl,950,,,100,,90,,,,25,air,,,load,ctwithdrawing,,1.0,,,,,316L
2347,,,,3.882161820846108,2.730822272545943e-10,dadn,316l,lpbf,slm280hl,950,,,100,,90,,,,25,air,,,load,ctwithdrawing,,1.0,,,,,316L
2347,,,,3.294691282854968,7.32596542821523e-11,dadn,316l,lpbf,slm280hl,950,,,100,,90,,,,25,air,,,load,ctwithdrawing,,1.0,,,,,316L
2347,,,,2.4791299236236424,2.2657519123085827e-11,dadn,316l,lpbf,slm280hl,950,,,100,,90,,,,25,air,,,load,ctwithdrawing,,1.0,,,,,316L
2347,,,,21.155128953145308,1.8966721969798435e-07,dadn,316l,lpbf,slm280hl,950,,,100,,90,,,,25,air,,,load,ctwithdrawing,,1.0,,,,,316L
2347,,,,3.294691282854968,1.4919187557455682e-10,dadn,316l,lpbf,slm280hl,950,,,100,,90,,,,25,air,,,load,ctwithdrawing,,1.0,,,,,316L
2347,,,,3.715961954868356,1.2488926121184297e-10,dadn,316l,lpbf,slm280hl,950,,,100,,90,,,,25,air,,,load,ctwithdrawing,,1.0,,,,,316L
2347,,,,6.420974573014814,1.6747046413259821e-09,dadn,316l,lpbf,slm280hl,950,,,100,,90,,,,25,air,,,load,ctwithdrawing,,1.0,,,,,316L
2347,,,,2.735612829533418,4.297388657329601e-11,dadn,316l,lpbf,slm280hl,950,,,100,,90,,,,25,air,,,load,ctwithdrawing,,1.0,,,,,316L
2347,,,,2.618498060335986,1.8966721969798474e-11,dadn,316l,lpbf,slm280hl,950,,,100,,90,,,,25,air,,,load,ctwithdrawing,,1.0,,,,,316L
2347,,,,2.705851996136614,2.1865949450319842e-11,dadn,316l,lpbf,slm280hl,950,,,100,,90,,,,25,air,,,load,ctwithdrawing,,1.0,,,,,316L
2347,,,,3.051831631531611,1.0089299259333339e-10,dadn,316l,lpbf,slm280hl,950,,,100,,90,,,,25,air,,,load,ctwithdrawing,,1.0,,,,,316L
2347,,,,34.23275132071128,2.3687398944185575e-06,dadn,316l,lpbf,slm280hl,950,,,100,,90,,,,25,air,,,load,ctwithdrawing,,1.0,,,,,316L
2347,,,,33.12760382357622,1.913609339218691e-06,dadn,316l,lpbf,slm280hl,950,,,100,,90,,,,25,air,,,load,ctwithdrawing,,1.0,,,,,316L
2347,,,,2.676414931949733,4.954281678150498e-11,dadn,316l,lpbf,slm280hl,950,,,100,,90,,,,25,air,,,load,ctwithdrawing,,1.0,,,,,316L
2347,,,,21.387807706144876,1.7664617874512018e-07,dadn,316l,lpbf,slm280hl,950,,,100,,90,,,,25,air,,,load,ctwithdrawing,,1.0,,,,,316L
2347,,,,7.649101983666031,3.4105037611910883e-09,dadn,316l,lpbf,slm280hl,950,,,100,,90,,,,25,air,,,load,ctwithdrawing,,1.0,,,,,316L
2347,,,,11.718812629856599,1.879884963492666e-08,dadn,316l,lpbf,slm280hl,950,,,100,,90,,,,25,air,,,load,ctwithdrawing,,1.0,,,,,316L
2347,,,,11.847704243582509,1.6896596297332334e-08,dadn,316l,lpbf,slm280hl,950,,,100,,90,,,,25,air,,,load,ctwithdrawing,,1.0,,,,,316L
2347,,,,3.223395083690128,1.389495494373136e-10,dadn,316l,lpbf,slm280hl,950,,,100,,90,,,,25,air,,,load,ctwithdrawing,,1.0,,,,,316L
2347,,,,7.818287542463657,3.0653952950565237e-09,dadn,316l,lpbf,slm280hl,950,,,100,,90,,,,25,air,,,load,ctwithdrawing,,1.0,,,,,316L
2347,,,,12.109755980792949,1.6896596297332334e-08,dadn,316l,lpbf,slm280hl,950,,,100,,90,,,,25,air,,,load,ctwithdrawing,,1.0,,,,,316L
2347,,,,8.25780471205267,4.866970201694845e-09,dadn,316l,lpbf,slm280hl,950,,,100,,90,,,,25,air,,,load,ctwithdrawing,,1.0,,,,,316L
2347,,,,2.618498060335986,1.3771972251568922e-11,dadn,316l,lpbf,slm280hl,950,,,100,,90,,,,25,air,,,load,ctwithdrawing,,1.0,,,,,316L
2347,,,,3.5568772985922443,1.719971439928444e-10,dadn,316l,lpbf,slm280hl,950,,,100,,90,,,,25,air,,,load,ctwithdrawing,,1.0,,,,,316L
2347,,,,2.8268737516269686,1.2378388032876617e-11,dadn,316l,lpbf,slm280hl,950,,,100,,90,,,,25,air,,,load,ctwithdrawing,,1.0,,,,,316L
2347,,,,3.675535866990065,2.5433457613046483e-10,dadn,316l,lpbf,slm280hl,950,,,100,,90,,,,25,air,,,load,ctwithdrawing,,1.0,,,,,316L
2347,,,,3.9680288570557445,2.2859849090688077e-10,dadn,316l,lpbf,slm280hl,950,,,100,,90,,,,25,air,,,load,ctwithdrawing,,1.0,,,,,316L
2347,,,,2.4521593772694725,3.35039895928602e-11,dadn,316l,lpbf,slm280hl,950,,,100,,90,,,,25,air,,,load,ctwithdrawing,,1.0,,,,,316L
2347,,,,34.60926681757679,3.380317773839562e-06,dadn,316l,lpbf,slm280hl,950,,,100,,90,,,,25,air,,,load,ctwithdrawing,,1.0,,,,,316L
2347,,,,4.283797949527581,3.148252073520092e-10,dadn,316l,lpbf,slm280hl,950,,,100,,90,,,,25,air,,,load,ctwithdrawing,,1.0,,,,,316L
2347,,,,3.9680288570557445,2.635417472006295e-10,dadn,316l,lpbf,slm280hl,950,,,100,,90,,,,25,air,,,load,ctwithdrawing,,1.0,,,,,316L
2347,,,,3.2588482142363473,3.011372490840136e-11,dadn,316l,lpbf,slm280hl,950,,,100,,90,,,,25,air,,,load,ctwithdrawing,,1.0,,,,,316L
2347,,,,2.647298114675536,3.862536415032961e-11,dadn,316l,lpbf,slm280hl,950,,,100,,90,,,,25,air,,,load,ctwithdrawing,,1.0,,,,,316L
2347,,,,10.62009168343143,9.231047065084015e-09,dadn,316l,lpbf,slm280hl,950,,,100,,90,,,,25,air,,,load,ctwithdrawing,,1.0,,,,,316L
2347,,,,19.59573330718679,1.2378388032876616e-07,dadn,316l,lpbf,slm280hl,950,,,100,,90,,,,25,air,,,load,ctwithdrawing,,1.0,,,,,316L
2347,,,,8.25780471205267,4.221653894360846e-09,dadn,316l,lpbf,slm280hl,950,,,100,,90,,,,25,air,,,load,ctwithdrawing,,1.0,,,,,316L
2347,,,,28.423771960211045,5.512044833037031e-07,dadn,316l,lpbf,slm280hl,950,,,100,,90,,,,25,air,,,load,ctwithdrawing,,1.0,,,,,316L
2347,,,,2.4254822444890363,3.727593720314939e-11,dadn,316l,lpbf,slm280hl,950,,,100,,90,,,,25,air,,,load,ctwithdrawing,,1.0,,,,,316L
2347,,,,2.8268737516269686,2.1865949450319842e-11,dadn,316l,lpbf,slm280hl,950,,,100,,90,,,,25,air,,,load,ctwithdrawing,,1.0,,,,,316L
2347,,,,2.5063971107171485,1.9653336650637643e-11,dadn,316l,lpbf,slm280hl,950,,,100,,90,,,,25,air,,,load,ctwithdrawing,,1.0,,,,,316L
2347,,,,13.217220719703715,3.092769047997774e-08,dadn,316l,lpbf,slm280hl,950,,,100,,90,,,,25,air,,,load,ctwithdrawing,,1.0,,,,,316L
2347,,,,17.56530042004718,8.078596319197871e-08,dadn,316l,lpbf,slm280hl,950,,,100,,90,,,,25,air,,,load,ctwithdrawing,,1.0,,,,,316L
2347,,,,3.0186306420638878,1.3409516759693806e-10,dadn,316l,lpbf,slm280hl,950,,,100,,90,,,,25,air,,,load,ctwithdrawing,,1.0,,,,,316L
2347,,,,3.595998297393146,1.913609339218691e-10,dadn,316l,lpbf,slm280hl,950,,,100,,90,,,,25,air,,,load,ctwithdrawing,,1.0,,,,,316L
2347,,,,2.561834493647974,1.3771972251568922e-11,dadn,316l,lpbf,slm280hl,950,,,100,,90,,,,25,air,,,load,ctwithdrawing,,1.0,,,,,316L
2347,,,,2.676414931949733,1.163153590509856e-10,dadn,316l,lpbf,slm280hl,950,,,100,,90,,,,25,air,,,load,ctwithdrawing,,1.0,,,,,316L
2347,,,,2.8268737516269686,3.47168681892656e-11,dadn,316l,lpbf,slm280hl,950,,,100,,90,,,,25,air,,,load,ctwithdrawing,,1.0,,,,,316L
2347,,,,6.49159689632941,1.7353306574944545e-09,dadn,316l,lpbf,slm280hl,950,,,100,,90,,,,25,air,,,load,ctwithdrawing,,1.0,,,,,316L
2347,,,,3.6355495760206207,1.2488926121184297e-10,dadn,316l,lpbf,slm280hl,950,,,100,,90,,,,25,air,,,load,ctwithdrawing,,1.0,,,,,316L
2347,,,,2.8893995509091117,3.47168681892656e-11,dadn,316l,lpbf,slm280hl,950,,,100,,90,,,,25,air,,,load,ctwithdrawing,,1.0,,,,,316L
2347,,,,35.374766893090424,3.7608808561469186e-06,dadn,316l,lpbf,slm280hl,950,,,100,,90,,,,25,air,,,load,ctwithdrawing,,1.0,,,,,316L
2347,,,,2.561834493647974,7.070023370958016e-11,dadn,316l,lpbf,slm280hl,950,,,100,,90,,,,25,air,,,load,ctwithdrawing,,1.0,,,,,316L
2347,,,,10.736898803591977,1.3650078065460137e-08,dadn,316l,lpbf,slm280hl,950,,,100,,90,,,,25,air,,,load,ctwithdrawing,,1.0,,,,,316L
2347,,,,34.60926681757679,2.454490694645772e-06,dadn,316l,lpbf,slm280hl,950,,,100,,90,,,,25,air,,,load,ctwithdrawing,,1.0,,,,,316L
2347,,,,11.465220797571265,1.1840200953626556e-08,dadn,316l,lpbf,slm280hl,950,,,100,,90,,,,25,air,,,load,ctwithdrawing,,1.0,,,,,316L
2347,,,,5.569846549165896,7.391385756879356e-10,dadn,316l,lpbf,slm280hl,950,,,100,,90,,,,25,air,,,load,ctwithdrawing,,1.0,,,,,316L
2347,,,,2.7657009931780463,3.233348447558311e-11,dadn,316l,lpbf,slm280hl,950,,,100,,90,,,,25,air,,,load,ctwithdrawing,,1.0,,,,,316L
2347,,,,31.364405107269327,1.163153590509856e-06,dadn,316l,lpbf,slm280hl,950,,,100,,90,,,,25,air,,,load,ctwithdrawing,,1.0,,,,,316L
2347,,,,4.475394810242069,4.184288507901585e-10,dadn,316l,lpbf,slm280hl,950,,,100,,90,,,,25,air,,,load,ctwithdrawing,,1.0,,,,,316L
2347,,,,21.86087084557579,1.8304095058991653e-07,dadn,316l,lpbf,slm280hl,950,,,100,,90,,,,25,air,,,load,ctwithdrawing,,1.0,,,,,316L
2347,,,,5.2160250383140045,6.411354738598309e-10,dadn,316l,lpbf,slm280hl,950,,,100,,90,,,,25,air,,,load,ctwithdrawing,,1.0,,,,,316L
2347,,,,4.992720935520205,5.971202176929714e-10,dadn,316l,lpbf,slm280hl,950,,,100,,90,,,,25,air,,,load,ctwithdrawing,,1.0,,,,,316L
2347,,,,21.86087084557579,2.1865949450319842e-07,dadn,316l,lpbf,slm280hl,950,,,100,,90,,,,25,air,,,load,ctwithdrawing,,1.0,,,,,316L
2347,,,,4.83153923574705,6.18736578619584e-10,dadn,316l,lpbf,slm280hl,950,,,100,,90,,,,25,air,,,load,ctwithdrawing,,1.0,,,,,316L
2347,,,,3.4420494249186064,1.3409516759693806e-10,dadn,316l,lpbf,slm280hl,950,,,100,,90,,,,25,air,,,load,ctwithdrawing,,1.0,,,,,316L
2347,,,,19.382550598015605,1.0362010199723757e-07,dadn,316l,lpbf,slm280hl,950,,,100,,90,,,,25,air,,,load,ctwithdrawing,,1.0,,,,,316L
2347,,,,2.953308318062962,2.1102034285685967e-11,dadn,316l,lpbf,slm280hl,950,,,100,,90,,,,25,air,,,load,ctwithdrawing,,1.0,,,,,316L
2347,,,,4.14550265044981,2.730822272545943e-10,dadn,316l,lpbf,slm280hl,950,,,100,,90,,,,25,air,,,load,ctwithdrawing,,1.0,,,,,316L
2347,,,,3.1193331292289237,1.0089299259333339e-10,dadn,316l,lpbf,slm280hl,950,,,100,,90,,,,25,air,,,load,ctwithdrawing,,1.0,,,,,316L
2347,,,,7.649101983666031,3.29135341063649e-09,dadn,316l,lpbf,slm280hl,950,,,100,,90,,,,25,air,,,load,ctwithdrawing,,1.0,,,,,316L
2347,,,,2.676414931949733,1.8304095058991655e-11,dadn,316l,lpbf,slm280hl,950,,,100,,90,,,,25,air,,,load,ctwithdrawing,,1.0,,,,,316L
2347,,,,23.089813632165956,2.520834892425128e-07,dadn,316l,lpbf,slm280hl,950,,,100,,90,,,,25,air,,,load,ctwithdrawing,,1.0,,,,,316L
2347,,,,2.7657009931780463,7.591172848998983e-11,dadn,316l,lpbf,slm280hl,950,,,100,,90,,,,25,air,,,load,ctwithdrawing,,1.0,,,,,316L
2347,,,,3.1193331292289237,5.512044833037031e-11,dadn,316l,lpbf,slm280hl,950,,,100,,90,,,,25,air,,,load,ctwithdrawing,,1.0,,,,,316L
2347,,,,34.98992349252208,3.629489629577068e-06,dadn,316l,lpbf,slm280hl,950,,,100,,90,,,,25,air,,,load,ctwithdrawing,,1.0,,,,,316L
2347,,,,10.165433197795956,1.0642092440647225e-08,dadn,316l,lpbf,slm280hl,950,,,100,,90,,,,25,air,,,load,ctwithdrawing,,1.0,,,,,316L
2347,,,,6.781939625145039,1.7353306574944545e-09,dadn,316l,lpbf,slm280hl,950,,,100,,90,,,,25,air,,,load,ctwithdrawing,,1.0,,,,,316L
2347,,,,28.114548691229352,6.823022979794497e-07,dadn,316l,lpbf,slm280hl,950,,,100,,90,,,,25,air,,,load,ctwithdrawing,,1.0,,,,,316L
2347,,,,2.676414931949733,2.3477744425385142e-11,dadn,316l,lpbf,slm280hl,950,,,100,,90,,,,25,air,,,load,ctwithdrawing,,1.0,,,,,316L
2347,,,,4.675561019340438,6.411354738598309e-10,dadn,316l,lpbf,slm280hl,950,,,100,,90,,,,25,air,,,load,ctwithdrawing,,1.0,,,,,316L
2347,,,,12.931203754854405,2.6826957952797275e-08,dadn,316l,lpbf,slm280hl,950,,,100,,90,,,,25,air,,,load,ctwithdrawing,,1.0,,,,,316L
2347,,,,3.75683267684635,2.368739894418557e-10,dadn,316l,lpbf,slm280hl,950,,,100,,90,,,,25,air,,,load,ctwithdrawing,,1.0,,,,,316L
2347,,,,4.055795130918957,1.5459277364194786e-10,dadn,316l,lpbf,slm280hl,950,,,100,,90,,,,25,air,,,load,ctwithdrawing,,1.0,,,,,316L
2347,,,,2.953308318062962,6.823022979794498e-11,dadn,316l,lpbf,slm280hl,950,,,100,,90,,,,25,air,,,load,ctwithdrawing,,1.0,,,,,316L
2347,,,,34.60926681757679,2.054666370572324e-06,dadn,316l,lpbf,slm280hl,950,,,100,,90,,,,25,air,,,load,ctwithdrawing,,1.0,,,,,316L
2347,,,,4.83153923574705,4.82389319277307e-10,dadn,316l,lpbf,slm280hl,950,,,100,,90,,,,25,air,,,load,ctwithdrawing,,1.0,,,,,316L
2347,,,,2.676414931949733,2.612091686712872e-11,dadn,316l,lpbf,slm280hl,950,,,100,,90,,,,25,air,,,load,ctwithdrawing,,1.0,,,,,316L
2347,,,,7.9912152076375325,3.5339674759658223e-09,dadn,316l,lpbf,slm280hl,950,,,100,,90,,,,25,air,,,load,ctwithdrawing,,1.0,,,,,316L
2347,,,,3.223395083690128,4.45295850994266e-11,dadn,316l,lpbf,slm280hl,950,,,100,,90,,,,25,air,,,load,ctwithdrawing,,1.0,,,,,316L
2347,,,,3.085397788465097,8.75154926872247e-11,dadn,316l,lpbf,slm280hl,950,,,100,,90,,,,25,air,,,load,ctwithdrawing,,1.0,,,,,316L
2347,,,,8.348629764793777,4.696936316299511e-09,dadn,316l,lpbf,slm280hl,950,,,100,,90,,,,25,air,,,load,ctwithdrawing,,1.0,,,,,316L
2347,,,,18.963117616555426,1.0737125537917917e-07,dadn,316l,lpbf,slm280hl,950,,,100,,90,,,,25,air,,,load,ctwithdrawing,,1.0,,,,,316L
2347,,,,3.0186306420638878,9.068364278588723e-11,dadn,316l,lpbf,slm280hl,950,,,100,,90,,,,25,air,,,load,ctwithdrawing,,1.0,,,,,316L
2347,,,,2.5339642012101935,1.645190587753661e-11,dadn,316l,lpbf,slm280hl,950,,,100,,90,,,,25,air,,,load,ctwithdrawing,,1.0,,,,,316L
2347,,,,2.4521593772694725,2.5208348924251284e-11,dadn,316l,lpbf,slm280hl,950,,,100,,90,,,,25,air,,,load,ctwithdrawing,,1.0,,,,,316L
2347,,,,4.992720935520205,7.658961460287679e-10,dadn,316l,lpbf,slm280hl,950,,,100,,90,,,,25,air,,,load,ctwithdrawing,,1.0,,,,,316L
2347,,,,2.676414931949733,6.1326021036318e-11,dadn,316l,lpbf,slm280hl,950,,,100,,90,,,,25,air,,,load,ctwithdrawing,,1.0,,,,,316L
2347,,,,27.50615770984958,4.781197453639426e-07,dadn,316l,lpbf,slm280hl,950,,,100,,90,,,,25,air,,,load,ctwithdrawing,,1.0,,,,,316L
2347,,,,9.212352477361149,5.414903652150062e-09,dadn,316l,lpbf,slm280hl,950,,,100,,90,,,,25,air,,,load,ctwithdrawing,,1.0,,,,,316L
2347,,,,3.2588482142363473,9.068364278588723e-11,dadn,316l,lpbf,slm280hl,950,,,100,,90,,,,25,air,,,load,ctwithdrawing,,1.0,,,,,316L
2347,,,,2.590011322855374,9.396648314954692e-11,dadn,316l,lpbf,slm280hl,950,,,100,,90,,,,25,air,,,load,ctwithdrawing,,1.0,,,,,316L
2347,,,,32.41073172926182,1.913609339218691e-06,dadn,316l,lpbf,slm280hl,950,,,100,,90,,,,25,air,,,load,ctwithdrawing,,1.0,,,,,316L
2347,,,,5.3900333078763225,1.0179395954438424e-09,dadn,316l,lpbf,slm280hl,950,,,100,,90,,,,25,air,,,load,ctwithdrawing,,1.0,,,,,316L
2347,,,,3.4420494249186064,1.6018918972814466e-10,dadn,316l,lpbf,slm280hl,950,,,100,,90,,,,25,air,,,load,ctwithdrawing,,1.0,,,,,316L
2347,,,,4.100403573418839,2.730822272545943e-10,dadn,316l,lpbf,slm280hl,950,,,100,,90,,,,25,air,,,load,ctwithdrawing,,1.0,,,,,316L
2347,,,,11.591323232775139,1.1426548252135677e-08,dadn,316l,lpbf,slm280hl,950,,,100,,90,,,,25,air,,,load,ctwithdrawing,,1.0,,,,,316L
2347,,,,9.012999742729967,5.814050028886544e-09,dadn,316l,lpbf,slm280hl,950,,,100,,90,,,,25,air,,,load,ctwithdrawing,,1.0,,,,,316L
2347,,,,29.052459060016165,5.512044833037031e-07,dadn,316l,lpbf,slm280hl,950,,,100,,90,,,,25,air,,,load,ctwithdrawing,,1.0,,,,,316L
2347,,,,30.685688140720366,7.325965428215231e-07,dadn,316l,lpbf,slm280hl,950,,,100,,90,,,,25,air,,,load,ctwithdrawing,,1.0,,,,,316L
2347,,,,4.283797949527581,3.502688725083312e-10,dadn,316l,lpbf,slm280hl,950,,,100,,90,,,,25,air,,,load,ctwithdrawing,,1.0,,,,,316L
2347,,,,2.7961200872751615,2.5208348924251284e-11,dadn,316l,lpbf,slm280hl,950,,,100,,90,,,,25,air,,,load,ctwithdrawing,,1.0,,,,,316L
2347,,,,15.918430202787563,5.661033865005827e-08,dadn,316l,lpbf,slm280hl,950,,,100,,90,,,,25,air,,,load,ctwithdrawing,,1.0,,,,,316L
2347,,,,3.75683267684635,3.148252073520092e-10,dadn,316l,lpbf,slm280hl,950,,,100,,90,,,,25,air,,,load,ctwithdrawing,,1.0,,,,,316L
2347,,,,16.270519704900444,7.261124127563347e-08,dadn,316l,lpbf,slm280hl,950,,,100,,90,,,,25,air,,,load,ctwithdrawing,,1.0,,,,,316L
2347,,,,3.715961954868356,1.6018918972814466e-10,dadn,316l,lpbf,slm280hl,950,,,100,,90,,,,25,air,,,load,ctwithdrawing,,1.0,,,,,316L
2347,,,,4.9384049393548795,5.561266985137267e-10,dadn,316l,lpbf,slm280hl,950,,,100,,90,,,,25,air,,,load,ctwithdrawing,,1.0,,,,,316L
2347,,,,3.051831631531611,1.0833007273708454e-10,dadn,316l,lpbf,slm280hl,950,,,100,,90,,,,25,air,,,load,ctwithdrawing,,1.0,,,,,316L
2347,,,,2.735612829533418,7.591172848998983e-11,dadn,316l,lpbf,slm280hl,950,,,100,,90,,,,25,air,,,load,ctwithdrawing,,1.0,,,,,316L
2347,,,,31.364405107269327,1.008929925933334e-06,dadn,316l,lpbf,slm280hl,950,,,100,,90,,,,25,air,,,load,ctwithdrawing,,1.0,,,,,316L
2347,,,,7.163196887963493,2.5660576505759574e-09,dadn,316l,lpbf,slm280hl,950,,,100,,90,,,,25,air,,,load,ctwithdrawing,,1.0,,,,,316L
2347,,,,2.8893995509091117,2.1865949450319842e-11,dadn,316l,lpbf,slm280hl,950,,,100,,90,,,,25,air,,,load,ctwithdrawing,,1.0,,,,,316L
2347,,,,2.618498060335986,6.584651866079415e-11,dadn,316l,lpbf,slm280hl,950,,,100,,90,,,,25,air,,,load,ctwithdrawing,,1.0,,,,,316L
2347,,,,2.4254822444890363,2.5208348924251284e-11,dadn,316l,lpbf,slm280hl,950,,,100,,90,,,,25,air,,,load,ctwithdrawing,,1.0,,,,,316L
2347,,,,3.8399276384638954,3.148252073520092e-10,dadn,316l,lpbf,slm280hl,950,,,100,,90,,,,25,air,,,load,ctwithdrawing,,1.0,,,,,316L
2347,,,,2.9211791673752687,1.5459277364194786e-10,dadn,316l,lpbf,slm280hl,950,,,100,,90,,,,25,air,,,load,ctwithdrawing,,1.0,,,,,316L
2347,,,,2.7961200872751615,5.3194744328508555e-11,dadn,316l,lpbf,slm280hl,950,,,100,,90,,,,25,air,,,load,ctwithdrawing,,1.0,,,,,316L
2347,,,,12.513741327404864,2.6826957952797275e-08,dadn,316l,lpbf,slm280hl,950,,,100,,90,,,,25,air,,,load,ctwithdrawing,,1.0,,,,,316L
2347,,,,3.051831631531611,2.1865949450319842e-11,dadn,316l,lpbf,slm280hl,950,,,100,,90,,,,25,air,,,load,ctwithdrawing,,1.0,,,,,316L
2347,,,,31.709372546848435,1.0454542183327742e-06,dadn,316l,lpbf,slm280hl,950,,,100,,90,,,,25,air,,,load,ctwithdrawing,,1.0,,,,,316L
2347,,,,2.7961200872751615,7.865981048919353e-11,dadn,316l,lpbf,slm280hl,950,,,100,,90,,,,25,air,,,load,ctwithdrawing,,1.0,,,,,316L
2347,,,,3.085397788465097,1.1225173186384843e-10,dadn,316l,lpbf,slm280hl,950,,,100,,90,,,,25,air,,,load,ctwithdrawing,,1.0,,,,,316L
2347,,,,4.283797949527581,3.2622220097116666e-10,dadn,316l,lpbf,slm280hl,950,,,100,,90,,,,25,air,,,load,ctwithdrawing,,1.0,,,,,316L
2347,,,,4.283797949527581,3.3803177738395626e-10,dadn,316l,lpbf,slm280hl,950,,,100,,90,,,,25,air,,,load,ctwithdrawing,,1.0,,,,,316L
2347,,,,2.705851996136614,1.7664617874512055e-11,dadn,316l,lpbf,slm280hl,950,,,100,,90,,,,25,air,,,load,ctwithdrawing,,1.0,,,,,316L
2347,,,,35.374766893090424,2.129047388889981e-06,dadn,316l,lpbf,slm280hl,950,,,100,,90,,,,25,air,,,load,ctwithdrawing,,1.0,,,,,316L
2347,,,,33.12760382357622,1.9828839491270717e-06,dadn,316l,lpbf,slm280hl,950,,,100,,90,,,,25,air,,,load,ctwithdrawing,,1.0,,,,,316L
2347,,,,4.574383184750301,3.148252073520092e-10,dadn,316l,lpbf,slm280hl,950,,,100,,90,,,,25,air,,,load,ctwithdrawing,,1.0,,,,,316L
2347,,,,10.504555312261797,1.2712972403326378e-08,dadn,316l,lpbf,slm280hl,950,,,100,,90,,,,25,air,,,load,ctwithdrawing,,1.0,,,,,316L
2347,,,,7.483577553107834,3.1763657313560977e-09,dadn,316l,lpbf,slm280hl,950,,,100,,90,,,,25,air,,,load,ctwithdrawing,,1.0,,,,,316L
2347,,,,3.715961954868356,3.038263824141023e-10,dadn,316l,lpbf,slm280hl,950,,,100,,90,,,,25,air,,,load,ctwithdrawing,,1.0,,,,,316L
2347,,,,4.524618300485698,3.148252073520092e-10,dadn,316l,lpbf,slm280hl,950,,,100,,90,,,,25,air,,,load,ctwithdrawing,,1.0,,,,,316L
2347,,,,16.813309464905977,5.86596906501721e-08,dadn,316l,lpbf,slm280hl,950,,,100,,90,,,,25,air,,,load,ctwithdrawing,,1.0,,,,,316L
2347,,,,3.330928578354851,6.354608554868008e-11,dadn,316l,lpbf,slm280hl,950,,,100,,90,,,,25,air,,,load,ctwithdrawing,,1.0,,,,,316L
2347,,,,33.49196414322284,1.7822361603772093e-06,dadn,316l,lpbf,slm280hl,950,,,100,,90,,,,25,air,,,load,ctwithdrawing,,1.0,,,,,316L
2347,,,,5.1592797085352675,7.658961460287679e-10,dadn,316l,lpbf,slm280hl,950,,,100,,90,,,,25,air,,,load,ctwithdrawing,,1.0,,,,,316L
2347,,,,2.5339642012101935,4.954281678150498e-11,dadn,316l,lpbf,slm280hl,950,,,100,,90,,,,25,air,,,load,ctwithdrawing,,1.0,,,,,316L
2347,,,,2.9211791673752687,2.612091686712872e-11,dadn,316l,lpbf,slm280hl,950,,,100,,90,,,,25,air,,,load,ctwithdrawing,,1.0,,,,,316L
2347,,,,3.2588482142363473,1.2052609368708414e-10,dadn,316l,lpbf,slm280hl,950,,,100,,90,,,,25,air,,,load,ctwithdrawing,,1.0,,,,,316L
2347,,,,7.163196887963493,2.0730143890792466e-09,dadn,316l,lpbf,slm280hl,950,,,100,,90,,,,25,air,,,load,ctwithdrawing,,1.0,,,,,316L
2347,,,,21.86087084557579,2.1102034285685966e-07,dadn,316l,lpbf,slm280hl,950,,,100,,90,,,,25,air,,,load,ctwithdrawing,,1.0,,,,,316L
2347,,,,6.282026476611271,1.5052414797329307e-09,dadn,316l,lpbf,slm280hl,950,,,100,,90,,,,25,air,,,load,ctwithdrawing,,1.0,,,,,316L
2347,,,,2.4254822444890363,5.918351734295042e-11,dadn,316l,lpbf,slm280hl,950,,,100,,90,,,,25,air,,,load,ctwithdrawing,,1.0,,,,,316L
2347,,,,26.04215740898791,3.120387246525302e-07,dadn,316l,lpbf,slm280hl,950,,,100,,90,,,,25,air,,,load,ctwithdrawing,,1.0,,,,,316L
2347,,,,7.818287542463657,3.5339674759658223e-09,dadn,316l,lpbf,slm280hl,950,,,100,,90,,,,25,air,,,load,ctwithdrawing,,1.0,,,,,316L
2347,,,,2.676414931949733,2.1865949450319842e-11,dadn,316l,lpbf,slm280hl,950,,,100,,90,,,,25,air,,,load,ctwithdrawing,,1.0,,,,,316L
2347,,,,3.051831631531611,7.591172848998983e-11,dadn,316l,lpbf,slm280hl,950,,,100,,90,,,,25,air,,,load,ctwithdrawing,,1.0,,,,,316L
2347,,,,2.9211791673752687,7.32596542821523e-11,dadn,316l,lpbf,slm280hl,950,,,100,,90,,,,25,air,,,load,ctwithdrawing,,1.0,,,,,316L
2347,,,,2.4521593772694725,4.147253838298833e-11,dadn,316l,lpbf,slm280hl,950,,,100,,90,,,,25,air,,,load,ctwithdrawing,,1.0,,,,,316L
2347,,,,3.75683267684635,3.2622220097116666e-10,dadn,316l,lpbf,slm280hl,950,,,100,,90,,,,25,air,,,load,ctwithdrawing,,1.0,,,,,316L
2347,,,,13.073430085458526,2.3269945535282357e-08,dadn,316l,lpbf,slm280hl,950,,,100,,90,,,,25,air,,,load,ctwithdrawing,,1.0,,,,,316L
2347,,,,2.5063971107171485,2.706652070033241e-11,dadn,316l,lpbf,slm280hl,950,,,100,,90,,,,25,air,,,load,ctwithdrawing,,1.0,,,,,316L
2347,,,,29.052459060016165,8.445802600113034e-07,dadn,316l,lpbf,slm280hl,950,,,100,,90,,,,25,air,,,load,ctwithdrawing,,1.0,,,,,316L
2347,,,,33.12760382357622,3.380317773839562e-06,dadn,316l,lpbf,slm280hl,950,,,100,,90,,,,25,air,,,load,ctwithdrawing,,1.0,,,,,316L
2347,,,,14.907220472856292,4.413545872200529e-08,dadn,316l,lpbf,slm280hl,950,,,100,,90,,,,25,air,,,load,ctwithdrawing,,1.0,,,,,316L
2347,,,,34.98992349252208,2.054666370572324e-06,dadn,316l,lpbf,slm280hl,950,,,100,,90,,,,25,air,,,load,ctwithdrawing,,1.0,,,,,316L
2347,,,,7.5658871195911805,3.4105037611910883e-09,dadn,316l,lpbf,slm280hl,950,,,100,,90,,,,25,air,,,load,ctwithdrawing,,1.0,,,,,316L
2347,,,,4.100403573418839,1.6018918972814466e-10,dadn,316l,lpbf,slm280hl,950,,,100,,90,,,,25,air,,,load,ctwithdrawing,,1.0,,,,,316L
2347,,,,3.0186306420638878,1.163153590509856e-10,dadn,316l,lpbf,slm280hl,950,,,100,,90,,,,25,air,,,load,ctwithdrawing,,1.0,,,,,316L
2347,,,,17.37420686553457,8.078596319197871e-08,dadn,316l,lpbf,slm280hl,950,,,100,,90,,,,25,air,,,load,ctwithdrawing,,1.0,,,,,316L
2347,,,,5.047634336611951,7.391385756879356e-10,dadn,316l,lpbf,slm280hl,950,,,100,,90,,,,25,air,,,load,ctwithdrawing,,1.0,,,,,316L
2347,,,,4.378548516511077,4.82389319277307e-10,dadn,316l,lpbf,slm280hl,950,,,100,,90,,,,25,air,,,load,ctwithdrawing,,1.0,,,,,316L
2347,,,,4.100403573418839,2.0546663705723237e-10,dadn,316l,lpbf,slm280hl,950,,,100,,90,,,,25,air,,,load,ctwithdrawing,,1.0,,,,,316L
2347,,,,22.10131183646263,2.1865949450319842e-07,dadn,316l,lpbf,slm280hl,950,,,100,,90,,,,25,air,,,load,ctwithdrawing,,1.0,,,,,316L
2347,,,,3.675535866990065,3.038263824141023e-10,dadn,316l,lpbf,slm280hl,950,,,100,,90,,,,25,air,,,load,ctwithdrawing,,1.0,,,,,316L
2347,,,,3.715961954868356,2.635417472006295e-10,dadn,316l,lpbf,slm280hl,950,,,100,,90,,,,25,air,,,load,ctwithdrawing,,1.0,,,,,316L
2347,,,,3.1883276490655654,1.2052609368708414e-10,dadn,316l,lpbf,slm280hl,950,,,100,,90,,,,25,air,,,load,ctwithdrawing,,1.0,,,,,316L
2347,,,,6.856532091983323,1.93069772888325e-09,dadn,316l,lpbf,slm280hl,950,,,100,,90,,,,25,air,,,load,ctwithdrawing,,1.0,,,,,316L
2347,,,,11.978013496502218,1.9479387166018328e-08,dadn,316l,lpbf,slm280hl,950,,,100,,90,,,,25,air,,,load,ctwithdrawing,,1.0,,,,,316L
2347,,,,3.0186306420638878,3.727593720314939e-11,dadn,316l,lpbf,slm280hl,950,,,100,,90,,,,25,air,,,load,ctwithdrawing,,1.0,,,,,316L
2347,,,,2.9211791673752687,1.163153590509856e-10,dadn,316l,lpbf,slm280hl,950,,,100,,90,,,,25,air,,,load,ctwithdrawing,,1.0,,,,,316L
2347,,,,4.100403573418839,1.5459277364194786e-10,dadn,316l,lpbf,slm280hl,950,,,100,,90,,,,25,air,,,load,ctwithdrawing,,1.0,,,,,316L
2347,,,,5.693042396580393,1.0179395954438424e-09,dadn,316l,lpbf,slm280hl,950,,,100,,90,,,,25,air,,,load,ctwithdrawing,,1.0,,,,,316L
2347,,,,2.561834493647974,3.47168681892656e-11,dadn,316l,lpbf,slm280hl,950,,,100,,90,,,,25,air,,,load,ctwithdrawing,,1.0,,,,,316L
2347,,,,14.74504426863891,3.966939695276775e-08,dadn,316l,lpbf,slm280hl,950,,,100,,90,,,,25,air,,,load,ctwithdrawing,,1.0,,,,,316L
2347,,,,4.378548516511077,2.8296808241753867e-10,dadn,316l,lpbf,slm280hl,950,,,100,,90,,,,25,air,,,load,ctwithdrawing,,1.0,,,,,316L
2347,,,,2.590011322855374,1.3771972251568922e-11,dadn,316l,lpbf,slm280hl,950,,,100,,90,,,,25,air,,,load,ctwithdrawing,,1.0,,,,,316L
2347,,,,3.4420494249186064,1.659882017848522e-10,dadn,316l,lpbf,slm280hl,950,,,100,,90,,,,25,air,,,load,ctwithdrawing,,1.0,,,,,316L
2347,,,,10.054843073148255,9.911491118423562e-09,dadn,316l,lpbf,slm280hl,950,,,100,,90,,,,25,air,,,load,ctwithdrawing,,1.0,,,,,316L
2347,,,,3.1193331292289237,4.297388657329601e-11,dadn,316l,lpbf,slm280hl,950,,,100,,90,,,,25,air,,,load,ctwithdrawing,,1.0,,,,,316L
2347,,,,4.884679848925631,7.13315815600761e-10,dadn,316l,lpbf,slm280hl,950,,,100,,90,,,,25,air,,,load,ctwithdrawing,,1.0,,,,,316L
2347,,,,29.37199811650821,5.711586478126435e-07,dadn,316l,lpbf,slm280hl,950,,,100,,90,,,,25,air,,,load,ctwithdrawing,,1.0,,,,,316L
2347,,,,18.55276104766783,8.988101200586179e-08,dadn,316l,lpbf,slm280hl,950,,,100,,90,,,,25,air,,,load,ctwithdrawing,,1.0,,,,,316L
2347,,,,20.472170765090087,1.9653336650637645e-07,dadn,316l,lpbf,slm280hl,950,,,100,,90,,,,25,air,,,load,ctwithdrawing,,1.0,,,,,316L
2347,,,,18.963117616555426,9.650637093820455e-08,dadn,316l,lpbf,slm280hl,950,,,100,,90,,,,25,air,,,load,ctwithdrawing,,1.0,,,,,316L
2347,,,,20.924981520926313,1.427053169410697e-07,dadn,316l,lpbf,slm280hl,950,,,100,,90,,,,25,air,,,load,ctwithdrawing,,1.0,,,,,316L
2347,,,,4.475394810242069,4.3357640197463124e-10,dadn,316l,lpbf,slm280hl,950,,,100,,90,,,,25,air,,,load,ctwithdrawing,,1.0,,,,,316L
2347,,,,12.377603871550368,2.5889723553362704e-08,dadn,316l,lpbf,slm280hl,950,,,100,,90,,,,25,air,,,load,ctwithdrawing,,1.0,,,,,316L
2347,,,,3.2588482142363473,1.4397966485164672e-10,dadn,316l,lpbf,slm280hl,950,,,100,,90,,,,25,air,,,load,ctwithdrawing,,1.0,,,,,316L
2347,,,,8.16796774842772,3.4105037611910883e-09,dadn,316l,lpbf,slm280hl,950,,,100,,90,,,,25,air,,,load,ctwithdrawing,,1.0,,,,,316L
2347,,,,20.249453260319985,1.5322449029246303e-07,dadn,316l,lpbf,slm280hl,950,,,100,,90,,,,25,air,,,load,ctwithdrawing,,1.0,,,,,316L
2347,,,,2.4254822444890363,7.070023370958016e-11,dadn,316l,lpbf,slm280hl,950,,,100,,90,,,,25,air,,,load,ctwithdrawing,,1.0,,,,,316L
2347,,,,3.0186306420638878,1.2052609368708414e-10,dadn,316l,lpbf,slm280hl,950,,,100,,90,,,,25,air,,,load,ctwithdrawing,,1.0,,,,,316L
2347,,,,6.562995972844574,1.86324631193156e-09,dadn,316l,lpbf,slm280hl,950,,,100,,90,,,,25,air,,,load,ctwithdrawing,,1.0,,,,,316L
2347,,,,2.590011322855374,3.47168681892656e-11,dadn,316l,lpbf,slm280hl,950,,,100,,90,,,,25,air,,,load,ctwithdrawing,,1.0,,,,,316L
2347,,,,22.10131183646263,2.0364807483251203e-07,dadn,316l,lpbf,slm280hl,950,,,100,,90,,,,25,air,,,load,ctwithdrawing,,1.0,,,,,316L
2347,,,,10.277239669191248,1.1426548252135677e-08,dadn,316l,lpbf,slm280hl,950,,,100,,90,,,,25,air,,,load,ctwithdrawing,,1.0,,,,,316L
2347,,,,4.726986076118065,4.6553642582803775e-10,dadn,316l,lpbf,slm280hl,950,,,100,,90,,,,25,air,,,load,ctwithdrawing,,1.0,,,,,316L
2347,,,,2.4791299236236424,1.4787139496981758e-11,dadn,316l,lpbf,slm280hl,950,,,100,,90,,,,25,air,,,load,ctwithdrawing,,1.0,,,,,316L
2347,,,,15.918430202787563,5.86596906501721e-08,dadn,316l,lpbf,slm280hl,950,,,100,,90,,,,25,air,,,load,ctwithdrawing,,1.0,,,,,316L
2347,,,,5.693042396580393,9.480559688428822e-10,dadn,316l,lpbf,slm280hl,950,,,100,,90,,,,25,air,,,load,ctwithdrawing,,1.0,,,,,316L
2347,,,,3.085397788465097,9.068364278588723e-11,dadn,316l,lpbf,slm280hl,950,,,100,,90,,,,25,air,,,load,ctwithdrawing,,1.0,,,,,316L
2347,,,,2.857965666068737,7.070023370958016e-11,dadn,316l,lpbf,slm280hl,950,,,100,,90,,,,25,air,,,load,ctwithdrawing,,1.0,,,,,316L
2347,,,,7.08526820343998,2.306398584991511e-09,dadn,316l,lpbf,slm280hl,950,,,100,,90,,,,25,air,,,load,ctwithdrawing,,1.0,,,,,316L
2347,,,,33.49196414322284,1.719971439928444e-06,dadn,316l,lpbf,slm280hl,950,,,100,,90,,,,25,air,,,load,ctwithdrawing,,1.0,,,,,316L
2347,,,,2.590011322855374,6.584651866079415e-11,dadn,316l,lpbf,slm280hl,950,,,100,,90,,,,25,air,,,load,ctwithdrawing,,1.0,,,,,316L
2347,,,,2.9211791673752687,3.35039895928602e-11,dadn,316l,lpbf,slm280hl,950,,,100,,90,,,,25,air,,,load,ctwithdrawing,,1.0,,,,,316L
2347,,,,3.404603241609092,2.2061210759373218e-10,dadn,316l,lpbf,slm280hl,950,,,100,,90,,,,25,air,,,load,ctwithdrawing,,1.0,,,,,316L
2347,,,,2.676414931949733,1.645190587753661e-11,dadn,316l,lpbf,slm280hl,950,,,100,,90,,,,25,air,,,load,ctwithdrawing,,1.0,,,,,316L
2347,,,,21.86087084557579,1.704748165079299e-07,dadn,316l,lpbf,slm280hl,950,,,100,,90,,,,25,air,,,load,ctwithdrawing,,1.0,,,,,316L
2347,,,,2.676414931949733,1.9653336650637643e-11,dadn,316l,lpbf,slm280hl,950,,,100,,90,,,,25,air,,,load,ctwithdrawing,,1.0,,,,,316L
2347,,,,29.37199811650821,4.954281678150487e-07,dadn,316l,lpbf,slm280hl,950,,,100,,90,,,,25,air,,,load,ctwithdrawing,,1.0,,,,,316L
2347,,,,4.426706824173789,4.0381049885601684e-10,dadn,316l,lpbf,slm280hl,950,,,100,,90,,,,25,air,,,load,ctwithdrawing,,1.0,,,,,316L
2347,,,,2.705851996136614,9.736816568277755e-11,dadn,316l,lpbf,slm280hl,950,,,100,,90,,,,25,air,,,load,ctwithdrawing,,1.0,,,,,316L
2347,,,,2.676414931949733,1.0833007273708454e-10,dadn,316l,lpbf,slm280hl,950,,,100,,90,,,,25,air,,,load,ctwithdrawing,,1.0,,,,,316L
2347,,,,2.705851996136614,1.4270531694106973e-11,dadn,316l,lpbf,slm280hl,950,,,100,,90,,,,25,air,,,load,ctwithdrawing,,1.0,,,,,316L
2347,,,,2.735612829533418,9.068364278588723e-11,dadn,316l,lpbf,slm280hl,950,,,100,,90,,,,25,air,,,load,ctwithdrawing,,1.0,,,,,316L
2347,,,,23.60052234414716,3.120387246525302e-07,dadn,316l,lpbf,slm280hl,950,,,100,,90,,,,25,air,,,load,ctwithdrawing,,1.0,,,,,316L
2347,,,,2.5063971107171485,6.584651866079415e-11,dadn,316l,lpbf,slm280hl,950,,,100,,90,,,,25,air,,,load,ctwithdrawing,,1.0,,,,,316L
2347,,,,4.3309141248629235,5.179474679231213e-10,dadn,316l,lpbf,slm280hl,950,,,100,,90,,,,25,air,,,load,ctwithdrawing,,1.0,,,,,316L
2347,,,,2.4254822444890363,4.954281678150498e-11,dadn,316l,lpbf,slm280hl,950,,,100,,90,,,,25,air,,,load,ctwithdrawing,,1.0,,,,,316L
2347,,,,2.4521593772694725,2.2657519123085827e-11,dadn,316l,lpbf,slm280hl,950,,,100,,90,,,,25,air,,,load,ctwithdrawing,,1.0,,,,,316L
2347,,,,3.1883276490655654,8.445802600113035e-11,dadn,316l,lpbf,slm280hl,950,,,100,,90,,,,25,air,,,load,ctwithdrawing,,1.0,,,,,316L
2347,,,,3.5568772985922443,2.2061210759373218e-10,dadn,316l,lpbf,slm280hl,950,,,100,,90,,,,25,air,,,load,ctwithdrawing,,1.0,,,,,316L
2347,,,,3.2588482142363473,3.5973654227963534e-11,dadn,316l,lpbf,slm280hl,950,,,100,,90,,,,25,air,,,load,ctwithdrawing,,1.0,,,,,316L
2347,,,,2.985790847391528,2.8046356356787868e-11,dadn,316l,lpbf,slm280hl,950,,,100,,90,,,,25,air,,,load,ctwithdrawing,,1.0,,,,,316L
2347,,,,2.7657009931780463,1.2378388032876617e-11,dadn,316l,lpbf,slm280hl,950,,,100,,90,,,,25,air,,,load,ctwithdrawing,,1.0,,,,,316L
2347,,,,2.676414931949733,3.233348447558311e-11,dadn,316l,lpbf,slm280hl,950,,,100,,90,,,,25,air,,,load,ctwithdrawing,,1.0,,,,,316L
2347,,,,36.1571985715964,2.829680824175387e-06,dadn,316l,lpbf,slm280hl,950,,,100,,90,,,,25,air,,,load,ctwithdrawing,,1.0,,,,,316L
2347,,,,3.7981529233176756,2.635417472006295e-10,dadn,316l,lpbf,slm280hl,950,,,100,,90,,,,25,air,,,load,ctwithdrawing,,1.0,,,,,316L
2347,,,,3.2588482142363473,1.7822361603772093e-10,dadn,316l,lpbf,slm280hl,950,,,100,,90,,,,25,air,,,load,ctwithdrawing,,1.0,,,,,316L
2347,,,,4.055795130918957,3.760880856146918e-10,dadn,316l,lpbf,slm280hl,950,,,100,,90,,,,25,air,,,load,ctwithdrawing,,1.0,,,,,316L
2347,,,,10.974381350918218,1.6306291898634483e-08,dadn,316l,lpbf,slm280hl,950,,,100,,90,,,,25,air,,,load,ctwithdrawing,,1.0,,,,,316L
2347,,,,10.390275865557689,1.0642092440647225e-08,dadn,316l,lpbf,slm280hl,950,,,100,,90,,,,25,air,,,load,ctwithdrawing,,1.0,,,,,316L
2347,,,,3.051831631531611,6.823022979794498e-11,dadn,316l,lpbf,slm280hl,950,,,100,,90,,,,25,air,,,load,ctwithdrawing,,1.0,,,,,316L
2347,,,,4.524618300485698,3.3803177738395626e-10,dadn,316l,lpbf,slm280hl,950,,,100,,90,,,,25,air,,,load,ctwithdrawing,,1.0,,,,,316L
2347,,,,3.2588482142363473,1.9828839491270712e-10,dadn,316l,lpbf,slm280hl,950,,,100,,90,,,,25,air,,,load,ctwithdrawing,,1.0,,,,,316L
2347,,,,14.74504426863891,4.259352950953658e-08,dadn,316l,lpbf,slm280hl,950,,,100,,90,,,,25,air,,,load,ctwithdrawing,,1.0,,,,,316L
2347,,,,12.109755980792949,1.750827031735727e-08,dadn,316l,lpbf,slm280hl,950,,,100,,90,,,,25,air,,,load,ctwithdrawing,,1.0,,,,,316L
2347,,,,34.23275132071128,1.7822361603772093e-06,dadn,316l,lpbf,slm280hl,950,,,100,,90,,,,25,air,,,load,ctwithdrawing,,1.0,,,,,316L
2347,,,,3.4799074672745176,9.068364278588723e-11,dadn,316l,lpbf,slm280hl,950,,,100,,90,,,,25,air,,,load,ctwithdrawing,,1.0,,,,,316L
2347,,,,21.155128953145308,1.5877137312579756e-07,dadn,316l,lpbf,slm280hl,950,,,100,,90,,,,25,air,,,load,ctwithdrawing,,1.0,,,,,316L
2347,,,,34.60926681757679,1.9828839491270717e-06,dadn,316l,lpbf,slm280hl,950,,,100,,90,,,,25,air,,,load,ctwithdrawing,,1.0,,,,,316L
2347,,,,2.8893995509091117,7.32596542821523e-11,dadn,316l,lpbf,slm280hl,950,,,100,,90,,,,25,air,,,load,ctwithdrawing,,1.0,,,,,316L
2347,,,,8.079108124460799,3.794465243636404e-09,dadn,316l,lpbf,slm280hl,950,,,100,,90,,,,25,air,,,load,ctwithdrawing,,1.0,,,,,316L
2347,,,,2.985790847391528,1.7047481650792992e-11,dadn,316l,lpbf,slm280hl,950,,,100,,90,,,,25,air,,,load,ctwithdrawing,,1.0,,,,,316L
2347,,,,34.23275132071128,1.913609339218691e-06,dadn,316l,lpbf,slm280hl,950,,,100,,90,,,,25,air,,,load,ctwithdrawing,,1.0,,,,,316L
2347,,,,2.647298114675536,7.070023370958016e-11,dadn,316l,lpbf,slm280hl,950,,,100,,90,,,,25,air,,,load,ctwithdrawing,,1.0,,,,,316L
2347,,,,2.676414931949733,1.045454218332774e-10,dadn,316l,lpbf,slm280hl,950,,,100,,90,,,,25,air,,,load,ctwithdrawing,,1.0,,,,,316L
2347,,,,12.651376117240861,2.2456979955397717e-08,dadn,316l,lpbf,slm280hl,950,,,100,,90,,,,25,air,,,load,ctwithdrawing,,1.0,,,,,316L
2347,,,,10.390275865557689,9.565220384253061e-09,dadn,316l,lpbf,slm280hl,950,,,100,,90,,,,25,air,,,load,ctwithdrawing,,1.0,,,,,316L
2347,,,,3.2588482142363473,2.2061210759373218e-10,dadn,316l,lpbf,slm280hl,950,,,100,,90,,,,25,air,,,load,ctwithdrawing,,1.0,,,,,316L
2347,,,,3.5181818985877307,2.4544906946457665e-10,dadn,316l,lpbf,slm280hl,950,,,100,,90,,,,25,air,,,load,ctwithdrawing,,1.0,,,,,316L
2347,,,,30.021658419764172,1.248892612118427e-06,dadn,316l,lpbf,slm280hl,950,,,100,,90,,,,25,air,,,load,ctwithdrawing,,1.0,,,,,316L
2347,,,,9.012999742729967,6.468607661546321e-09,dadn,316l,lpbf,slm280hl,950,,,100,,90,,,,25,air,,,load,ctwithdrawing,,1.0,,,,,316L
2347,,,,2.735612829533418,4.954281678150498e-11,dadn,316l,lpbf,slm280hl,950,,,100,,90,,,,25,air,,,load,ctwithdrawing,,1.0,,,,,316L
2347,,,,3.330928578354851,7.865981048919353e-11,dadn,316l,lpbf,slm280hl,950,,,100,,90,,,,25,air,,,load,ctwithdrawing,,1.0,,,,,316L
2347,,,,2.735612829533418,4.002364172937598e-11,dadn,316l,lpbf,slm280hl,950,,,100,,90,,,,25,air,,,load,ctwithdrawing,,1.0,,,,,316L
2347,,,,2.9211791673752687,7.070023370958016e-11,dadn,316l,lpbf,slm280hl,950,,,100,,90,,,,25,air,,,load,ctwithdrawing,,1.0,,,,,316L
2347,,,,4.574383184750301,4.0381049885601684e-10,dadn,316l,lpbf,slm280hl,950,,,100,,90,,,,25,air,,,load,ctwithdrawing,,1.0,,,,,316L
2347,,,,9.313676307216896,6.468607661546321e-09,dadn,316l,lpbf,slm280hl,950,,,100,,90,,,,25,air,,,load,ctwithdrawing,,1.0,,,,,316L
2347,,,,4.83153923574705,5.561266985137267e-10,dadn,316l,lpbf,slm280hl,950,,,100,,90,,,,25,air,,,load,ctwithdrawing,,1.0,,,,,316L
2347,,,,4.100403573418839,1.719971439928444e-10,dadn,316l,lpbf,slm280hl,950,,,100,,90,,,,25,air,,,load,ctwithdrawing,,1.0,,,,,316L
2347,,,,22.5901565140728,3.3503989592860196e-07,dadn,316l,lpbf,slm280hl,950,,,100,,90,,,,25,air,,,load,ctwithdrawing,,1.0,,,,,316L
2347,,,,12.109755980792949,1.9479387166018328e-08,dadn,316l,lpbf,slm280hl,950,,,100,,90,,,,25,air,,,load,ctwithdrawing,,1.0,,,,,316L
2347,,,,19.81126074737053,1.0000000000000001e-07,dadn,316l,lpbf,slm280hl,950,,,100,,90,,,,25,air,,,load,ctwithdrawing,,1.0,,,,,316L
2347,,,,11.34049023543529,1.6896596297332334e-08,dadn,316l,lpbf,slm280hl,950,,,100,,90,,,,25,air,,,load,ctwithdrawing,,1.0,,,,,316L
2347,,,,2.7961200872751615,1.0089299259333339e-10,dadn,316l,lpbf,slm280hl,950,,,100,,90,,,,25,air,,,load,ctwithdrawing,,1.0,,,,,316L
2347,,,,2.5063971107171485,7.865981048919353e-11,dadn,316l,lpbf,slm280hl,950,,,100,,90,,,,25,air,,,load,ctwithdrawing,,1.0,,,,,316L
2347,,,,4.100403573418839,1.8467549272145148e-10,dadn,316l,lpbf,slm280hl,950,,,100,,90,,,,25,air,,,load,ctwithdrawing,,1.0,,,,,316L
2347,,,,20.697337871155263,1.9653336650637645e-07,dadn,316l,lpbf,slm280hl,950,,,100,,90,,,,25,air,,,load,ctwithdrawing,,1.0,,,,,316L
2347,,,,2.8893995509091117,1.0089299259333339e-10,dadn,316l,lpbf,slm280hl,950,,,100,,90,,,,25,air,,,load,ctwithdrawing,,1.0,,,,,316L
2347,,,,2.561834493647974,6.354608554868008e-11,dadn,316l,lpbf,slm280hl,950,,,100,,90,,,,25,air,,,load,ctwithdrawing,,1.0,,,,,316L
2347,,,,2.735612829533418,5.3194744328508555e-11,dadn,316l,lpbf,slm280hl,950,,,100,,90,,,,25,air,,,load,ctwithdrawing,,1.0,,,,,316L
2347,,,,2.4254822444890363,5.512044833037031e-11,dadn,316l,lpbf,slm280hl,950,,,100,,90,,,,25,air,,,load,ctwithdrawing,,1.0,,,,,316L
2347,,,,17.185192224886404,6.298364625263265e-08,dadn,316l,lpbf,slm280hl,950,,,100,,90,,,,25,air,,,load,ctwithdrawing,,1.0,,,,,316L
2347,,,,17.758495753758048,8.078596319197871e-08,dadn,316l,lpbf,slm280hl,950,,,100,,90,,,,25,air,,,load,ctwithdrawing,,1.0,,,,,316L
2347,,,,2.4254822444890363,3.862536415032961e-11,dadn,316l,lpbf,slm280hl,950,,,100,,90,,,,25,air,,,load,ctwithdrawing,,1.0,,,,,316L
2347,,,,4.011671985318915,1.9828839491270712e-10,dadn,316l,lpbf,slm280hl,950,,,100,,90,,,,25,air,,,load,ctwithdrawing,,1.0,,,,,316L
2347,,,,2.735612829533418,8.674090284938915e-12,dadn,316l,lpbf,slm280hl,950,,,100,,90,,,,25,air,,,load,ctwithdrawing,,1.0,,,,,316L
2347,,,,2.5339642012101935,7.865981048919353e-11,dadn,316l,lpbf,slm280hl,950,,,100,,90,,,,25,air,,,load,ctwithdrawing,,1.0,,,,,316L
2347,,,,4.14550265044981,3.8970285791340106e-10,dadn,316l,lpbf,slm280hl,950,,,100,,90,,,,25,air,,,load,ctwithdrawing,,1.0,,,,,316L
2347,,,,2.857965666068737,6.354608554868008e-11,dadn,316l,lpbf,slm280hl,950,,,100,,90,,,,25,air,,,load,ctwithdrawing,,1.0,,,,,316L
2347,,,,32.41073172926182,2.054666370572324e-06,dadn,316l,lpbf,slm280hl,950,,,100,,90,,,,25,air,,,load,ctwithdrawing,,1.0,,,,,316L
2347,,,,3.294691282854968,1.4397966485164672e-10,dadn,316l,lpbf,slm280hl,950,,,100,,90,,,,25,air,,,load,ctwithdrawing,,1.0,,,,,316L
2347,,,,4.524618300485698,3.629489629577061e-10,dadn,316l,lpbf,slm280hl,950,,,100,,90,,,,25,air,,,load,ctwithdrawing,,1.0,,,,,316L
2347,,,,2.618498060335986,4.147253838298833e-11,dadn,316l,lpbf,slm280hl,950,,,100,,90,,,,25,air,,,load,ctwithdrawing,,1.0,,,,,316L
