Repository: jessk816/pinn

**data**
- **fatigue database**
    - FatigueData-AM2022.xlsx
        - raw fatigue database for additive manufacturing materials (2022)
    - data_fatigue2022.ipynb
        - data cleaning and exploration of fatigue database
    - 316l_fatiguedata_clean.csv
        - cleaned fatigue data for 316L stainless steel
    - fatigue_database_clean.csv
        - cleaned full fatigue database
    - other_fatiguedata_clean.csv
        - cleaned fatigue data for other materials
    - ti64_fatiguedata_clean.csv
        - cleaned fatigue data for Ti-6Al-4V
- **zhou**
    - data_zhou.xlsx
        - datasets from Zhou, S. et al. (2025).

File: data/fatigue database/316l_fatiguedata_clean.csv (part 25 of 33)
dataset_id,Nf,stress_amp,strain_amp,deltaK,dadN,fatigue_data_type,material,am_process,am_machine,power_w,scan_speed,hatch_spacing,layer_thickness,preheat_temp,build_direction,am_environment,scan_pattern,scan_rotation,fatigue_temp,fatigue_environment,r_ratio,frequency_hz,load_control,specimen_description,specimen_size_mm,Kt,E_gpa,yield_strength,uts,elongation,material_group
2347,,,,3.595998297393146,1.659882017848522e-10,dadn,316l,lpbf,slm280hl,950,,,100,,90,,,,25,air,,,load,ctwithdrawing,,1.0,,,,,316L
2347,,,,8.16796774842772,4.074164967019036e-09,dadn,316l,lpbf,slm280hl,950,,,100,,90,,,,25,air,,,load,ctwithdrawing,,1.0,,,,,316L
2347,,,,32.05813417713396,1.8467549272145112e-06,dadn,316l,lpbf,slm280hl,950,,,100,,90,,,,25,air,,,load,ctwithdrawing,,1.0,,,,,316L
2347,,,,2.647298114675536,5.512044833037031e-11,dadn,316l,lpbf,slm280hl,950,,,100,,90,,,,25,air,,,load,ctwithdrawing,,1.0,,,,,316L
2347,,,,3.4420494249186064,1.5459277364194786e-10,dadn,316l,lpbf,slm280hl,950,,,100,,90,,,,25,air,,,load,ctwithdrawing,,1.0,,,,,316L
2347,,,,4.726986076118065,6.883952069645497e-10,dadn,316l,lpbf,slm280hl,950,,,100,,90,,,,25,air,,,load,ctwithdrawing,,1.0,,,,,316L
2347,,,,3.6355495760206207,2.1290473888899814e-10,dadn,316l,lpbf,slm280hl,950,,,100,,90,,,,25,air,,,load,ctwithdrawing,,1.0,,,,,316L
2347,,,,2.647298114675536,1.5322449029246302e-11,dadn,316l,lpbf,slm280hl,950,,,100,,90,,,,25,air,,,load,ctwithdrawing,,1.0,,,,,316L
2347,,,,21.155128953145308,1.377197225156895e-07,dadn,316l,lpbf,slm280hl,950,,,100,,90,,,,25,air,,,load,ctwithdrawing,,1.0,,,,,316L
2347,,,,2.735612829533418,3.233348447558311e-11,dadn,316l,lpbf,slm280hl,950,,,100,,90,,,,25,air,,,load,ctwithdrawing,,1.0,,,,,316L
2347,,,,2.647298114675536,4.614160149897245e-11,dadn,316l,lpbf,slm280hl,950,,,100,,90,,,,25,air,,,load,ctwithdrawing,,1.0,,,,,316L
2347,,,,3.2588482142363473,4.297388657329601e-11,dadn,316l,lpbf,slm280hl,950,,,100,,90,,,,25,air,,,load,ctwithdrawing,,1.0,,,,,316L
2347,,,,5.047634336611951,7.13315815600761e-10,dadn,316l,lpbf,slm280hl,950,,,100,,90,,,,25,air,,,load,ctwithdrawing,,1.0,,,,,316L
2347,,,,3.2588482142363473,1.1225173186384843e-10,dadn,316l,lpbf,slm280hl,950,,,100,,90,,,,25,air,,,load,ctwithdrawing,,1.0,,,,,316L
2347,,,,2.8268737516269686,7.865981048919353e-11,dadn,316l,lpbf,slm280hl,950,,,100,,90,,,,25,air,,,load,ctwithdrawing,,1.0,,,,,316L
2347,,,,34.60926681757679,1.7822361603772093e-06,dadn,316l,lpbf,slm280hl,950,,,100,,90,,,,25,air,,,load,ctwithdrawing,,1.0,,,,,316L
2347,,,,16.99823388152167,5.86596906501721e-08,dadn,316l,lpbf,slm280hl,950,,,100,,90,,,,25,air,,,load,ctwithdrawing,,1.0,,,,,316L
2347,,,,4.524618300485698,5.561266985137267e-10,dadn,316l,lpbf,slm280hl,950,,,100,,90,,,,25,air,,,load,ctwithdrawing,,1.0,,,,,316L
2347,,,,33.86033194989568,1.6598820178485223e-06,dadn,316l,lpbf,slm280hl,950,,,100,,90,,,,25,air,,,load,ctwithdrawing,,1.0,,,,,316L
2347,,,,2.985790847391528,1.645190587753661e-11,dadn,316l,lpbf,slm280hl,950,,,100,,90,,,,25,air,,,load,ctwithdrawing,,1.0,,,,,316L
2347,,,,3.0186306420638878,3.233348447558311e-11,dadn,316l,lpbf,slm280hl,950,,,100,,90,,,,25,air,,,load,ctwithdrawing,,1.0,,,,,316L
2347,,,,3.404603241609092,8.445802600113035e-11,dadn,316l,lpbf,slm280hl,950,,,100,,90,,,,25,air,,,load,ctwithdrawing,,1.0,,,,,316L
2347,,,,12.651376117240861,2.4112341298361162e-08,dadn,316l,lpbf,slm280hl,950,,,100,,90,,,,25,air,,,load,ctwithdrawing,,1.0,,,,,316L
2385,,,,15.08872650597609,1.6242498673852168e-08,dadn,316l,lpbf,conceptlaserm2,200,80.0,105.0,30,,0,,,,25,air,0.1,,load,ctwithdrawingastme647,,1.0,,,,,316L
2385,,,,15.991202145918827,2.315058117363391e-08,dadn,316l,lpbf,conceptlaserm2,200,80.0,105.0,30,,0,,,,25,air,0.1,,load,ctwithdrawingastme647,,1.0,,,,,316L
2385,,,,16.94757715158839,2.931741097028683e-08,dadn,316l,lpbf,conceptlaserm2,200,80.0,105.0,30,,0,,,,25,air,0.1,,load,ctwithdrawingastme647,,1.0,,,,,316L
2385,,,,18.17723485841494,3.9176932813213184e-08,dadn,316l,lpbf,conceptlaserm2,200,80.0,105.0,30,,0,,,,25,air,0.1,,load,ctwithdrawingastme647,,1.0,,,,,316L
2385,,,,19.66336304973696,3.793508030045239e-08,dadn,316l,lpbf,conceptlaserm2,200,80.0,105.0,30,,0,,,,25,air,0.1,,load,ctwithdrawingastme647,,1.0,,,,,316L
2385,,,,21.490153295092934,5.015135636142638e-08,dadn,316l,lpbf,conceptlaserm2,200,80.0,105.0,30,,0,,,,25,air,0.1,,load,ctwithdrawingastme647,,1.0,,,,,316L
2385,,,,25.10484335330675,8.39679341856398e-08,dadn,316l,lpbf,conceptlaserm2,200,80.0,105.0,30,,0,,,,25,air,0.1,,load,ctwithdrawingastme647,,1.0,,,,,316L
2385,,,,25.844656779235073,1.0520574043418011e-07,dadn,316l,lpbf,conceptlaserm2,200,80.0,105.0,30,,0,,,,25,air,0.1,,load,ctwithdrawingastme647,,1.0,,,,,316L
2385,,,,27.34357652138232,1.0520574043418011e-07,dadn,316l,lpbf,conceptlaserm2,200,80.0,105.0,30,,0,,,,25,air,0.1,,load,ctwithdrawingastme647,,1.0,,,,,316L
2385,,,,27.909932889862105,7.705633299882155e-08,dadn,316l,lpbf,conceptlaserm2,200,80.0,105.0,30,,0,,,,25,air,0.1,,load,ctwithdrawingastme647,,1.0,,,,,316L
2385,,,,30.037299375481805,1.318151735855967e-07,dadn,316l,lpbf,conceptlaserm2,200,80.0,105.0,30,,0,,,,25,air,0.1,,load,ctwithdrawingastme647,,1.0,,,,,316L
2385,,,,33.39107590705826,1.7585726035898122e-07,dadn,316l,lpbf,conceptlaserm2,200,80.0,105.0,30,,0,,,,25,air,0.1,,load,ctwithdrawingastme647,,1.0,,,,,316L
2385,,,,35.0870728760457,1.739791327858736e-07,dadn,316l,lpbf,conceptlaserm2,200,80.0,105.0,30,,0,,,,25,air,0.1,,load,ctwithdrawingastme647,,1.0,,,,,316L
2385,,,,37.3127756993241,2.3248876931736063e-07,dadn,316l,lpbf,conceptlaserm2,200,80.0,105.0,30,,0,,,,25,air,0.1,,load,ctwithdrawingastme647,,1.0,,,,,316L
2385,,,,38.74187102433546,2.453113742206779e-07,dadn,316l,lpbf,conceptlaserm2,200,80.0,105.0,30,,0,,,,25,air,0.1,,load,ctwithdrawingastme647,,1.0,,,,,316L
2385,,,,42.12466289545485,3.106753493548249e-07,dadn,316l,lpbf,conceptlaserm2,200,80.0,105.0,30,,0,,,,25,air,0.1,,load,ctwithdrawingastme647,,1.0,,,,,316L
2385,,,,60.08213804610146,8.048655377733187e-07,dadn,316l,lpbf,conceptlaserm2,200,80.0,105.0,30,,0,,,,25,air,0.1,,load,ctwithdrawingastme647,,1.0,,,,,316L
2385,,,,55.63644547235995,6.85135091568552e-07,dadn,316l,lpbf,conceptlaserm2,200,80.0,105.0,30,,0,,,,25,air,0.1,,load,ctwithdrawingastme647,,1.0,,,,,316L
2385,,,,48.28130966181199,4.459134349606086e-07,dadn,316l,lpbf,conceptlaserm2,200,80.0,105.0,30,,0,,,,25,air,0.1,,load,ctwithdrawingastme647,,1.0,,,,,316L
2386,,,,16.602525448717707,2.278354827335028e-08,dadn,316l,lpbf,conceptlaserm2,200,80.0,105.0,30,,0,,,,25,air,0.1,,load,ctwithdrawingastme647,,1.0,,,,,316L
2386,,,,20.763291647057223,4.362560008137635e-08,dadn,316l,lpbf,conceptlaserm2,200,80.0,105.0,30,,0,,,,25,air,0.1,,load,ctwithdrawingastme647,,1.0,,,,,316L
2386,,,,26.261236082143938,8.654656445635136e-08,dadn,316l,lpbf,conceptlaserm2,200,80.0,105.0,30,,0,,,,25,air,0.1,,load,ctwithdrawingastme647,,1.0,,,,,316L
2386,,,,28.902732235566628,9.855390643959978e-08,dadn,316l,lpbf,conceptlaserm2,200,80.0,105.0,30,,0,,,,25,air,0.1,,load,ctwithdrawingastme647,,1.0,,,,,316L
2386,,,,30.864984333332863,1.1886800737752166e-07,dadn,316l,lpbf,conceptlaserm2,200,80.0,105.0,30,,0,,,,25,air,0.1,,load,ctwithdrawingastme647,,1.0,,,,,316L
2386,,,,43.60734714379573,2.4953121645476733e-07,dadn,316l,lpbf,conceptlaserm2,200,80.0,105.0,30,,0,,,,25,air,0.1,,load,ctwithdrawingastme647,,1.0,,,,,316L
2386,,,,44.685810446568226,2.7425877241537947e-07,dadn,316l,lpbf,conceptlaserm2,200,80.0,105.0,30,,0,,,,25,air,0.1,,load,ctwithdrawingastme647,,1.0,,,,,316L
2386,,,,59.34168231284894,5.831640208053674e-07,dadn,316l,lpbf,conceptlaserm2,200,80.0,105.0,30,,0,,,,25,air,0.1,,load,ctwithdrawingastme647,,1.0,,,,,316L
2386,,,,14.867989620614939,2.223532727804304e-08,dadn,316l,lpbf,conceptlaserm2,200,80.0,105.0,30,,0,,,,25,air,0.1,,load,ctwithdrawingastme647,,1.0,,,,,316L
2386,,,,15.724506205884175,2.0065671129101476e-08,dadn,316l,lpbf,conceptlaserm2,200,80.0,105.0,30,,0,,,,25,air,0.1,,load,ctwithdrawingastme647,,1.0,,,,,316L
2386,,,,17.79484502395591,3.427345098121112e-08,dadn,316l,lpbf,conceptlaserm2,200,80.0,105.0,30,,0,,,,25,air,0.1,,load,ctwithdrawingastme647,,1.0,,,,,316L
2386,,,,19.219441562208004,3.854052695094303e-08,dadn,316l,lpbf,conceptlaserm2,200,80.0,105.0,30,,0,,,,25,air,0.1,,load,ctwithdrawingastme647,,1.0,,,,,316L
2386,,,,24.382645238107763,7.234951193316171e-08,dadn,316l,lpbf,conceptlaserm2,200,80.0,105.0,30,,0,,,,25,air,0.1,,load,ctwithdrawingastme647,,1.0,,,,,316L
2386,,,,28.40769501299762,1.1223497806502095e-07,dadn,316l,lpbf,conceptlaserm2,200,80.0,105.0,30,,0,,,,25,air,0.1,,load,ctwithdrawingastme647,,1.0,,,,,316L
2387,,,,15.03392597126391,9.594258943438994e-09,dadn,316l,lpbf,conceptlaserm2,200,80.0,105.0,30,,0,,,,25,air,0.1,,load,ctwithdrawingastme647,,1.0,,,,,316L
2387,,,,15.987583507685102,1.1765519868014732e-08,dadn,316l,lpbf,conceptlaserm2,200,80.0,105.0,30,,0,,,,25,air,0.1,,load,ctwithdrawingastme647,,1.0,,,,,316L
2387,,,,17.03080594784903,1.2959235850000866e-08,dadn,316l,lpbf,conceptlaserm2,200,80.0,105.0,30,,0,,,,25,air,0.1,,load,ctwithdrawingastme647,,1.0,,,,,316L
2387,,,,18.29773592427171,1.4741344315688018e-08,dadn,316l,lpbf,conceptlaserm2,200,80.0,105.0,30,,0,,,,25,air,0.1,,load,ctwithdrawingastme647,,1.0,,,,,316L
2387,,,,19.75992894953652,1.7884369529087684e-08,dadn,316l,lpbf,conceptlaserm2,200,80.0,105.0,30,,0,,,,25,air,0.1,,load,ctwithdrawingastme647,,1.0,,,,,316L
2387,,,,20.90595104063598,2.8378452763784057e-08,dadn,316l,lpbf,conceptlaserm2,200,80.0,105.0,30,,0,,,,25,air,0.1,,load,ctwithdrawingastme647,,1.0,,,,,316L
2387,,,,21.266180206126634,2.441769891301386e-08,dadn,316l,lpbf,conceptlaserm2,200,80.0,105.0,30,,0,,,,25,air,0.1,,load,ctwithdrawingastme647,,1.0,,,,,316L
2387,,,,22.194143589163758,3.672012121015093e-08,dadn,316l,lpbf,conceptlaserm2,200,80.0,105.0,30,,0,,,,25,air,0.1,,load,ctwithdrawingastme647,,1.0,,,,,316L
2387,,,,23.241877367302433,3.262943480029449e-08,dadn,316l,lpbf,conceptlaserm2,200,80.0,105.0,30,,0,,,,25,air,0.1,,load,ctwithdrawingastme647,,1.0,,,,,316L
2387,,,,25.271269127403002,5.5817016523048266e-08,dadn,316l,lpbf,conceptlaserm2,200,80.0,105.0,30,,0,,,,25,air,0.1,,load,ctwithdrawingastme647,,1.0,,,,,316L
2387,,,,29.171003053756422,7.870224899338629e-08,dadn,316l,lpbf,conceptlaserm2,200,80.0,105.0,30,,0,,,,25,air,0.1,,load,ctwithdrawingastme647,,1.0,,,,,316L
2387,,,,31.931335536461184,9.428856452235814e-08,dadn,316l,lpbf,conceptlaserm2,200,80.0,105.0,30,,0,,,,25,air,0.1,,load,ctwithdrawingastme647,,1.0,,,,,316L
2387,,,,34.01492032336957,1.1196164887977884e-07,dadn,316l,lpbf,conceptlaserm2,200,80.0,105.0,30,,0,,,,25,air,0.1,,load,ctwithdrawingastme647,,1.0,,,,,316L
2387,,,,37.4299285378283,1.4961464367590938e-07,dadn,316l,lpbf,conceptlaserm2,200,80.0,105.0,30,,0,,,,25,air,0.1,,load,ctwithdrawingastme647,,1.0,,,,,316L
2387,,,,41.039626819759604,2.242727641855109e-07,dadn,316l,lpbf,conceptlaserm2,200,80.0,105.0,30,,0,,,,25,air,0.1,,load,ctwithdrawingastme647,,1.0,,,,,316L
2387,,,,43.79229782860515,2.523893881530934e-07,dadn,316l,lpbf,conceptlaserm2,200,80.0,105.0,30,,0,,,,25,air,0.1,,load,ctwithdrawingastme647,,1.0,,,,,316L
2387,,,,45.23711490060503,3.483095095417966e-07,dadn,316l,lpbf,conceptlaserm2,200,80.0,105.0,30,,0,,,,25,air,0.1,,load,ctwithdrawingastme647,,1.0,,,,,316L
2387,,,,50.20109054294142,5.343512970635085e-07,dadn,316l,lpbf,conceptlaserm2,200,80.0,105.0,30,,0,,,,25,air,0.1,,load,ctwithdrawingastme647,,1.0,,,,,316L
2387,,,,50.20109054294142,6.767308544938073e-07,dadn,316l,lpbf,conceptlaserm2,200,80.0,105.0,30,,0,,,,25,air,0.1,,load,ctwithdrawingastme647,,1.0,,,,,316L
2387,,,,44.6188304933822,3.871975735089342e-07,dadn,316l,lpbf,conceptlaserm2,200,80.0,105.0,30,,0,,,,25,air,0.1,,load,ctwithdrawingastme647,,1.0,,,,,316L
2387,,,,55.71504324366552,7.949926223789929e-07,dadn,316l,lpbf,conceptlaserm2,200,80.0,105.0,30,,0,,,,25,air,0.1,,load,ctwithdrawingastme647,,1.0,,,,,316L
2388,,,,38.720646149902365,7.699749453433277e-09,dadn,316l,lpbf,conceptlaserm2,200,80.0,105.0,30,,0,,,,25,air,0.1,,load,ctwithdrawingastme647,,1.0,,,,,316L
2388,,,,40.27171882882976,6.094153299018685e-09,dadn,316l,lpbf,conceptlaserm2,200,80.0,105.0,30,,0,,,,25,air,0.1,,load,ctwithdrawingastme647,,1.0,,,,,316L
2388,,,,42.32008880142426,7.502254480125363e-09,dadn,316l,lpbf,conceptlaserm2,200,80.0,105.0,30,,0,,,,25,air,0.1,,load,ctwithdrawingastme647,,1.0,,,,,316L
2388,,,,42.58335458790639,1.6395618739672733e-08,dadn,316l,lpbf,conceptlaserm2,200,80.0,105.0,30,,0,,,,25,air,0.1,,load,ctwithdrawingastme647,,1.0,,,,,316L
2388,,,,44.673125583798786,5.198877064666353e-08,dadn,316l,lpbf,conceptlaserm2,200,80.0,105.0,30,,0,,,,25,air,0.1,,load,ctwithdrawingastme647,,1.0,,,,,316L
2388,,,,44.93469609925501,7.101125256223981e-08,dadn,316l,lpbf,conceptlaserm2,200,80.0,105.0,30,,0,,,,25,air,0.1,,load,ctwithdrawingastme647,,1.0,,,,,316L
2388,,,,48.04254545739166,1.3743510245545558e-07,dadn,316l,lpbf,conceptlaserm2,200,80.0,105.0,30,,0,,,,25,air,0.1,,load,ctwithdrawingastme647,,1.0,,,,,316L
2388,,,,48.38865874400575,2.1939367772480742e-07,dadn,316l,lpbf,conceptlaserm2,200,80.0,105.0,30,,0,,,,25,air,0.1,,load,ctwithdrawingastme647,,1.0,,,,,316L
2388,,,,51.434238651380184,2.5699512025607354e-07,dadn,316l,lpbf,conceptlaserm2,200,80.0,105.0,30,,0,,,,25,air,0.1,,load,ctwithdrawingastme647,,1.0,,,,,316L
2388,,,,51.29073078887061,3.602693404378114e-07,dadn,316l,lpbf,conceptlaserm2,200,80.0,105.0,30,,0,,,,25,air,0.1,,load,ctwithdrawingastme647,,1.0,,,,,316L
2388,,,,52.90605628213034,8.062248303734306e-07,dadn,316l,lpbf,conceptlaserm2,200,80.0,105.0,30,,0,,,,25,air,0.1,,load,ctwithdrawingastme647,,1.0,,,,,316L
2388,,,,57.466674161773525,2.1230964098166758e-06,dadn,316l,lpbf,conceptlaserm2,200,80.0,105.0,30,,0,,,,25,air,0.1,,load,ctwithdrawingastme647,,1.0,,,,,316L
2388,,,,59.54371547010613,1.946020830673053e-06,dadn,316l,lpbf,conceptlaserm2,200,80.0,105.0,30,,0,,,,25,air,0.1,,load,ctwithdrawingastme647,,1.0,,,,,316L
2389,,,,13.411388979267542,1.152052789688147e-08,dadn,316l,lpbf,conceptlaserm2,200,80.0,105.0,30,,0,,,,25,air,0.1,,load,ctwithdrawingastme647,,1.0,,,,,316L
2389,,,,20.939176827562378,5.777858172426242e-08,dadn,316l,lpbf,conceptlaserm2,200,80.0,105.0,30,,0,,,,25,air,0.1,,load,ctwithdrawingastme647,,1.0,,,,,316L
2389,,,,22.360733731627587,7.05371168978582e-08,dadn,316l,lpbf,conceptlaserm2,200,80.0,105.0,30,,0,,,,25,air,0.1,,load,ctwithdrawingastme647,,1.0,,,,,316L
2389,,,,23.769622180967747,1.0112780650786822e-07,dadn,316l,lpbf,conceptlaserm2,200,80.0,105.0,30,,0,,,,25,air,0.1,,load,ctwithdrawingastme647,,1.0,,,,,316L
2389,,,,25.4221414039527,6.141062520439685e-08,dadn,316l,lpbf,conceptlaserm2,200,80.0,105.0,30,,0,,,,25,air,0.1,,load,ctwithdrawingastme647,,1.0,,,,,316L
2389,,,,27.398009378000005,1.0983591078988826e-07,dadn,316l,lpbf,conceptlaserm2,200,80.0,105.0,30,,0,,,,25,air,0.1,,load,ctwithdrawingastme647,,1.0,,,,,316L
2389,,,,29.482376245159926,1.3558421092392596e-07,dadn,316l,lpbf,conceptlaserm2,200,80.0,105.0,30,,0,,,,25,air,0.1,,load,ctwithdrawingastme647,,1.0,,,,,316L
2389,,,,31.12528860419865,1.583449458763015e-07,dadn,316l,lpbf,conceptlaserm2,200,80.0,105.0,30,,0,,,,25,air,0.1,,load,ctwithdrawingastme647,,1.0,,,,,316L
2389,,,,34.47954846911213,1.7398934461285522e-07,dadn,316l,lpbf,conceptlaserm2,200,80.0,105.0,30,,0,,,,25,air,0.1,,load,ctwithdrawingastme647,,1.0,,,,,316L
2389,,,,37.53017477765937,2.3721987994548484e-07,dadn,316l,lpbf,conceptlaserm2,200,80.0,105.0,30,,0,,,,25,air,0.1,,load,ctwithdrawingastme647,,1.0,,,,,316L
2389,,,,41.1010793392777,3.3264124303832544e-07,dadn,316l,lpbf,conceptlaserm2,200,80.0,105.0,30,,0,,,,25,air,0.1,,load,ctwithdrawingastme647,,1.0,,,,,316L
2389,,,,44.840180539223354,4.104581949302877e-07,dadn,316l,lpbf,conceptlaserm2,200,80.0,105.0,30,,0,,,,25,air,0.1,,load,ctwithdrawingastme647,,1.0,,,,,316L
2389,,,,55.829800038495804,1.0297067169072643e-06,dadn,316l,lpbf,conceptlaserm2,200,80.0,105.0,30,,0,,,,25,air,0.1,,load,ctwithdrawingastme647,,1.0,,,,,316L
2390,,,,19.220813174274234,1.1302223976692703e-08,dadn,316l,lpbf,conceptlaserm2,200,80.0,105.0,30,,0,,,,25,air,0.1,,load,ctwithdrawingastme647,,1.0,,,,,316L
2390,,,,20.709493439289215,1.3923087936918636e-08,dadn,316l,lpbf,conceptlaserm2,200,80.0,105.0,30,,0,,,,25,air,0.1,,load,ctwithdrawingastme647,,1.0,,,,,316L
2390,,,,20.868272762453433,1.6276772167800884e-08,dadn,316l,lpbf,conceptlaserm2,200,80.0,105.0,30,,0,,,,25,air,0.1,,load,ctwithdrawingastme647,,1.0,,,,,316L
2390,,,,21.938047087812727,2.28125840778116e-08,dadn,316l,lpbf,conceptlaserm2,200,80.0,105.0,30,,0,,,,25,air,0.1,,load,ctwithdrawingastme647,,1.0,,,,,316L
2390,,,,22.540229743681362,2.2470359765097347e-08,dadn,316l,lpbf,conceptlaserm2,200,80.0,105.0,30,,0,,,,25,air,0.1,,load,ctwithdrawingastme647,,1.0,,,,,316L
2390,,,,23.207232674366466,3.278849186404685e-08,dadn,316l,lpbf,conceptlaserm2,200,80.0,105.0,30,,0,,,,25,air,0.1,,load,ctwithdrawingastme647,,1.0,,,,,316L
2390,,,,24.36305356689876,3.1020712384962e-08,dadn,316l,lpbf,conceptlaserm2,200,80.0,105.0,30,,0,,,,25,air,0.1,,load,ctwithdrawingastme647,,1.0,,,,,316L
2390,,,,24.78965150021557,3.5901135186651775e-08,dadn,316l,lpbf,conceptlaserm2,200,80.0,105.0,30,,0,,,,25,air,0.1,,load,ctwithdrawingastme647,,1.0,,,,,316L
2390,,,,26.461590127352878,4.618657855842995e-08,dadn,316l,lpbf,conceptlaserm2,200,80.0,105.0,30,,0,,,,25,air,0.1,,load,ctwithdrawingastme647,,1.0,,,,,316L
2390,,,,26.738630450936775,4.981246970143085e-08,dadn,316l,lpbf,conceptlaserm2,200,80.0,105.0,30,,0,,,,25,air,0.1,,load,ctwithdrawingastme647,,1.0,,,,,316L
2390,,,,29.0014879924813,6.373026285623883e-08,dadn,316l,lpbf,conceptlaserm2,200,80.0,105.0,30,,0,,,,25,air,0.1,,load,ctwithdrawingastme647,,1.0,,,,,316L
2390,,,,28.94114018344367,7.192193491695658e-08,dadn,316l,lpbf,conceptlaserm2,200,80.0,105.0,30,,0,,,,25,air,0.1,,load,ctwithdrawingastme647,,1.0,,,,,316L
2390,,,,31.259891808229114,8.709859443788264e-08,dadn,316l,lpbf,conceptlaserm2,200,80.0,105.0,30,,0,,,,25,air,0.1,,load,ctwithdrawingastme647,,1.0,,,,,316L
2390,,,,31.741067431600122,9.681939019194667e-08,dadn,316l,lpbf,conceptlaserm2,200,80.0,105.0,30,,0,,,,25,air,0.1,,load,ctwithdrawingastme647,,1.0,,,,,316L
2390,,,,33.717565371551736,1.0601054877372034e-07,dadn,316l,lpbf,conceptlaserm2,200,80.0,105.0,30,,0,,,,25,air,0.1,,load,ctwithdrawingastme647,,1.0,,,,,316L
2390,,,,35.030097896686854,1.470885870702599e-07,dadn,316l,lpbf,conceptlaserm2,200,80.0,105.0,30,,0,,,,25,air,0.1,,load,ctwithdrawingastme647,,1.0,,,,,316L
2390,,,,36.72371586209271,1.60242445306471e-07,dadn,316l,lpbf,conceptlaserm2,200,80.0,105.0,30,,0,,,,25,air,0.1,,load,ctwithdrawingastme647,,1.0,,,,,316L
2390,,,,39.073617067484555,2.1995715647860773e-07,dadn,316l,lpbf,conceptlaserm2,200,80.0,105.0,30,,0,,,,25,air,0.1,,load,ctwithdrawingastme647,,1.0,,,,,316L
2390,,,,39.9701226396417,2.091493766671794e-07,dadn,316l,lpbf,conceptlaserm2,200,80.0,105.0,30,,0,,,,25,air,0.1,,load,ctwithdrawingastme647,,1.0,,,,,316L
2390,,,,43.9895087355223,2.8013630925997656e-07,dadn,316l,lpbf,conceptlaserm2,200,80.0,105.0,30,,0,,,,25,air,0.1,,load,ctwithdrawingastme647,,1.0,,,,,316L
2390,,,,44.08123526930788,3.145552248829107e-07,dadn,316l,lpbf,conceptlaserm2,200,80.0,105.0,30,,0,,,,25,air,0.1,,load,ctwithdrawingastme647,,1.0,,,,,316L
2390,,,,49.26079815727632,4.277344086490652e-07,dadn,316l,lpbf,conceptlaserm2,200,80.0,105.0,30,,0,,,,25,air,0.1,,load,ctwithdrawingastme647,,1.0,,,,,316L
2390,,,,56.0517765302109,1.032490148468222e-06,dadn,316l,lpbf,conceptlaserm2,200,80.0,105.0,30,,0,,,,25,air,0.1,,load,ctwithdrawingastme647,,1.0,,,,,316L
2391,,,,40.04424786657928,9.281450603429312e-09,dadn,316l,lpbf,conceptlaserm2,200,80.0,105.0,30,,0,,,,25,air,0.1,,load,ctwithdrawingastme647,,1.0,,,,,316L
2391,,,,37.90358194411656,1.466370191843986e-08,dadn,316l,lpbf,conceptlaserm2,200,80.0,105.0,30,,0,,,,25,air,0.1,,load,ctwithdrawingastme647,,1.0,,,,,316L
2391,,,,42.30395310388356,1.4555929723222755e-08,dadn,316l,lpbf,conceptlaserm2,200,80.0,105.0,30,,0,,,,25,air,0.1,,load,ctwithdrawingastme647,,1.0,,,,,316L
2391,,,,44.91891377633835,9.142607684203205e-09,dadn,316l,lpbf,conceptlaserm2,200,80.0,105.0,30,,0,,,,25,air,0.1,,load,ctwithdrawingastme647,,1.0,,,,,316L
2391,,,,47.14013167627338,5.331955448314721e-08,dadn,316l,lpbf,conceptlaserm2,200,80.0,105.0,30,,0,,,,25,air,0.1,,load,ctwithdrawingastme647,,1.0,,,,,316L
2391,,,,48.27879488587094,1.253334832882916e-07,dadn,316l,lpbf,conceptlaserm2,200,80.0,105.0,30,,0,,,,25,air,0.1,,load,ctwithdrawingastme647,,1.0,,,,,316L
2391,,,,44.32724240520675,1.909039584794261e-07,dadn,316l,lpbf,conceptlaserm2,200,80.0,105.0,30,,0,,,,25,air,0.1,,load,ctwithdrawingastme647,,1.0,,,,,316L
2391,,,,50.98061830524408,2.2700323767118552e-07,dadn,316l,lpbf,conceptlaserm2,200,80.0,105.0,30,,0,,,,25,air,0.1,,load,ctwithdrawingastme647,,1.0,,,,,316L
2391,,,,55.63829304423155,5.088983419447924e-07,dadn,316l,lpbf,conceptlaserm2,200,80.0,105.0,30,,0,,,,25,air,0.1,,load,ctwithdrawingastme647,,1.0,,,,,316L
2391,,,,53.39291734896429,1.0563181132332349e-06,dadn,316l,lpbf,conceptlaserm2,200,80.0,105.0,30,,0,,,,25,air,0.1,,load,ctwithdrawingastme647,,1.0,,,,,316L
2391,,,,58.09354256437941,2.013941995049974e-06,dadn,316l,lpbf,conceptlaserm2,200,80.0,105.0,30,,0,,,,25,air,0.1,,load,ctwithdrawingastme647,,1.0,,,,,316L
2428,,,,9.665868835565632,4.7031912373661435e-09,dadn,316l,lpbf,slm280hl,275,760.0,120.0,50,,90,,stripe,,25,air,0.1,20.0,load,ctastme647,,1.0,,,,,316L
2428,,,,10.006414148512963,5.862706587995731e-09,dadn,316l,lpbf,slm280hl,275,760.0,120.0,50,,90,,stripe,,25,air,0.1,20.0,load,ctastme647,,1.0,,,,,316L
2428,,,,25.096297917516036,3.596070694479463e-08,dadn,316l,lpbf,slm280hl,275,760.0,120.0,50,,90,,stripe,,25,air,0.1,20.0,load,ctastme647,,1.0,,,,,316L
2428,,,,18.566372281400913,2.043757895815932e-08,dadn,316l,lpbf,slm280hl,275,760.0,120.0,50,,90,,stripe,,25,air,0.1,20.0,load,ctastme647,,1.0,,,,,316L
2428,,,,9.445301964587609,4.4953212805210155e-09,dadn,316l,lpbf,slm280hl,275,760.0,120.0,50,,90,,stripe,,25,air,0.1,20.0,load,ctastme647,,1.0,,,,,316L
2428,,,,14.514202563773566,1.6581808751343414e-08,dadn,316l,lpbf,slm280hl,275,760.0,120.0,50,,90,,stripe,,25,air,0.1,20.0,load,ctastme647,,1.0,,,,,316L
2428,,,,15.297766147095592,1.7348574829775172e-08,dadn,316l,lpbf,slm280hl,275,760.0,120.0,50,,90,,stripe,,25,air,0.1,20.0,load,ctastme647,,1.0,,,,,316L
2428,,,,23.994765338050676,2.934165879938849e-08,dadn,316l,lpbf,slm280hl,275,760.0,120.0,50,,90,,stripe,,25,air,0.1,20.0,load,ctastme647,,1.0,,,,,316L
2428,,,,12.253951051001918,9.804174736763598e-09,dadn,316l,lpbf,slm280hl,275,760.0,120.0,50,,90,,stripe,,25,air,0.1,20.0,load,ctastme647,,1.0,,,,,316L
2428,,,,12.636967701850743,1.2221276345818834e-08,dadn,316l,lpbf,slm280hl,275,760.0,120.0,50,,90,,stripe,,25,air,0.1,20.0,load,ctastme647,,1.0,,,,,316L
2428,,,,25.032012481860747,3.495894212618401e-08,dadn,316l,lpbf,slm280hl,275,760.0,120.0,50,,90,,stripe,,25,air,0.1,20.0,load,ctastme647,,1.0,,,,,316L
2428,,,,9.803187685137413,5.386272776397146e-09,dadn,316l,lpbf,slm280hl,275,760.0,120.0,50,,90,,stripe,,25,air,0.1,20.0,load,ctastme647,,1.0,,,,,316L
2428,,,,26.82692646949132,3.4371328536928536e-08,dadn,316l,lpbf,slm280hl,275,760.0,120.0,50,,90,,stripe,,25,air,0.1,20.0,load,ctastme647,,1.0,,,,,316L
2428,,,,10.319180473285932,6.564141193990849e-09,dadn,316l,lpbf,slm280hl,275,760.0,120.0,50,,90,,stripe,,25,air,0.1,20.0,load,ctastme647,,1.0,,,,,316L
2428,,,,12.620772208042709,1.1039382600225845e-08,dadn,316l,lpbf,slm280hl,275,760.0,120.0,50,,90,,stripe,,25,air,0.1,20.0,load,ctastme647,,1.0,,,,,316L
2428,,,,9.904279678658467,5.0616775872550665e-09,dadn,316l,lpbf,slm280hl,275,760.0,120.0,50,,90,,stripe,,25,air,0.1,20.0,load,ctastme647,,1.0,,,,,316L
2428,,,,12.491953246575443,1.0611257930459832e-08,dadn,316l,lpbf,slm280hl,275,760.0,120.0,50,,90,,stripe,,25,air,0.1,20.0,load,ctastme647,,1.0,,,,,316L
2428,,,,18.685804069271782,2.1023227331155354e-08,dadn,316l,lpbf,slm280hl,275,760.0,120.0,50,,90,,stripe,,25,air,0.1,20.0,load,ctastme647,,1.0,,,,,316L
2428,,,,24.649743220534425,3.379359195507881e-08,dadn,316l,lpbf,slm280hl,275,760.0,120.0,50,,90,,stripe,,25,air,0.1,20.0,load,ctastme647,,1.0,,,,,316L
2428,,,,18.306302499582017,2.3538519365378765e-08,dadn,316l,lpbf,slm280hl,275,760.0,120.0,50,,90,,stripe,,25,air,0.1,20.0,load,ctastme647,,1.0,,,,,316L
2428,,,,16.18578239179717,1.7446880699754877e-08,dadn,316l,lpbf,slm280hl,275,760.0,120.0,50,,90,,stripe,,25,air,0.1,20.0,load,ctastme647,,1.0,,,,,316L
2428,,,,26.451146386659445,3.5157037315731594e-08,dadn,316l,lpbf,slm280hl,275,760.0,120.0,50,,90,,stripe,,25,air,0.1,20.0,load,ctastme647,,1.0,,,,,316L
2428,,,,26.485089585257672,3.4761963120112576e-08,dadn,316l,lpbf,slm280hl,275,760.0,120.0,50,,90,,stripe,,25,air,0.1,20.0,load,ctastme647,,1.0,,,,,316L
2428,,,,11.259461540915114,8.512582809134269e-09,dadn,316l,lpbf,slm280hl,275,760.0,120.0,50,,90,,stripe,,25,air,0.1,20.0,load,ctastme647,,1.0,,,,,316L
2428,,,,18.353315444796706,2.4076596364221962e-08,dadn,316l,lpbf,slm280hl,275,760.0,120.0,50,,90,,stripe,,25,air,0.1,20.0,load,ctastme647,,1.0,,,,,316L
2428,,,,15.08348159845616,1.7348574829775172e-08,dadn,316l,lpbf,slm280hl,275,760.0,120.0,50,,90,,stripe,,25,air,0.1,20.0,load,ctastme647,,1.0,,,,,316L
2428,,,,10.044985528742655,6.203517858646359e-09,dadn,316l,lpbf,slm280hl,275,760.0,120.0,50,,90,,stripe,,25,air,0.1,20.0,load,ctastme647,,1.0,,,,,316L
2428,,,,11.791463834119831,9.859730189380766e-09,dadn,316l,lpbf,slm280hl,275,760.0,120.0,50,,90,,stripe,,25,air,0.1,20.0,load,ctastme647,,1.0,,,,,316L
2428,,,,24.55509155422758,3.495894212618401e-08,dadn,316l,lpbf,slm280hl,275,760.0,120.0,50,,90,,stripe,,25,air,0.1,20.0,load,ctastme647,,1.0,,,,,316L
2428,,,,11.478148277671286,8.856033767343001e-09,dadn,316l,lpbf,slm280hl,275,760.0,120.0,50,,90,,stripe,,25,air,0.1,20.0,load,ctastme647,,1.0,,,,,316L
2428,,,,13.577878628395235,1.2290528328487525e-08,dadn,316l,lpbf,slm280hl,275,760.0,120.0,50,,90,,stripe,,25,air,0.1,20.0,load,ctastme647,,1.0,,,,,316L
2428,,,,10.904203307146725,7.865123048451417e-09,dadn,316l,lpbf,slm280hl,275,760.0,120.0,50,,90,,stripe,,25,air,0.1,20.0,load,ctastme647,,1.0,,,,,316L
2428,,,,10.573705395826874,7.1852472607521954e-09,dadn,316l,lpbf,slm280hl,275,760.0,120.0,50,,90,,stripe,,25,air,0.1,20.0,load,ctastme647,,1.0,,,,,316L
2428,,,,11.059114643013878,7.433025867296338e-09,dadn,316l,lpbf,slm280hl,275,760.0,120.0,50,,90,,stripe,,25,air,0.1,20.0,load,ctastme647,,1.0,,,,,316L
2428,,,,11.46343792280257,9.804174736763598e-09,dadn,316l,lpbf,slm280hl,275,760.0,120.0,50,,90,,stripe,,25,air,0.1,20.0,load,ctastme647,,1.0,,,,,316L
2428,,,,14.514202563773566,1.5670830909576676e-08,dadn,316l,lpbf,slm280hl,275,760.0,120.0,50,,90,,stripe,,25,air,0.1,20.0,load,ctastme647,,1.0,,,,,316L
2428,,,,20.864561190073587,2.8848464314853257e-08,dadn,316l,lpbf,slm280hl,275,760.0,120.0,50,,90,,stripe,,25,air,0.1,20.0,load,ctastme647,,1.0,,,,,316L
2428,,,,9.840975695313135,5.206722323213027e-09,dadn,316l,lpbf,slm280hl,275,760.0,120.0,50,,90,,stripe,,25,air,0.1,20.0,load,ctastme647,,1.0,,,,,316L
2428,,,,21.96277163424204,2.7886805844065137e-08,dadn,316l,lpbf,slm280hl,275,760.0,120.0,50,,90,,stripe,,25,air,0.1,20.0,load,ctastme647,,1.0,,,,,316L
2428,,,,14.14667038459083,1.4075578644840163e-08,dadn,316l,lpbf,slm280hl,275,760.0,120.0,50,,90,,stripe,,25,air,0.1,20.0,load,ctastme647,,1.0,,,,,316L
2428,,,,14.663875274188445,1.6770263147077903e-08,dadn,316l,lpbf,slm280hl,275,760.0,120.0,50,,90,,stripe,,25,air,0.1,20.0,load,ctastme647,,1.0,,,,,316L
2428,,,,20.154483792263875,2.635474968646796e-08,dadn,316l,lpbf,slm280hl,275,760.0,120.0,50,,90,,stripe,,25,air,0.1,20.0,load,ctastme647,,1.0,,,,,316L
2428,,,,25.81442768369268,3.456609400829059e-08,dadn,316l,lpbf,slm280hl,275,760.0,120.0,50,,90,,stripe,,25,air,0.1,20.0,load,ctastme647,,1.0,,,,,316L
2428,,,,16.35269269293988,1.8048525101324797e-08,dadn,316l,lpbf,slm280hl,275,760.0,120.0,50,,90,,stripe,,25,air,0.1,20.0,load,ctastme647,,1.0,,,,,316L
2428,,,,10.358957463103321,6.867676283380959e-09,dadn,316l,lpbf,slm280hl,275,760.0,120.0,50,,90,,stripe,,25,air,0.1,20.0,load,ctastme647,,1.0,,,,,316L
2428,,,,18.424061338179705,2.199537082999913e-08,dadn,316l,lpbf,slm280hl,275,760.0,120.0,50,,90,,stripe,,25,air,0.1,20.0,load,ctastme647,,1.0,,,,,316L
2428,,,,10.614463494103248,6.345326704811943e-09,dadn,316l,lpbf,slm280hl,275,760.0,120.0,50,,90,,stripe,,25,air,0.1,20.0,load,ctastme647,,1.0,,,,,316L
2428,,,,9.06553699189924,3.388920256246789e-09,dadn,316l,lpbf,slm280hl,275,760.0,120.0,50,,90,,stripe,,25,air,0.1,20.0,load,ctastme647,,1.0,,,,,316L
2428,,,,25.74830272234211,3.5157037315731594e-08,dadn,316l,lpbf,slm280hl,275,760.0,120.0,50,,90,,stripe,,25,air,0.1,20.0,load,ctastme647,,1.0,,,,,316L
2428,,,,14.626313016460452,1.7153621706039033e-08,dadn,316l,lpbf,slm280hl,275,760.0,120.0,50,,90,,stripe,,25,air,0.1,20.0,load,ctastme647,,1.0,,,,,316L
2428,,,,21.906512884551333,3.001239222415426e-08,dadn,316l,lpbf,slm280hl,275,760.0,120.0,50,,90,,stripe,,25,air,0.1,20.0,load,ctastme647,,1.0,,,,,316L
2428,,,,15.258580145855442,1.794682921697332e-08,dadn,316l,lpbf,slm280hl,275,760.0,120.0,50,,90,,stripe,,25,air,0.1,20.0,load,ctastme647,,1.0,,,,,316L
2428,,,,22.882815463669004,3.266708852642918e-08,dadn,316l,lpbf,slm280hl,275,760.0,120.0,50,,90,,stripe,,25,air,0.1,20.0,load,ctastme647,,1.0,,,,,316L
2428,,,,22.475646694831077,3.266708852642918e-08,dadn,316l,lpbf,slm280hl,275,760.0,120.0,50,,90,,stripe,,25,air,0.1,20.0,load,ctastme647,,1.0,,,,,316L
2428,,,,18.471376703275624,2.3806037674750635e-08,dadn,316l,lpbf,slm280hl,275,760.0,120.0,50,,90,,stripe,,25,air,0.1,20.0,load,ctastme647,,1.0,,,,,316L
2428,,,,21.544327235143555,2.9011934421757015e-08,dadn,316l,lpbf,slm280hl,275,760.0,120.0,50,,90,,stripe,,25,air,0.1,20.0,load,ctastme647,,1.0,,,,,316L
2428,,,,18.18929632587256,2.0904770244863696e-08,dadn,316l,lpbf,slm280hl,275,760.0,120.0,50,,90,,stripe,,25,air,0.1,20.0,load,ctastme647,,1.0,,,,,316L
2428,,,,16.144321692059773,1.6960859351333057e-08,dadn,316l,lpbf,slm280hl,275,760.0,120.0,50,,90,,stripe,,25,air,0.1,20.0,load,ctastme647,,1.0,,,,,316L
2428,,,,24.335648669701342,3.5356255013619967e-08,dadn,316l,lpbf,slm280hl,275,760.0,120.0,50,,90,,stripe,,25,air,0.1,20.0,load,ctastme647,,1.0,,,,,316L
2428,,,,10.070782346770544,5.509399870565073e-09,dadn,316l,lpbf,slm280hl,275,760.0,120.0,50,,90,,stripe,,25,air,0.1,20.0,load,ctastme647,,1.0,,,,,316L
2428,,,,24.618152195447024,3.379359195507881e-08,dadn,316l,lpbf,slm280hl,275,760.0,120.0,50,,90,,stripe,,25,air,0.1,20.0,load,ctastme647,,1.0,,,,,316L
2428,,,,13.665220964070977,1.3996268650809615e-08,dadn,316l,lpbf,slm280hl,275,760.0,120.0,50,,90,,stripe,,25,air,0.1,20.0,load,ctastme647,,1.0,,,,,316L
2428,,,,21.76649568271624,3.052548526616545e-08,dadn,316l,lpbf,slm280hl,275,760.0,120.0,50,,90,,stripe,,25,air,0.1,20.0,load,ctastme647,,1.0,,,,,316L
2428,,,,9.91698925756256,4.7835971803885194e-09,dadn,316l,lpbf,slm280hl,275,760.0,120.0,50,,90,,stripe,,25,air,0.1,20.0,load,ctastme647,,1.0,,,,,316L
2428,,,,23.148453587197764,3.1937026490693676e-08,dadn,316l,lpbf,slm280hl,275,760.0,120.0,50,,90,,stripe,,25,air,0.1,20.0,load,ctastme647,,1.0,,,,,316L
2428,,,,19.19586483500012,2.2625658456845933e-08,dadn,316l,lpbf,slm280hl,275,760.0,120.0,50,,90,,stripe,,25,air,0.1,20.0,load,ctastme647,,1.0,,,,,316L
2428,,,,21.133855223048542,2.772967536575027e-08,dadn,316l,lpbf,slm280hl,275,760.0,120.0,50,,90,,stripe,,25,air,0.1,20.0,load,ctastme647,,1.0,,,,,316L
2428,,,,24.335648669701342,3.34138393599204e-08,dadn,316l,lpbf,slm280hl,275,760.0,120.0,50,,90,,stripe,,25,air,0.1,20.0,load,ctastme647,,1.0,,,,,316L
2428,,,,9.980782212878525,6.238670153633854e-09,dadn,316l,lpbf,slm280hl,275,760.0,120.0,50,,90,,stripe,,25,air,0.1,20.0,load,ctastme647,,1.0,,,,,316L
2428,,,,11.791463834119831,9.639379523969029e-09,dadn,316l,lpbf,slm280hl,275,760.0,120.0,50,,90,,stripe,,25,air,0.1,20.0,load,ctastme647,,1.0,,,,,316L
2428,,,,18.471376703275624,2.394093482148164e-08,dadn,316l,lpbf,slm280hl,275,760.0,120.0,50,,90,,stripe,,25,air,0.1,20.0,load,ctastme647,,1.0,,,,,316L
2428,,,,18.854300368684516,2.4626973493425515e-08,dadn,316l,lpbf,slm280hl,275,760.0,120.0,50,,90,,stripe,,25,air,0.1,20.0,load,ctastme647,,1.0,,,,,316L
2428,,,,24.025556407491734,2.984328495629691e-08,dadn,316l,lpbf,slm280hl,275,760.0,120.0,50,,90,,stripe,,25,air,0.1,20.0,load,ctastme647,,1.0,,,,,316L
2428,,,,14.201201068039433,1.3838986780633028e-08,dadn,316l,lpbf,slm280hl,275,760.0,120.0,50,,90,,stripe,,25,air,0.1,20.0,load,ctastme647,,1.0,,,,,316L
2428,,,,12.39620262700092,1.0142265364188474e-08,dadn,316l,lpbf,slm280hl,275,760.0,120.0,50,,90,,stripe,,25,air,0.1,20.0,load,ctastme647,,1.0,,,,,316L
2428,,,,9.65348109172003,4.8653777465863155e-09,dadn,316l,lpbf,slm280hl,275,760.0,120.0,50,,90,,stripe,,25,air,0.1,20.0,load,ctastme647,,1.0,,,,,316L
2428,,,,11.230619861047398,7.909690845596829e-09,dadn,316l,lpbf,slm280hl,275,760.0,120.0,50,,90,,stripe,,25,air,0.1,20.0,load,ctastme647,,1.0,,,,,316L
2428,,,,18.424061338179705,2.3142867980959724e-08,dadn,316l,lpbf,slm280hl,275,760.0,120.0,50,,90,,stripe,,25,air,0.1,20.0,load,ctastme647,,1.0,,,,,316L
2428,,,,25.913933669635462,3.360317920943942e-08,dadn,316l,lpbf,slm280hl,275,760.0,120.0,50,,90,,stripe,,25,air,0.1,20.0,load,ctastme647,,1.0,,,,,316L
2428,,,,10.710177749287435,7.2669085228638e-09,dadn,316l,lpbf,slm280hl,275,760.0,120.0,50,,90,,stripe,,25,air,0.1,20.0,load,ctastme647,,1.0,,,,,316L
2428,,,,24.90393519991719,3.4761963120112576e-08,dadn,316l,lpbf,slm280hl,275,760.0,120.0,50,,90,,stripe,,25,air,0.1,20.0,load,ctastme647,,1.0,,,,,316L
2428,,,,18.02674300594552,2.043757895815932e-08,dadn,316l,lpbf,slm280hl,275,760.0,120.0,50,,90,,stripe,,25,air,0.1,20.0,load,ctastme647,,1.0,,,,,316L
2428,,,,10.385560601541867,6.099244926651676e-09,dadn,316l,lpbf,slm280hl,275,760.0,120.0,50,,90,,stripe,,25,air,0.1,20.0,load,ctastme647,,1.0,,,,,316L
2428,,,,9.324947044396046,4.546411186830804e-09,dadn,316l,lpbf,slm280hl,275,760.0,120.0,50,,90,,stripe,,25,air,0.1,20.0,load,ctastme647,,1.0,,,,,316L
2428,,,,24.149116316283305,3.5556601580553696e-08,dadn,316l,lpbf,slm280hl,275,760.0,120.0,50,,90,,stripe,,25,air,0.1,20.0,load,ctastme647,,1.0,,,,,316L
2428,,,,20.651598697789414,2.741806551388712e-08,dadn,316l,lpbf,slm280hl,275,760.0,120.0,50,,90,,stripe,,25,air,0.1,20.0,load,ctastme647,,1.0,,,,,316L
2428,,,,13.285069133632383,1.3377666596672023e-08,dadn,316l,lpbf,slm280hl,275,760.0,120.0,50,,90,,stripe,,25,air,0.1,20.0,load,ctastme647,,1.0,,,,,316L
2428,,,,11.27391014490398,7.999585502513121e-09,dadn,316l,lpbf,slm280hl,275,760.0,120.0,50,,90,,stripe,,25,air,0.1,20.0,load,ctastme647,,1.0,,,,,316L
2428,,,,23.148453587197764,3.175707471434109e-08,dadn,316l,lpbf,slm280hl,275,760.0,120.0,50,,90,,stripe,,25,air,0.1,20.0,load,ctastme647,,1.0,,,,,316L
2428,,,,25.880722462470096,3.495894212618401e-08,dadn,316l,lpbf,slm280hl,275,760.0,120.0,50,,90,,stripe,,25,air,0.1,20.0,load,ctastme647,,1.0,,,,,316L
2428,,,,9.253471476134107,3.4081236062251565e-09,dadn,316l,lpbf,slm280hl,275,760.0,120.0,50,,90,,stripe,,25,air,0.1,20.0,load,ctastme647,,1.0,,,,,316L
2428,,,,18.424061338179705,2.3671900616977382e-08,dadn,316l,lpbf,slm280hl,275,760.0,120.0,50,,90,,stripe,,25,air,0.1,20.0,load,ctastme647,,1.0,,,,,316L
2428,,,,14.663875274188445,1.5582532336761166e-08,dadn,316l,lpbf,slm280hl,275,760.0,120.0,50,,90,,stripe,,25,air,0.1,20.0,load,ctastme647,,1.0,,,,,316L
2428,,,,23.447225287538906,3.360317920943942e-08,dadn,316l,lpbf,slm280hl,275,760.0,120.0,50,,90,,stripe,,25,air,0.1,20.0,load,ctastme647,,1.0,,,,,316L
2428,,,,9.567210277709489,4.8653777465863155e-09,dadn,316l,lpbf,slm280hl,275,760.0,120.0,50,,90,,stripe,,25,air,0.1,20.0,load,ctastme647,,1.0,,,,,316L
2428,,,,12.524034193212223,1.1549859124929289e-08,dadn,316l,lpbf,slm280hl,275,760.0,120.0,50,,90,,stripe,,25,air,0.1,20.0,load,ctastme647,,1.0,,,,,316L
2428,,,,11.76125940348702,9.477354300784923e-09,dadn,316l,lpbf,slm280hl,275,760.0,120.0,50,,90,,stripe,,25,air,0.1,20.0,load,ctastme647,,1.0,,,,,316L
2428,,,,10.032111910263069,5.3559233838413085e-09,dadn,316l,lpbf,slm280hl,275,760.0,120.0,50,,90,,stripe,,25,air,0.1,20.0,load,ctastme647,,1.0,,,,,316L
2428,,,,24.586601657307387,3.456609400829059e-08,dadn,316l,lpbf,slm280hl,275,760.0,120.0,50,,90,,stripe,,25,air,0.1,20.0,load,ctastme647,,1.0,,,,,316L
2428,,,,13.612748371430627,1.2430211768583595e-08,dadn,316l,lpbf,slm280hl,275,760.0,120.0,50,,90,,stripe,,25,air,0.1,20.0,load,ctastme647,,1.0,,,,,316L
2428,,,,12.160024714406719,1.0853825176621066e-08,dadn,316l,lpbf,slm280hl,275,760.0,120.0,50,,90,,stripe,,25,air,0.1,20.0,load,ctastme647,,1.0,,,,,316L
2428,,,,12.998574130445853,1.3005002183477322e-08,dadn,316l,lpbf,slm280hl,275,760.0,120.0,50,,90,,stripe,,25,air,0.1,20.0,load,ctastme647,,1.0,,,,,316L
2428,,,,24.649743220534425,3.417766048747438e-08,dadn,316l,lpbf,slm280hl,275,760.0,120.0,50,,90,,stripe,,25,air,0.1,20.0,load,ctastme647,,1.0,,,,,316L
2428,,,,10.148570979170204,5.635341579207164e-09,dadn,316l,lpbf,slm280hl,275,760.0,120.0,50,,90,,stripe,,25,air,0.1,20.0,load,ctastme647,,1.0,,,,,316L
2428,,,,25.064134589483775,3.6164478644544056e-08,dadn,316l,lpbf,slm280hl,275,760.0,120.0,50,,90,,stripe,,25,air,0.1,20.0,load,ctastme647,,1.0,,,,,316L
2428,,,,21.379190315371076,2.868591529357813e-08,dadn,316l,lpbf,slm280hl,275,760.0,120.0,50,,90,,stripe,,25,air,0.1,20.0,load,ctastme647,,1.0,,,,,316L
2428,,,,10.37225050323477,6.30957344480193e-09,dadn,316l,lpbf,slm280hl,275,760.0,120.0,50,,90,,stripe,,25,air,0.1,20.0,load,ctastme647,,1.0,,,,,316L
2428,,,,21.351790819499726,2.741806551388712e-08,dadn,316l,lpbf,slm280hl,275,760.0,120.0,50,,90,,stripe,,25,air,0.1,20.0,load,ctastme647,,1.0,,,,,316L
2428,,,,26.587180748550395,3.322556636120119e-08,dadn,316l,lpbf,slm280hl,275,760.0,120.0,50,,90,,stripe,,25,air,0.1,20.0,load,ctastme647,,1.0,,,,,316L
2428,,,,21.29709712804915,2.8848464314853257e-08,dadn,316l,lpbf,slm280hl,275,760.0,120.0,50,,90,,stripe,,25,air,0.1,20.0,load,ctastme647,,1.0,,,,,316L
2428,,,,16.144321692059773,1.6488377199698724e-08,dadn,316l,lpbf,slm280hl,275,760.0,120.0,50,,90,,stripe,,25,air,0.1,20.0,load,ctastme647,,1.0,,,,,316L
2428,,,,26.485089585257672,3.495894212618401e-08,dadn,316l,lpbf,slm280hl,275,760.0,120.0,50,,90,,stripe,,25,air,0.1,20.0,load,ctastme647,,1.0,,,,,316L
2428,,,,14.219424633140903,1.540742496427792e-08,dadn,316l,lpbf,slm280hl,275,760.0,120.0,50,,90,,stripe,,25,air,0.1,20.0,load,ctastme647,,1.0,,,,,316L
2428,,,,17.819878639503223,2.009405028146347e-08,dadn,316l,lpbf,slm280hl,275,760.0,120.0,50,,90,,stripe,,25,air,0.1,20.0,load,ctastme647,,1.0,,,,,316L
2428,,,,22.707419053275274,3.211799796555765e-08,dadn,316l,lpbf,slm280hl,275,760.0,120.0,50,,90,,stripe,,25,air,0.1,20.0,load,ctastme647,,1.0,,,,,316L
2428,,,,11.245031454206813,7.954511186603306e-09,dadn,316l,lpbf,slm280hl,275,760.0,120.0,50,,90,,stripe,,25,air,0.1,20.0,load,ctastme647,,1.0,,,,,316L
2428,,,,14.439940072282191,1.621122938234368e-08,dadn,316l,lpbf,slm280hl,275,760.0,120.0,50,,90,,stripe,,25,air,0.1,20.0,load,ctastme647,,1.0,,,,,316L
2428,,,,21.6829152953833,3.018245774000879e-08,dadn,316l,lpbf,slm280hl,275,760.0,120.0,50,,90,,stripe,,25,air,0.1,20.0,load,ctastme647,,1.0,,,,,316L
2428,,,,15.376440312130141,1.794682921697332e-08,dadn,316l,lpbf,slm280hl,275,760.0,120.0,50,,90,,stripe,,25,air,0.1,20.0,load,ctastme647,,1.0,,,,,316L
2428,,,,9.955215934742826,5.0616775872550665e-09,dadn,316l,lpbf,slm280hl,275,760.0,120.0,50,,90,,stripe,,25,air,0.1,20.0,load,ctastme647,,1.0,,,,,316L
2428,,,,15.141623375848821,1.8253648917602885e-08,dadn,316l,lpbf,slm280hl,275,760.0,120.0,50,,90,,stripe,,25,air,0.1,20.0,load,ctastme647,,1.0,,,,,316L
2428,,,,9.22976824121387,3.388920256246789e-09,dadn,316l,lpbf,slm280hl,275,760.0,120.0,50,,90,,stripe,,25,air,0.1,20.0,load,ctastme647,,1.0,,,,,316L
2428,,,,14.110432973330637,1.3606371712806472e-08,dadn,316l,lpbf,slm280hl,275,760.0,120.0,50,,90,,stripe,,25,air,0.1,20.0,load,ctastme647,,1.0,,,,,316L
2428,,,,19.122155321007284,2.3806037674750635e-08,dadn,316l,lpbf,slm280hl,275,760.0,120.0,50,,90,,stripe,,25,air,0.1,20.0,load,ctastme647,,1.0,,,,,316L
2428,,,,23.689016715285234,3.30383542020241e-08,dadn,316l,lpbf,slm280hl,275,760.0,120.0,50,,90,,stripe,,25,air,0.1,20.0,load,ctastme647,,1.0,,,,,316L
2428,,,,18.471376703275624,2.340588966130334e-08,dadn,316l,lpbf,slm280hl,275,760.0,120.0,50,,90,,stripe,,25,air,0.1,20.0,load,ctastme647,,1.0,,,,,316L
2428,,,,18.02674300594552,2.275386697312397e-08,dadn,316l,lpbf,slm280hl,275,760.0,120.0,50,,90,,stripe,,25,air,0.1,20.0,load,ctastme647,,1.0,,,,,316L
