Repository: jessk816/pinn

**data**
- **fatigue database**
    - FatigueData-AM2022.xlsx
        - raw fatigue database for additive manufacturing materials (2022)
    - data_fatigue2022.ipynb
        - data cleaning and exploration of fatigue database
    - 316l_fatiguedata_clean.csv
        - cleaned fatigue data for 316L stainless steel
    - fatigue_database_clean.csv
        - cleaned full fatigue database
    - other_fatiguedata_clean.csv
        - cleaned fatigue data for other materials
    - ti64_fatiguedata_clean.csv
        - cleaned fatigue data for Ti-6Al-4V
- **zhou**
    - data_zhou.xlsx
        - datasets from Zhou, S. et al. (2025).

File: data/fatigue database/316l_fatiguedata_clean.csv (part 26 of 33)
dataset_id,Nf,stress_amp,strain_amp,deltaK,dadN,fatigue_data_type,material,am_process,am_machine,power_w,scan_speed,hatch_spacing,layer_thickness,preheat_temp,build_direction,am_environment,scan_pattern,scan_rotation,fatigue_temp,fatigue_environment,r_ratio,frequency_hz,load_control,specimen_description,specimen_size_mm,Kt,E_gpa,yield_strength,uts,elongation,material_group
2428,,,,15.535004552083167,1.846110399251669e-08,dadn,316l,lpbf,slm280hl,275,760.0,120.0,50,,90,,stripe,,25,air,0.1,20.0,load,ctastme647,,1.0,,,,,316L
2428,,,,9.703127527497982,4.756643612553488e-09,dadn,316l,lpbf,slm280hl,275,760.0,120.0,50,,90,,stripe,,25,air,0.1,20.0,load,ctastme647,,1.0,,,,,316L
2428,,,,24.967891716598306,3.175707471434109e-08,dadn,316l,lpbf,slm280hl,275,760.0,120.0,50,,90,,stripe,,25,air,0.1,20.0,load,ctastme647,,1.0,,,,,316L
2428,,,,14.645082102692871,1.506309136914402e-08,dadn,316l,lpbf,slm280hl,275,760.0,120.0,50,,90,,stripe,,25,air,0.1,20.0,load,ctastme647,,1.0,,,,,316L
2428,,,,14.402951435893108,1.6303090473154245e-08,dadn,316l,lpbf,slm280hl,275,760.0,120.0,50,,90,,stripe,,25,air,0.1,20.0,load,ctastme647,,1.0,,,,,316L
2428,,,,11.974326354410513,1.0731856245833936e-08,dadn,316l,lpbf,slm280hl,275,760.0,120.0,50,,90,,stripe,,25,air,0.1,20.0,load,ctastme647,,1.0,,,,,316L
2428,,,,23.780329952717906,3.052548526616545e-08,dadn,316l,lpbf,slm280hl,275,760.0,120.0,50,,90,,stripe,,25,air,0.1,20.0,load,ctastme647,,1.0,,,,,316L
2428,,,,12.800070101465293,1.250064768588127e-08,dadn,316l,lpbf,slm280hl,275,760.0,120.0,50,,90,,stripe,,25,air,0.1,20.0,load,ctastme647,,1.0,,,,,316L
2428,,,,10.358957463103321,6.4903772195451074e-09,dadn,316l,lpbf,slm280hl,275,760.0,120.0,50,,90,,stripe,,25,air,0.1,20.0,load,ctastme647,,1.0,,,,,316L
2428,,,,22.562282796606205,3.087241134441196e-08,dadn,316l,lpbf,slm280hl,275,760.0,120.0,50,,90,,stripe,,25,air,0.1,20.0,load,ctastme647,,1.0,,,,,316L
2428,,,,24.872018403274044,3.6369405018635175e-08,dadn,316l,lpbf,slm280hl,275,760.0,120.0,50,,90,,stripe,,25,air,0.1,20.0,load,ctastme647,,1.0,,,,,316L
2428,,,,18.66185640783575,2.3274007270095397e-08,dadn,316l,lpbf,slm280hl,275,760.0,120.0,50,,90,,stripe,,25,air,0.1,20.0,load,ctastme647,,1.0,,,,,316L
2428,,,,10.070782346770544,5.416794144084533e-09,dadn,316l,lpbf,slm280hl,275,760.0,120.0,50,,90,,stripe,,25,air,0.1,20.0,load,ctastme647,,1.0,,,,,316L
2428,,,,21.62737341185045,2.852428216799941e-08,dadn,316l,lpbf,slm280hl,275,760.0,120.0,50,,90,,stripe,,25,air,0.1,20.0,load,ctastme647,,1.0,,,,,316L
2428,,,,23.810845849855866,3.3985083676414994e-08,dadn,316l,lpbf,slm280hl,275,760.0,120.0,50,,90,,stripe,,25,air,0.1,20.0,load,ctastme647,,1.0,,,,,316L
2428,,,,23.000498423581803,3.285219690500233e-08,dadn,316l,lpbf,slm280hl,275,760.0,120.0,50,,90,,stripe,,25,air,0.1,20.0,load,ctastme647,,1.0,,,,,316L
2428,,,,17.61538812762188,2.0322421755313986e-08,dadn,316l,lpbf,slm280hl,275,760.0,120.0,50,,90,,stripe,,25,air,0.1,20.0,load,ctastme647,,1.0,,,,,316L
2428,,,,9.457422564417865,4.419760874174365e-09,dadn,316l,lpbf,slm280hl,275,760.0,120.0,50,,90,,stripe,,25,air,0.1,20.0,load,ctastme647,,1.0,,,,,316L
2428,,,,9.803187685137413,5.325744997409139e-09,dadn,316l,lpbf,slm280hl,275,760.0,120.0,50,,90,,stripe,,25,air,0.1,20.0,load,ctastme647,,1.0,,,,,316L
2428,,,,21.6829152953833,2.950792359769169e-08,dadn,316l,lpbf,slm280hl,275,760.0,120.0,50,,90,,stripe,,25,air,0.1,20.0,load,ctastme647,,1.0,,,,,316L
2428,,,,21.794427344918923,3.0698458228791337e-08,dadn,316l,lpbf,slm280hl,275,760.0,120.0,50,,90,,stripe,,25,air,0.1,20.0,load,ctastme647,,1.0,,,,,316L
2428,,,,24.211134360745667,3.379359195507881e-08,dadn,316l,lpbf,slm280hl,275,760.0,120.0,50,,90,,stripe,,25,air,0.1,20.0,load,ctastme647,,1.0,,,,,316L
2428,,,,16.123631185589588,1.7250822872224785e-08,dadn,316l,lpbf,slm280hl,275,760.0,120.0,50,,90,,stripe,,25,air,0.1,20.0,load,ctastme647,,1.0,,,,,316L
2428,,,,13.132617445129119,1.3078695156316826e-08,dadn,316l,lpbf,slm280hl,275,760.0,120.0,50,,90,,stripe,,25,air,0.1,20.0,load,ctastme647,,1.0,,,,,316L
2428,,,,12.11333187094569,1.0853825176621066e-08,dadn,316l,lpbf,slm280hl,275,760.0,120.0,50,,90,,stripe,,25,air,0.1,20.0,load,ctastme647,,1.0,,,,,316L
2428,,,,12.19125322577436,1.1101937370355518e-08,dadn,316l,lpbf,slm280hl,275,760.0,120.0,50,,90,,stripe,,25,air,0.1,20.0,load,ctastme647,,1.0,,,,,316L
2428,,,,9.967990877145006,5.862706587995731e-09,dadn,316l,lpbf,slm280hl,275,760.0,120.0,50,,90,,stripe,,25,air,0.1,20.0,load,ctastme647,,1.0,,,,,316L
2428,,,,13.788444944937279,1.4397338267721824e-08,dadn,316l,lpbf,slm280hl,275,760.0,120.0,50,,90,,stripe,,25,air,0.1,20.0,load,ctastme647,,1.0,,,,,316L
2428,,,,10.77907304329668,7.024667408703116e-09,dadn,316l,lpbf,slm280hl,275,760.0,120.0,50,,90,,stripe,,25,air,0.1,20.0,load,ctastme647,,1.0,,,,,316L
2428,,,,25.880722462470096,3.5356255013619967e-08,dadn,316l,lpbf,slm280hl,275,760.0,120.0,50,,90,,stripe,,25,air,0.1,20.0,load,ctastme647,,1.0,,,,,316L
2428,,,,10.904203307146725,8.13634673199651e-09,dadn,316l,lpbf,slm280hl,275,760.0,120.0,50,,90,,stripe,,25,air,0.1,20.0,load,ctastme647,,1.0,,,,,316L
2428,,,,15.025563077592496,1.7348574829775172e-08,dadn,316l,lpbf,slm280hl,275,760.0,120.0,50,,90,,stripe,,25,air,0.1,20.0,load,ctastme647,,1.0,,,,,316L
2428,,,,13.859356892651537,1.2931724439694008e-08,dadn,316l,lpbf,slm280hl,275,760.0,120.0,50,,90,,stripe,,25,air,0.1,20.0,load,ctastme647,,1.0,,,,,316L
2428,,,,20.944987096001896,2.757343025191028e-08,dadn,316l,lpbf,slm280hl,275,760.0,120.0,50,,90,,stripe,,25,air,0.1,20.0,load,ctastme647,,1.0,,,,,316L
2428,,,,26.38339043816707,3.4761963120112576e-08,dadn,316l,lpbf,slm280hl,275,760.0,120.0,50,,90,,stripe,,25,air,0.1,20.0,load,ctastme647,,1.0,,,,,316L
2428,,,,11.448746420673437,9.477354300784923e-09,dadn,316l,lpbf,slm280hl,275,760.0,120.0,50,,90,,stripe,,25,air,0.1,20.0,load,ctastme647,,1.0,,,,,316L
2428,,,,10.174633817990992,6.60133696465654e-09,dadn,316l,lpbf,slm280hl,275,760.0,120.0,50,,90,,stripe,,25,air,0.1,20.0,load,ctastme647,,1.0,,,,,316L
2428,,,,20.918144073464703,2.8848464314853257e-08,dadn,316l,lpbf,slm280hl,275,760.0,120.0,50,,90,,stripe,,25,air,0.1,20.0,load,ctastme647,,1.0,,,,,316L
2428,,,,22.853488927042832,3.1937026490693676e-08,dadn,316l,lpbf,slm280hl,275,760.0,120.0,50,,90,,stripe,,25,air,0.1,20.0,load,ctastme647,,1.0,,,,,316L
2428,,,,12.082302959067125,9.859730189380766e-09,dadn,316l,lpbf,slm280hl,275,760.0,120.0,50,,90,,stripe,,25,air,0.1,20.0,load,ctastme647,,1.0,,,,,316L
2428,,,,9.815767538638964,5.3559233838413085e-09,dadn,316l,lpbf,slm280hl,275,760.0,120.0,50,,90,,stripe,,25,air,0.1,20.0,load,ctastme647,,1.0,,,,,316L
2428,,,,18.329793899624157,2.394093482148164e-08,dadn,316l,lpbf,slm280hl,275,760.0,120.0,50,,90,,stripe,,25,air,0.1,20.0,load,ctastme647,,1.0,,,,,316L
2428,,,,17.79704074508306,2.055338870042779e-08,dadn,316l,lpbf,slm280hl,275,760.0,120.0,50,,90,,stripe,,25,air,0.1,20.0,load,ctastme647,,1.0,,,,,316L
2428,,,,14.607567984623602,1.514844652460532e-08,dadn,316l,lpbf,slm280hl,275,760.0,120.0,50,,90,,stripe,,25,air,0.1,20.0,load,ctastme647,,1.0,,,,,316L
2428,,,,11.626294064808626,8.906216569827394e-09,dadn,316l,lpbf,slm280hl,275,760.0,120.0,50,,90,,stripe,,25,air,0.1,20.0,load,ctastme647,,1.0,,,,,316L
2428,,,,18.49507993332307,2.3671900616977382e-08,dadn,316l,lpbf,slm280hl,275,760.0,120.0,50,,90,,stripe,,25,air,0.1,20.0,load,ctastme647,,1.0,,,,,316L
2428,,,,11.30286299980244,7.909690845596829e-09,dadn,316l,lpbf,slm280hl,275,760.0,120.0,50,,90,,stripe,,25,air,0.1,20.0,load,ctastme647,,1.0,,,,,316L
2428,,,,22.678317304077964,3.1223280282295856e-08,dadn,316l,lpbf,slm280hl,275,760.0,120.0,50,,90,,stripe,,25,air,0.1,20.0,load,ctastme647,,1.0,,,,,316L
2428,,,,11.478148277671286,8.41692338892328e-09,dadn,316l,lpbf,slm280hl,275,760.0,120.0,50,,90,,stripe,,25,air,0.1,20.0,load,ctastme647,,1.0,,,,,316L
2428,,,,17.301946107870695,2.1748199734210704e-08,dadn,316l,lpbf,slm280hl,275,760.0,120.0,50,,90,,stripe,,25,air,0.1,20.0,load,ctastme647,,1.0,,,,,316L
2428,,,,14.0923490915609,1.4397338267721824e-08,dadn,316l,lpbf,slm280hl,275,760.0,120.0,50,,90,,stripe,,25,air,0.1,20.0,load,ctastme647,,1.0,,,,,316L
2428,,,,14.777141827270498,1.5234285345894924e-08,dadn,316l,lpbf,slm280hl,275,760.0,120.0,50,,90,,stripe,,25,air,0.1,20.0,load,ctastme647,,1.0,,,,,316L
2428,,,,11.716097764663955,1.0315657933155655e-08,dadn,316l,lpbf,slm280hl,275,760.0,120.0,50,,90,,stripe,,25,air,0.1,20.0,load,ctastme647,,1.0,,,,,316L
2428,,,,9.815767538638964,4.8653777465863155e-09,dadn,316l,lpbf,slm280hl,275,760.0,120.0,50,,90,,stripe,,25,air,0.1,20.0,load,ctastme647,,1.0,,,,,316L
2428,,,,10.019254790568098,5.4474884614022464e-09,dadn,316l,lpbf,slm280hl,275,760.0,120.0,50,,90,,stripe,,25,air,0.1,20.0,load,ctastme647,,1.0,,,,,316L
2428,,,,25.38763153845582,3.575808341328032e-08,dadn,316l,lpbf,slm280hl,275,760.0,120.0,50,,90,,stripe,,25,air,0.1,20.0,load,ctastme647,,1.0,,,,,316L
2428,,,,15.554939708655498,1.8357083398807027e-08,dadn,316l,lpbf,slm280hl,275,760.0,120.0,50,,90,,stripe,,25,air,0.1,20.0,load,ctastme647,,1.0,,,,,316L
2428,,,,11.686086388027576,9.109807552274183e-09,dadn,316l,lpbf,slm280hl,275,760.0,120.0,50,,90,,stripe,,25,air,0.1,20.0,load,ctastme647,,1.0,,,,,316L
2428,,,,11.581650674556567,8.956683733655854e-09,dadn,316l,lpbf,slm280hl,275,760.0,120.0,50,,90,,stripe,,25,air,0.1,20.0,load,ctastme647,,1.0,,,,,316L
2428,,,,10.904203307146725,7.602940558569625e-09,dadn,316l,lpbf,slm280hl,275,760.0,120.0,50,,90,,stripe,,25,air,0.1,20.0,load,ctastme647,,1.0,,,,,316L
2428,,,,26.723914715189828,3.5157037315731594e-08,dadn,316l,lpbf,slm280hl,275,760.0,120.0,50,,90,,stripe,,25,air,0.1,20.0,load,ctastme647,,1.0,,,,,316L
2428,,,,11.331890209365433,9.423953376248446e-09,dadn,316l,lpbf,slm280hl,275,760.0,120.0,50,,90,,stripe,,25,air,0.1,20.0,load,ctastme647,,1.0,,,,,316L
2428,,,,23.000498423581803,3.211799796555765e-08,dadn,316l,lpbf,slm280hl,275,760.0,120.0,50,,90,,stripe,,25,air,0.1,20.0,load,ctastme647,,1.0,,,,,316L
2428,,,,21.906512884551333,3.018245774000879e-08,dadn,316l,lpbf,slm280hl,275,760.0,120.0,50,,90,,stripe,,25,air,0.1,20.0,load,ctastme647,,1.0,,,,,316L
2428,,,,9.053918631254282,3.4081236062251565e-09,dadn,316l,lpbf,slm280hl,275,760.0,120.0,50,,90,,stripe,,25,air,0.1,20.0,load,ctastme647,,1.0,,,,,316L
2428,,,,11.478148277671286,9.058477599821044e-09,dadn,316l,lpbf,slm280hl,275,760.0,120.0,50,,90,,stripe,,25,air,0.1,20.0,load,ctastme647,,1.0,,,,,316L
2428,,,,10.946235364347189,7.2669085228638e-09,dadn,316l,lpbf,slm280hl,275,760.0,120.0,50,,90,,stripe,,25,air,0.1,20.0,load,ctastme647,,1.0,,,,,316L
2428,,,,24.80830747093112,3.5556601580553696e-08,dadn,316l,lpbf,slm280hl,275,760.0,120.0,50,,90,,stripe,,25,air,0.1,20.0,load,ctastme647,,1.0,,,,,316L
2428,,,,9.433196898475897,4.598081736517087e-09,dadn,316l,lpbf,slm280hl,275,760.0,120.0,50,,90,,stripe,,25,air,0.1,20.0,load,ctastme647,,1.0,,,,,316L
2428,,,,20.678099678341376,2.757343025191028e-08,dadn,316l,lpbf,slm280hl,275,760.0,120.0,50,,90,,stripe,,25,air,0.1,20.0,load,ctastme647,,1.0,,,,,316L
2428,,,,15.317396869592434,1.6865292008217126e-08,dadn,316l,lpbf,slm280hl,275,760.0,120.0,50,,90,,stripe,,25,air,0.1,20.0,load,ctastme647,,1.0,,,,,316L
2428,,,,13.49109454813456,1.3683472352001284e-08,dadn,316l,lpbf,slm280hl,275,760.0,120.0,50,,90,,stripe,,25,air,0.1,20.0,load,ctastme647,,1.0,,,,,316L
2428,,,,11.216226737735596,8.756514846405876e-09,dadn,316l,lpbf,slm280hl,275,760.0,120.0,50,,90,,stripe,,25,air,0.1,20.0,load,ctastme647,,1.0,,,,,316L
2428,,,,9.217939402371602,3.75174341404635e-09,dadn,316l,lpbf,slm280hl,275,760.0,120.0,50,,90,,stripe,,25,air,0.1,20.0,load,ctastme647,,1.0,,,,,316L
2428,,,,11.13025454121614,7.865123048451417e-09,dadn,316l,lpbf,slm280hl,275,760.0,120.0,50,,90,,stripe,,25,air,0.1,20.0,load,ctastme647,,1.0,,,,,316L
2428,,,,11.331890209365433,7.909690845596829e-09,dadn,316l,lpbf,slm280hl,275,760.0,120.0,50,,90,,stripe,,25,air,0.1,20.0,load,ctastme647,,1.0,,,,,316L
2428,,,,18.376867173783122,2.301246760682719e-08,dadn,316l,lpbf,slm280hl,275,760.0,120.0,50,,90,,stripe,,25,air,0.1,20.0,load,ctastme647,,1.0,,,,,316L
2428,,,,9.866248589783957,4.8653777465863155e-09,dadn,316l,lpbf,slm280hl,275,760.0,120.0,50,,90,,stripe,,25,air,0.1,20.0,load,ctastme647,,1.0,,,,,316L
2428,,,,9.433196898475897,4.130008260008583e-09,dadn,316l,lpbf,slm280hl,275,760.0,120.0,50,,90,,stripe,,25,air,0.1,20.0,load,ctastme647,,1.0,,,,,316L
2428,,,,10.890228518153904,8.09050182380288e-09,dadn,316l,lpbf,slm280hl,275,760.0,120.0,50,,90,,stripe,,25,air,0.1,20.0,load,ctastme647,,1.0,,,,,316L
2428,,,,24.77651323045249,3.4371328536928536e-08,dadn,316l,lpbf,slm280hl,275,760.0,120.0,50,,90,,stripe,,25,air,0.1,20.0,load,ctastme647,,1.0,,,,,316L
2428,,,,18.28284120603637,2.340588966130334e-08,dadn,316l,lpbf,slm280hl,275,760.0,120.0,50,,90,,stripe,,25,air,0.1,20.0,load,ctastme647,,1.0,,,,,316L
2428,,,,14.739289431541515,1.7348574829775172e-08,dadn,316l,lpbf,slm280hl,275,760.0,120.0,50,,90,,stripe,,25,air,0.1,20.0,load,ctastme647,,1.0,,,,,316L
2428,,,,10.37225050323477,6.453806660598556e-09,dadn,316l,lpbf,slm280hl,275,760.0,120.0,50,,90,,stripe,,25,air,0.1,20.0,load,ctastme647,,1.0,,,,,316L
2428,,,,11.56680767137637,8.906216569827394e-09,dadn,316l,lpbf,slm280hl,275,760.0,120.0,50,,90,,stripe,,25,air,0.1,20.0,load,ctastme647,,1.0,,,,,316L
2428,,,,14.532827785263606,1.4809900721876765e-08,dadn,316l,lpbf,slm280hl,275,760.0,120.0,50,,90,,stripe,,25,air,0.1,20.0,load,ctastme647,,1.0,,,,,316L
2428,,,,9.053918631254282,3.75174341404635e-09,dadn,316l,lpbf,slm280hl,275,760.0,120.0,50,,90,,stripe,,25,air,0.1,20.0,load,ctastme647,,1.0,,,,,316L
2428,,,,14.834102767290398,1.7645166749788936e-08,dadn,316l,lpbf,slm280hl,275,760.0,120.0,50,,90,,stripe,,25,air,0.1,20.0,load,ctastme647,,1.0,,,,,316L
2428,,,,23.387164034780767,3.30383542020241e-08,dadn,316l,lpbf,slm280hl,275,760.0,120.0,50,,90,,stripe,,25,air,0.1,20.0,load,ctastme647,,1.0,,,,,316L
2428,,,,11.791463834119831,1.0551467933589642e-08,dadn,316l,lpbf,slm280hl,275,760.0,120.0,50,,90,,stripe,,25,air,0.1,20.0,load,ctastme647,,1.0,,,,,316L
2428,,,,24.52362183438617,3.596070694479463e-08,dadn,316l,lpbf,slm280hl,275,760.0,120.0,50,,90,,stripe,,25,air,0.1,20.0,load,ctastme647,,1.0,,,,,316L
2428,,,,9.715578979691216,4.676690723364422e-09,dadn,316l,lpbf,slm280hl,275,760.0,120.0,50,,90,,stripe,,25,air,0.1,20.0,load,ctastme647,,1.0,,,,,316L
2428,,,,9.866248589783957,5.090359633109224e-09,dadn,316l,lpbf,slm280hl,275,760.0,120.0,50,,90,,stripe,,25,air,0.1,20.0,load,ctastme647,,1.0,,,,,316L
2428,,,,19.122155321007284,2.435022998810482e-08,dadn,316l,lpbf,slm280hl,275,760.0,120.0,50,,90,,stripe,,25,air,0.1,20.0,load,ctastme647,,1.0,,,,,316L
2428,,,,12.669421064306682,1.2083940799640666e-08,dadn,316l,lpbf,slm280hl,275,760.0,120.0,50,,90,,stripe,,25,air,0.1,20.0,load,ctastme647,,1.0,,,,,316L
2428,,,,10.21385362879104,6.60133696465654e-09,dadn,316l,lpbf,slm280hl,275,760.0,120.0,50,,90,,stripe,,25,air,0.1,20.0,load,ctastme647,,1.0,,,,,316L
2428,,,,18.376867173783122,2.0322421755313986e-08,dadn,316l,lpbf,slm280hl,275,760.0,120.0,50,,90,,stripe,,25,air,0.1,20.0,load,ctastme647,,1.0,,,,,316L
2428,,,,14.255941949036762,1.4726453130308312e-08,dadn,316l,lpbf,slm280hl,275,760.0,120.0,50,,90,,stripe,,25,air,0.1,20.0,load,ctastme647,,1.0,,,,,316L
2428,,,,14.164823973677237,1.5759629827123886e-08,dadn,316l,lpbf,slm280hl,275,760.0,120.0,50,,90,,stripe,,25,air,0.1,20.0,load,ctastme647,,1.0,,,,,316L
2428,,,,9.591780107288875,4.837963379491766e-09,dadn,316l,lpbf,slm280hl,275,760.0,120.0,50,,90,,stripe,,25,air,0.1,20.0,load,ctastme647,,1.0,,,,,316L
2428,,,,24.967891716598306,3.1937026490693676e-08,dadn,316l,lpbf,slm280hl,275,760.0,120.0,50,,90,,stripe,,25,air,0.1,20.0,load,ctastme647,,1.0,,,,,316L
2428,,,,14.987074338273901,1.7446880699754877e-08,dadn,316l,lpbf,slm280hl,275,760.0,120.0,50,,90,,stripe,,25,air,0.1,20.0,load,ctastme647,,1.0,,,,,316L
2428,,,,23.74985316464747,3.0698458228791337e-08,dadn,316l,lpbf,slm280hl,275,760.0,120.0,50,,90,,stripe,,25,air,0.1,20.0,load,ctastme647,,1.0,,,,,316L
2428,,,,25.518196399644527,3.575808341328032e-08,dadn,316l,lpbf,slm280hl,275,760.0,120.0,50,,90,,stripe,,25,air,0.1,20.0,load,ctastme647,,1.0,,,,,316L
2428,,,,24.460803337464807,3.104735016707392e-08,dadn,316l,lpbf,slm280hl,275,760.0,120.0,50,,90,,stripe,,25,air,0.1,20.0,load,ctastme647,,1.0,,,,,316L
2428,,,,12.34860289243065,1.0915328483784033e-08,dadn,316l,lpbf,slm280hl,275,760.0,120.0,50,,90,,stripe,,25,air,0.1,20.0,load,ctastme647,,1.0,,,,,316L
2428,,,,25.68234714342244,3.4761963120112576e-08,dadn,316l,lpbf,slm280hl,275,760.0,120.0,50,,90,,stripe,,25,air,0.1,20.0,load,ctastme647,,1.0,,,,,316L
2428,,,,15.278160583264345,1.7446880699754877e-08,dadn,316l,lpbf,slm280hl,275,760.0,120.0,50,,90,,stripe,,25,air,0.1,20.0,load,ctastme647,,1.0,,,,,316L
2428,,,,22.504488368769678,2.967513053711061e-08,dadn,316l,lpbf,slm280hl,275,760.0,120.0,50,,90,,stripe,,25,air,0.1,20.0,load,ctastme647,,1.0,,,,,316L
2428,,,,14.074288386031082,1.4809900721876765e-08,dadn,316l,lpbf,slm280hl,275,760.0,120.0,50,,90,,stripe,,25,air,0.1,20.0,load,ctastme647,,1.0,,,,,316L
2428,,,,15.239024802666949,1.8048525101324797e-08,dadn,316l,lpbf,slm280hl,275,760.0,120.0,50,,90,,stripe,,25,air,0.1,20.0,load,ctastme647,,1.0,,,,,316L
2428,,,,9.604088673894381,5.004797418903315e-09,dadn,316l,lpbf,slm280hl,275,760.0,120.0,50,,90,,stripe,,25,air,0.1,20.0,load,ctastme647,,1.0,,,,,316L
2428,,,,23.933301533776714,3.001239222415426e-08,dadn,316l,lpbf,slm280hl,275,760.0,120.0,50,,90,,stripe,,25,air,0.1,20.0,load,ctastme647,,1.0,,,,,316L
2428,,,,10.75146190284776,7.024667408703116e-09,dadn,316l,lpbf,slm280hl,275,760.0,120.0,50,,90,,stripe,,25,air,0.1,20.0,load,ctastme647,,1.0,,,,,316L
2428,,,,11.317367298327826,7.999585502513121e-09,dadn,316l,lpbf,slm280hl,275,760.0,120.0,50,,90,,stripe,,25,air,0.1,20.0,load,ctastme647,,1.0,,,,,316L
2428,,,,24.586601657307387,3.0698458228791337e-08,dadn,316l,lpbf,slm280hl,275,760.0,120.0,50,,90,,stripe,,25,air,0.1,20.0,load,ctastme647,,1.0,,,,,316L
2428,,,,13.251038757527777,1.2858859585324952e-08,dadn,316l,lpbf,slm280hl,275,760.0,120.0,50,,90,,stripe,,25,air,0.1,20.0,load,ctastme647,,1.0,,,,,316L
2428,,,,26.485089585257672,3.417766048747438e-08,dadn,316l,lpbf,slm280hl,275,760.0,120.0,50,,90,,stripe,,25,air,0.1,20.0,load,ctastme647,,1.0,,,,,316L
2428,,,,14.532827785263606,1.506309136914402e-08,dadn,316l,lpbf,slm280hl,275,760.0,120.0,50,,90,,stripe,,25,air,0.1,20.0,load,ctastme647,,1.0,,,,,316L
2428,,,,22.794948559983627,3.266708852642918e-08,dadn,316l,lpbf,slm280hl,275,760.0,120.0,50,,90,,stripe,,25,air,0.1,20.0,load,ctastme647,,1.0,,,,,316L
2428,,,,23.964013730337005,3.4761963120112576e-08,dadn,316l,lpbf,slm280hl,275,760.0,120.0,50,,90,,stripe,,25,air,0.1,20.0,load,ctastme647,,1.0,,,,,316L
2428,,,,9.112159717503065,3.369825109107565e-09,dadn,316l,lpbf,slm280hl,275,760.0,120.0,50,,90,,stripe,,25,air,0.1,20.0,load,ctastme647,,1.0,,,,,316L
2428,,,,12.051353529314744,9.585065655119015e-09,dadn,316l,lpbf,slm280hl,275,760.0,120.0,50,,90,,stripe,,25,air,0.1,20.0,load,ctastme647,,1.0,,,,,316L
2428,,,,18.854300368684516,2.44882108059342e-08,dadn,316l,lpbf,slm280hl,275,760.0,120.0,50,,90,,stripe,,25,air,0.1,20.0,load,ctastme647,,1.0,,,,,316L
2428,,,,18.471376703275624,2.212000781523772e-08,dadn,316l,lpbf,slm280hl,275,760.0,120.0,50,,90,,stripe,,25,air,0.1,20.0,load,ctastme647,,1.0,,,,,316L
2428,,,,9.159022216938782,3.4081236062251565e-09,dadn,316l,lpbf,slm280hl,275,760.0,120.0,50,,90,,stripe,,25,air,0.1,20.0,load,ctastme647,,1.0,,,,,316L
2428,,,,9.265345911194352,3.585925206320536e-09,dadn,316l,lpbf,slm280hl,275,760.0,120.0,50,,90,,stripe,,25,air,0.1,20.0,load,ctastme647,,1.0,,,,,316L
2428,,,,9.506060699978315,4.8653777465863155e-09,dadn,316l,lpbf,slm280hl,275,760.0,120.0,50,,90,,stripe,,25,air,0.1,20.0,load,ctastme647,,1.0,,,,,316L
2428,,,,11.836915983936972,1.0611257930459832e-08,dadn,316l,lpbf,slm280hl,275,760.0,120.0,50,,90,,stripe,,25,air,0.1,20.0,load,ctastme647,,1.0,,,,,316L
2428,,,,12.035908556591274,9.859730189380766e-09,dadn,316l,lpbf,slm280hl,275,760.0,120.0,50,,90,,stripe,,25,air,0.1,20.0,load,ctastme647,,1.0,,,,,316L
2428,,,,20.62513168080187,2.7109957351044807e-08,dadn,316l,lpbf,slm280hl,275,760.0,120.0,50,,90,,stripe,,25,air,0.1,20.0,load,ctastme647,,1.0,,,,,316L
2428,,,,10.27955622170737,6.527155005923778e-09,dadn,316l,lpbf,slm280hl,275,760.0,120.0,50,,90,,stripe,,25,air,0.1,20.0,load,ctastme647,,1.0,,,,,316L
2428,,,,10.573705395826874,6.527155005923778e-09,dadn,316l,lpbf,slm280hl,275,760.0,120.0,50,,90,,stripe,,25,air,0.1,20.0,load,ctastme647,,1.0,,,,,316L
2428,,,,22.941581484266344,3.140020730724682e-08,dadn,316l,lpbf,slm280hl,275,760.0,120.0,50,,90,,stripe,,25,air,0.1,20.0,load,ctastme647,,1.0,,,,,316L
2428,,,,24.52362183438617,3.575808341328032e-08,dadn,316l,lpbf,slm280hl,275,760.0,120.0,50,,90,,stripe,,25,air,0.1,20.0,load,ctastme647,,1.0,,,,,316L
2428,,,,17.03772435730404,2.0904770244863696e-08,dadn,316l,lpbf,slm280hl,275,760.0,120.0,50,,90,,stripe,,25,air,0.1,20.0,load,ctastme647,,1.0,,,,,316L
2428,,,,11.087515875367977,8.275446036856921e-09,dadn,316l,lpbf,slm280hl,275,760.0,120.0,50,,90,,stripe,,25,air,0.1,20.0,load,ctastme647,,1.0,,,,,316L
2428,,,,24.52362183438617,3.5556601580553696e-08,dadn,316l,lpbf,slm280hl,275,760.0,120.0,50,,90,,stripe,,25,air,0.1,20.0,load,ctastme647,,1.0,,,,,316L
2428,,,,24.681374784524095,3.3985083676414994e-08,dadn,316l,lpbf,slm280hl,275,760.0,120.0,50,,90,,stripe,,25,air,0.1,20.0,load,ctastme647,,1.0,,,,,316L
2428,,,,21.351790819499726,2.9011934421757015e-08,dadn,316l,lpbf,slm280hl,275,760.0,120.0,50,,90,,stripe,,25,air,0.1,20.0,load,ctastme647,,1.0,,,,,316L
2428,,,,24.025556407491734,3.4371328536928536e-08,dadn,316l,lpbf,slm280hl,275,760.0,120.0,50,,90,,stripe,,25,air,0.1,20.0,load,ctastme647,,1.0,,,,,316L
2428,,,,10.044985528742655,5.635341579207164e-09,dadn,316l,lpbf,slm280hl,275,760.0,120.0,50,,90,,stripe,,25,air,0.1,20.0,load,ctastme647,,1.0,,,,,316L
2428,,,,11.087515875367977,8.369497548709202e-09,dadn,316l,lpbf,slm280hl,275,760.0,120.0,50,,90,,stripe,,25,air,0.1,20.0,load,ctastme647,,1.0,,,,,316L
2428,,,,13.612748371430627,1.3606371712806472e-08,dadn,316l,lpbf,slm280hl,275,760.0,120.0,50,,90,,stripe,,25,air,0.1,20.0,load,ctastme647,,1.0,,,,,316L
2428,,,,10.019254790568098,5.603588788200542e-09,dadn,316l,lpbf,slm280hl,275,760.0,120.0,50,,90,,stripe,,25,air,0.1,20.0,load,ctastme647,,1.0,,,,,316L
2428,,,,11.522392700796297,9.007436870164735e-09,dadn,316l,lpbf,slm280hl,275,760.0,120.0,50,,90,,stripe,,25,air,0.1,20.0,load,ctastme647,,1.0,,,,,316L
2428,,,,15.258580145855442,1.7845706346363186e-08,dadn,316l,lpbf,slm280hl,275,760.0,120.0,50,,90,,stripe,,25,air,0.1,20.0,load,ctastme647,,1.0,,,,,316L
2428,,,,23.207901800747415,3.34138393599204e-08,dadn,316l,lpbf,slm280hl,275,760.0,120.0,50,,90,,stripe,,25,air,0.1,20.0,load,ctastme647,,1.0,,,,,316L
2428,,,,9.481710444993602,4.419760874174365e-09,dadn,316l,lpbf,slm280hl,275,760.0,120.0,50,,90,,stripe,,25,air,0.1,20.0,load,ctastme647,,1.0,,,,,316L
2428,,,,24.967891716598306,3.596070694479463e-08,dadn,316l,lpbf,slm280hl,275,760.0,120.0,50,,90,,stripe,,25,air,0.1,20.0,load,ctastme647,,1.0,,,,,316L
2428,,,,9.65348109172003,4.546411186830804e-09,dadn,316l,lpbf,slm280hl,275,760.0,120.0,50,,90,,stripe,,25,air,0.1,20.0,load,ctastme647,,1.0,,,,,316L
2428,,,,24.49219244602815,3.596070694479463e-08,dadn,316l,lpbf,slm280hl,275,760.0,120.0,50,,90,,stripe,,25,air,0.1,20.0,load,ctastme647,,1.0,,,,,316L
2428,,,,14.75820349375486,1.5234285345894924e-08,dadn,316l,lpbf,slm280hl,275,760.0,120.0,50,,90,,stripe,,25,air,0.1,20.0,load,ctastme647,,1.0,,,,,316L
2428,,,,11.30286299980244,8.41692338892328e-09,dadn,316l,lpbf,slm280hl,275,760.0,120.0,50,,90,,stripe,,25,air,0.1,20.0,load,ctastme647,,1.0,,,,,316L
2428,,,,11.27391014490398,9.370853343569634e-09,dadn,316l,lpbf,slm280hl,275,760.0,120.0,50,,90,,stripe,,25,air,0.1,20.0,load,ctastme647,,1.0,,,,,316L
2428,,,,10.37225050323477,6.274021639446786e-09,dadn,316l,lpbf,slm280hl,275,760.0,120.0,50,,90,,stripe,,25,air,0.1,20.0,load,ctastme647,,1.0,,,,,316L
2428,,,,20.784444108701457,2.772967536575027e-08,dadn,316l,lpbf,slm280hl,275,760.0,120.0,50,,90,,stripe,,25,air,0.1,20.0,load,ctastme647,,1.0,,,,,316L
2428,,,,21.133855223048542,2.852428216799941e-08,dadn,316l,lpbf,slm280hl,275,760.0,120.0,50,,90,,stripe,,25,air,0.1,20.0,load,ctastme647,,1.0,,,,,316L
2428,,,,23.178158634603513,3.248302315608823e-08,dadn,316l,lpbf,slm280hl,275,760.0,120.0,50,,90,,stripe,,25,air,0.1,20.0,load,ctastme647,,1.0,,,,,316L
2428,,,,10.79290519301394,6.985086348179209e-09,dadn,316l,lpbf,slm280hl,275,760.0,120.0,50,,90,,stripe,,25,air,0.1,20.0,load,ctastme647,,1.0,,,,,316L
2428,,,,25.980483992614978,3.360317920943942e-08,dadn,316l,lpbf,slm280hl,275,760.0,120.0,50,,90,,stripe,,25,air,0.1,20.0,load,ctastme647,,1.0,,,,,316L
2428,,,,15.337052783039521,1.7348574829775172e-08,dadn,316l,lpbf,slm280hl,275,760.0,120.0,50,,90,,stripe,,25,air,0.1,20.0,load,ctastme647,,1.0,,,,,316L
2428,,,,15.08348159845616,1.667576973379485e-08,dadn,316l,lpbf,slm280hl,275,760.0,120.0,50,,90,,stripe,,25,air,0.1,20.0,load,ctastme647,,1.0,,,,,316L
2428,,,,9.955215934742826,5.862706587995731e-09,dadn,316l,lpbf,slm280hl,275,760.0,120.0,50,,90,,stripe,,25,air,0.1,20.0,load,ctastme647,,1.0,,,,,316L
2428,,,,14.910392379645,1.6960859351333057e-08,dadn,316l,lpbf,slm280hl,275,760.0,120.0,50,,90,,stripe,,25,air,0.1,20.0,load,ctastme647,,1.0,,,,,316L
2428,,,,13.183239293612417,1.3453471276075842e-08,dadn,316l,lpbf,slm280hl,275,760.0,120.0,50,,90,,stripe,,25,air,0.1,20.0,load,ctastme647,,1.0,,,,,316L
2428,,,,18.926977391411334,2.3671900616977382e-08,dadn,316l,lpbf,slm280hl,275,760.0,120.0,50,,90,,stripe,,25,air,0.1,20.0,load,ctastme647,,1.0,,,,,316L
2428,,,,10.226960465716267,6.564141193990849e-09,dadn,316l,lpbf,slm280hl,275,760.0,120.0,50,,90,,stripe,,25,air,0.1,20.0,load,ctastme647,,1.0,,,,,316L
2428,,,,11.76125940348702,9.915600447516804e-09,dadn,316l,lpbf,slm280hl,275,760.0,120.0,50,,90,,stripe,,25,air,0.1,20.0,load,ctastme647,,1.0,,,,,316L
2428,,,,12.316971321938327,1.1164846607705657e-08,dadn,316l,lpbf,slm280hl,275,760.0,120.0,50,,90,,stripe,,25,air,0.1,20.0,load,ctastme647,,1.0,,,,,316L
2428,,,,10.358957463103321,6.638743505522708e-09,dadn,316l,lpbf,slm280hl,275,760.0,120.0,50,,90,,stripe,,25,air,0.1,20.0,load,ctastme647,,1.0,,,,,316L
2428,,,,9.840975695313135,4.756643612553488e-09,dadn,316l,lpbf,slm280hl,275,760.0,120.0,50,,90,,stripe,,25,air,0.1,20.0,load,ctastme647,,1.0,,,,,316L
2428,,,,15.297766147095592,1.774515326080181e-08,dadn,316l,lpbf,slm280hl,275,760.0,120.0,50,,90,,stripe,,25,air,0.1,20.0,load,ctastme647,,1.0,,,,,316L
2428,,,,15.006306368267383,1.7250822872224785e-08,dadn,316l,lpbf,slm280hl,275,760.0,120.0,50,,90,,stripe,,25,air,0.1,20.0,load,ctastme647,,1.0,,,,,316L
2428,,,,23.207901800747415,3.266708852642918e-08,dadn,316l,lpbf,slm280hl,275,760.0,120.0,50,,90,,stripe,,25,air,0.1,20.0,load,ctastme647,,1.0,,,,,316L
2428,,,,14.720399609524451,1.514844652460532e-08,dadn,316l,lpbf,slm280hl,275,760.0,120.0,50,,90,,stripe,,25,air,0.1,20.0,load,ctastme647,,1.0,,,,,316L
2428,,,,9.87890936563114,5.090359633109224e-09,dadn,316l,lpbf,slm280hl,275,760.0,120.0,50,,90,,stripe,,25,air,0.1,20.0,load,ctastme647,,1.0,,,,,316L
2428,,,,11.836915983936972,9.477354300784923e-09,dadn,316l,lpbf,slm280hl,275,760.0,120.0,50,,90,,stripe,,25,air,0.1,20.0,load,ctastme647,,1.0,,,,,316L
2428,,,,23.32725663195749,3.360317920943942e-08,dadn,316l,lpbf,slm280hl,275,760.0,120.0,50,,90,,stripe,,25,air,0.1,20.0,load,ctastme647,,1.0,,,,,316L
2428,,,,22.82419997520388,3.140020730724682e-08,dadn,316l,lpbf,slm280hl,275,760.0,120.0,50,,90,,stripe,,25,air,0.1,20.0,load,ctastme647,,1.0,,,,,316L
2428,,,,25.452830249701602,3.575808341328032e-08,dadn,316l,lpbf,slm280hl,275,760.0,120.0,50,,90,,stripe,,25,air,0.1,20.0,load,ctastme647,,1.0,,,,,316L
2428,,,,26.18116217721648,3.456609400829059e-08,dadn,316l,lpbf,slm280hl,275,760.0,120.0,50,,90,,stripe,,25,air,0.1,20.0,load,ctastme647,,1.0,,,,,316L
2428,,,,11.776351935124854,9.971787295020363e-09,dadn,316l,lpbf,slm280hl,275,760.0,120.0,50,,90,,stripe,,25,air,0.1,20.0,load,ctastme647,,1.0,,,,,316L
2428,,,,24.149116316283305,3.575808341328032e-08,dadn,316l,lpbf,slm280hl,275,760.0,120.0,50,,90,,stripe,,25,air,0.1,20.0,load,ctastme647,,1.0,,,,,316L
2428,,,,9.604088673894381,4.3700941899053945e-09,dadn,316l,lpbf,slm280hl,275,760.0,120.0,50,,90,,stripe,,25,air,0.1,20.0,load,ctastme647,,1.0,,,,,316L
2428,,,,22.853488927042832,3.248302315608823e-08,dadn,316l,lpbf,slm280hl,275,760.0,120.0,50,,90,,stripe,,25,air,0.1,20.0,load,ctastme647,,1.0,,,,,316L
2428,,,,17.86564238552625,2.288280198422104e-08,dadn,316l,lpbf,slm280hl,275,760.0,120.0,50,,90,,stripe,,25,air,0.1,20.0,load,ctastme647,,1.0,,,,,316L
2428,,,,24.304460187096698,3.248302315608823e-08,dadn,316l,lpbf,slm280hl,275,760.0,120.0,50,,90,,stripe,,25,air,0.1,20.0,load,ctastme647,,1.0,,,,,316L
2428,,,,17.980566592540168,2.055338870042779e-08,dadn,316l,lpbf,slm280hl,275,760.0,120.0,50,,90,,stripe,,25,air,0.1,20.0,load,ctastme647,,1.0,,,,,316L
2428,,,,14.219424633140903,1.4235549412076985e-08,dadn,316l,lpbf,slm280hl,275,760.0,120.0,50,,90,,stripe,,25,air,0.1,20.0,load,ctastme647,,1.0,,,,,316L
2428,,,,13.630216809837211,1.3838986780633028e-08,dadn,316l,lpbf,slm280hl,275,760.0,120.0,50,,90,,stripe,,25,air,0.1,20.0,load,ctastme647,,1.0,,,,,316L
2428,,,,18.97558430977743,2.162565773188051e-08,dadn,316l,lpbf,slm280hl,275,760.0,120.0,50,,90,,stripe,,25,air,0.1,20.0,load,ctastme647,,1.0,,,,,316L
2428,,,,12.175628958087009,1.0432896716424038e-08,dadn,316l,lpbf,slm280hl,275,760.0,120.0,50,,90,,stripe,,25,air,0.1,20.0,load,ctastme647,,1.0,,,,,316L
2428,,,,13.404865155155516,1.330228904490698e-08,dadn,316l,lpbf,slm280hl,275,760.0,120.0,50,,90,,stripe,,25,air,0.1,20.0,load,ctastme647,,1.0,,,,,316L
2428,,,,24.304460187096698,3.266708852642918e-08,dadn,316l,lpbf,slm280hl,275,760.0,120.0,50,,90,,stripe,,25,air,0.1,20.0,load,ctastme647,,1.0,,,,,316L
2428,,,,10.519604613952037,6.30957344480193e-09,dadn,316l,lpbf,slm280hl,275,760.0,120.0,50,,90,,stripe,,25,air,0.1,20.0,load,ctastme647,,1.0,,,,,316L
2428,,,,11.360991964545326,7.909690845596829e-09,dadn,316l,lpbf,slm280hl,275,760.0,120.0,50,,90,,stripe,,25,air,0.1,20.0,load,ctastme647,,1.0,,,,,316L
2428,,,,14.38449266348023,1.4643475730989523e-08,dadn,316l,lpbf,slm280hl,275,760.0,120.0,50,,90,,stripe,,25,air,0.1,20.0,load,ctastme647,,1.0,,,,,316L
2428,,,,14.477023700258798,1.667576973379485e-08,dadn,316l,lpbf,slm280hl,275,760.0,120.0,50,,90,,stripe,,25,air,0.1,20.0,load,ctastme647,,1.0,,,,,316L
2428,,,,15.297766147095592,1.794682921697332e-08,dadn,316l,lpbf,slm280hl,275,760.0,120.0,50,,90,,stripe,,25,air,0.1,20.0,load,ctastme647,,1.0,,,,,316L
2428,,,,23.417175405247576,3.1578136890925596e-08,dadn,316l,lpbf,slm280hl,275,760.0,120.0,50,,90,,stripe,,25,air,0.1,20.0,load,ctastme647,,1.0,,,,,316L
2428,,,,9.92971514592087,5.177384622306217e-09,dadn,316l,lpbf,slm280hl,275,760.0,120.0,50,,90,,stripe,,25,air,0.1,20.0,load,ctastme647,,1.0,,,,,316L
2428,,,,10.628084410078959,6.4903772195451074e-09,dadn,316l,lpbf,slm280hl,275,760.0,120.0,50,,90,,stripe,,25,air,0.1,20.0,load,ctastme647,,1.0,,,,,316L
2428,,,,25.715303787222098,3.5157037315731594e-08,dadn,316l,lpbf,slm280hl,275,760.0,120.0,50,,90,,stripe,,25,air,0.1,20.0,load,ctastme647,,1.0,,,,,316L
2428,,,,9.265345911194352,3.486031349412332e-09,dadn,316l,lpbf,slm280hl,275,760.0,120.0,50,,90,,stripe,,25,air,0.1,20.0,load,ctastme647,,1.0,,,,,316L
2428,,,,9.993589962979978,6.238670153633854e-09,dadn,316l,lpbf,slm280hl,275,760.0,120.0,50,,90,,stripe,,25,air,0.1,20.0,load,ctastme647,,1.0,,,,,316L
2428,,,,24.55509155422758,3.104735016707392e-08,dadn,316l,lpbf,slm280hl,275,760.0,120.0,50,,90,,stripe,,25,air,0.1,20.0,load,ctastme647,,1.0,,,,,316L
2428,,,,11.288377289935541,9.265549181739194e-09,dadn,316l,lpbf,slm280hl,275,760.0,120.0,50,,90,,stripe,,25,air,0.1,20.0,load,ctastme647,,1.0,,,,,316L
2428,,,,24.713046939437234,3.417766048747438e-08,dadn,316l,lpbf,slm280hl,275,760.0,120.0,50,,90,,stripe,,25,air,0.1,20.0,load,ctastme647,,1.0,,,,,316L
2428,,,,10.385560601541867,6.133806358043996e-09,dadn,316l,lpbf,slm280hl,275,760.0,120.0,50,,90,,stripe,,25,air,0.1,20.0,load,ctastme647,,1.0,,,,,316L
2428,,,,9.728046410099854,4.810703480880907e-09,dadn,316l,lpbf,slm280hl,275,760.0,120.0,50,,90,,stripe,,25,air,0.1,20.0,load,ctastme647,,1.0,,,,,316L
2428,,,,18.878494982123563,2.301246760682719e-08,dadn,316l,lpbf,slm280hl,275,760.0,120.0,50,,90,,stripe,,25,air,0.1,20.0,load,ctastme647,,1.0,,,,,316L
2428,,,,11.928346567432342,1.0551467933589642e-08,dadn,316l,lpbf,slm280hl,275,760.0,120.0,50,,90,,stripe,,25,air,0.1,20.0,load,ctastme647,,1.0,,,,,316L
2428,,,,21.40662497140209,2.950792359769169e-08,dadn,316l,lpbf,slm280hl,275,760.0,120.0,50,,90,,stripe,,25,air,0.1,20.0,load,ctastme647,,1.0,,,,,316L
2428,,,,23.148453587197764,2.934165879938849e-08,dadn,316l,lpbf,slm280hl,275,760.0,120.0,50,,90,,stripe,,25,air,0.1,20.0,load,ctastme647,,1.0,,,,,316L
2428,,,,13.49109454813456,1.3453471276075842e-08,dadn,316l,lpbf,slm280hl,275,760.0,120.0,50,,90,,stripe,,25,air,0.1,20.0,load,ctastme647,,1.0,,,,,316L
2428,,,,23.841400906247713,3.4371328536928536e-08,dadn,316l,lpbf,slm280hl,275,760.0,120.0,50,,90,,stripe,,25,air,0.1,20.0,load,ctastme647,,1.0,,,,,316L
2428,,,,22.912179633312768,3.379359195507881e-08,dadn,316l,lpbf,slm280hl,275,760.0,120.0,50,,90,,stripe,,25,air,0.1,20.0,load,ctastme647,,1.0,,,,,316L
2428,,,,21.96277163424204,2.868591529357813e-08,dadn,316l,lpbf,slm280hl,275,760.0,120.0,50,,90,,stripe,,25,air,0.1,20.0,load,ctastme647,,1.0,,,,,316L
2428,,,,18.951265266994106,2.435022998810482e-08,dadn,316l,lpbf,slm280hl,275,760.0,120.0,50,,90,,stripe,,25,air,0.1,20.0,load,ctastme647,,1.0,,,,,316L
2428,,,,24.3668771746492,3.30383542020241e-08,dadn,316l,lpbf,slm280hl,275,760.0,120.0,50,,90,,stripe,,25,air,0.1,20.0,load,ctastme647,,1.0,,,,,316L
2428,,,,10.737682866706884,7.349497875754699e-09,dadn,316l,lpbf,slm280hl,275,760.0,120.0,50,,90,,stripe,,25,air,0.1,20.0,load,ctastme647,,1.0,,,,,316L
2428,,,,10.614463494103248,6.564141193990849e-09,dadn,316l,lpbf,slm280hl,275,760.0,120.0,50,,90,,stripe,,25,air,0.1,20.0,load,ctastme647,,1.0,,,,,316L
2428,,,,26.621298512034933,3.5356255013619967e-08,dadn,316l,lpbf,slm280hl,275,760.0,120.0,50,,90,,stripe,,25,air,0.1,20.0,load,ctastme647,,1.0,,,,,316L
2428,,,,18.518813580329894,2.3671900616977382e-08,dadn,316l,lpbf,slm280hl,275,760.0,120.0,50,,90,,stripe,,25,air,0.1,20.0,load,ctastme647,,1.0,,,,,316L
2428,,,,23.658656953941964,2.8848464314853257e-08,dadn,316l,lpbf,slm280hl,275,760.0,120.0,50,,90,,stripe,,25,air,0.1,20.0,load,ctastme647,,1.0,,,,,316L
2428,,,,9.591780107288875,4.920673392375179e-09,dadn,316l,lpbf,slm280hl,275,760.0,120.0,50,,90,,stripe,,25,air,0.1,20.0,load,ctastme647,,1.0,,,,,316L
2428,,,,26.013823217877597,3.417766048747438e-08,dadn,316l,lpbf,slm280hl,275,760.0,120.0,50,,90,,stripe,,25,air,0.1,20.0,load,ctastme647,,1.0,,,,,316L
2428,,,,23.841400906247713,3.5157037315731594e-08,dadn,316l,lpbf,slm280hl,275,760.0,120.0,50,,90,,stripe,,25,air,0.1,20.0,load,ctastme647,,1.0,,,,,316L
2428,,,,9.289140514158447,4.520794062790222e-09,dadn,316l,lpbf,slm280hl,275,760.0,120.0,50,,90,,stripe,,25,air,0.1,20.0,load,ctastme647,,1.0,,,,,316L
2428,,,,9.253471476134107,4.419760874174365e-09,dadn,316l,lpbf,slm280hl,275,760.0,120.0,50,,90,,stripe,,25,air,0.1,20.0,load,ctastme647,,1.0,,,,,316L
2428,,,,15.08348159845616,1.6960859351333057e-08,dadn,316l,lpbf,slm280hl,275,760.0,120.0,50,,90,,stripe,,25,air,0.1,20.0,load,ctastme647,,1.0,,,,,316L
2428,,,,10.37225050323477,6.985086348179209e-09,dadn,316l,lpbf,slm280hl,275,760.0,120.0,50,,90,,stripe,,25,air,0.1,20.0,load,ctastme647,,1.0,,,,,316L
2428,,,,16.35269269293988,1.7845706346363186e-08,dadn,316l,lpbf,slm280hl,275,760.0,120.0,50,,90,,stripe,,25,air,0.1,20.0,load,ctastme647,,1.0,,,,,316L
2428,,,,10.560154171806493,7.1852472607521954e-09,dadn,316l,lpbf,slm280hl,275,760.0,120.0,50,,90,,stripe,,25,air,0.1,20.0,load,ctastme647,,1.0,,,,,316L
2428,,,,24.42945445707371,3.495894212618401e-08,dadn,316l,lpbf,slm280hl,275,760.0,120.0,50,,90,,stripe,,25,air,0.1,20.0,load,ctastme647,,1.0,,,,,316L
2428,,,,9.92971514592087,5.895927672564562e-09,dadn,316l,lpbf,slm280hl,275,760.0,120.0,50,,90,,stripe,,25,air,0.1,20.0,load,ctastme647,,1.0,,,,,316L
2428,,,,11.158838470001523,7.954511186603306e-09,dadn,316l,lpbf,slm280hl,275,760.0,120.0,50,,90,,stripe,,25,air,0.1,20.0,load,ctastme647,,1.0,,,,,316L
2428,,,,9.87890936563114,5.177384622306217e-09,dadn,316l,lpbf,slm280hl,275,760.0,120.0,50,,90,,stripe,,25,air,0.1,20.0,load,ctastme647,,1.0,,,,,316L
2428,,,,23.178158634603513,2.967513053711061e-08,dadn,316l,lpbf,slm280hl,275,760.0,120.0,50,,90,,stripe,,25,air,0.1,20.0,load,ctastme647,,1.0,,,,,316L
2428,,,,10.21385362879104,6.564141193990849e-09,dadn,316l,lpbf,slm280hl,275,760.0,120.0,50,,90,,stripe,,25,air,0.1,20.0,load,ctastme647,,1.0,,,,,316L
2428,,,,9.217939402371602,3.4081236062251565e-09,dadn,316l,lpbf,slm280hl,275,760.0,120.0,50,,90,,stripe,,25,air,0.1,20.0,load,ctastme647,,1.0,,,,,316L
2428,,,,14.645082102692871,1.7153621706039033e-08,dadn,316l,lpbf,slm280hl,275,760.0,120.0,50,,90,,stripe,,25,air,0.1,20.0,load,ctastme647,,1.0,,,,,316L
2428,,,,23.387164034780767,3.140020730724682e-08,dadn,316l,lpbf,slm280hl,275,760.0,120.0,50,,90,,stripe,,25,air,0.1,20.0,load,ctastme647,,1.0,,,,,316L
2428,,,,21.379190315371076,2.7886805844065137e-08,dadn,316l,lpbf,slm280hl,275,760.0,120.0,50,,90,,stripe,,25,air,0.1,20.0,load,ctastme647,,1.0,,,,,316L
2428,,,,14.588846976354294,1.6865292008217126e-08,dadn,316l,lpbf,slm280hl,275,760.0,120.0,50,,90,,stripe,,25,air,0.1,20.0,load,ctastme647,,1.0,,,,,316L
2428,,,,14.219424633140903,1.4893821170044008e-08,dadn,316l,lpbf,slm280hl,275,760.0,120.0,50,,90,,stripe,,25,air,0.1,20.0,load,ctastme647,,1.0,,,,,316L
2428,,,,9.641109223963811,4.546411186830804e-09,dadn,316l,lpbf,slm280hl,275,760.0,120.0,50,,90,,stripe,,25,air,0.1,20.0,load,ctastme647,,1.0,,,,,316L
2428,,,,24.273311675542768,3.3985083676414994e-08,dadn,316l,lpbf,slm280hl,275,760.0,120.0,50,,90,,stripe,,25,air,0.1,20.0,load,ctastme647,,1.0,,,,,316L
2428,,,,10.006414148512963,5.603588788200542e-09,dadn,316l,lpbf,slm280hl,275,760.0,120.0,50,,90,,stripe,,25,air,0.1,20.0,load,ctastme647,,1.0,,,,,316L
2428,,,,14.872198655890719,1.7056968227739123e-08,dadn,316l,lpbf,slm280hl,275,760.0,120.0,50,,90,,stripe,,25,air,0.1,20.0,load,ctastme647,,1.0,,,,,316L
2428,,,,11.626294064808626,1.008511794412242e-08,dadn,316l,lpbf,slm280hl,275,760.0,120.0,50,,90,,stripe,,25,air,0.1,20.0,load,ctastme647,,1.0,,,,,316L
2428,,,,10.174633817990992,6.030705184191578e-09,dadn,316l,lpbf,slm280hl,275,760.0,120.0,50,,90,,stripe,,25,air,0.1,20.0,load,ctastme647,,1.0,,,,,316L
2428,,,,10.27955622170737,6.564141193990849e-09,dadn,316l,lpbf,slm280hl,275,760.0,120.0,50,,90,,stripe,,25,air,0.1,20.0,load,ctastme647,,1.0,,,,,316L
2428,,,,21.96277163424204,2.967513053711061e-08,dadn,316l,lpbf,slm280hl,275,760.0,120.0,50,,90,,stripe,,25,air,0.1,20.0,load,ctastme647,,1.0,,,,,316L
2428,,,,23.74985316464747,3.229999491706468e-08,dadn,316l,lpbf,slm280hl,275,760.0,120.0,50,,90,,stripe,,25,air,0.1,20.0,load,ctastme647,,1.0,,,,,316L
2428,,,,12.19125322577436,9.804174736763598e-09,dadn,316l,lpbf,slm280hl,275,760.0,120.0,50,,90,,stripe,,25,air,0.1,20.0,load,ctastme647,,1.0,,,,,316L
2428,,,,24.80830747093112,3.5356255013619967e-08,dadn,316l,lpbf,slm280hl,275,760.0,120.0,50,,90,,stripe,,25,air,0.1,20.0,load,ctastme647,,1.0,,,,,316L
2428,,,,23.567810924300275,2.917633083362994e-08,dadn,316l,lpbf,slm280hl,275,760.0,120.0,50,,90,,stripe,,25,air,0.1,20.0,load,ctastme647,,1.0,,,,,316L
2428,,,,19.097648433326288,2.4076596364221962e-08,dadn,316l,lpbf,slm280hl,275,760.0,120.0,50,,90,,stripe,,25,air,0.1,20.0,load,ctastme647,,1.0,,,,,316L
2428,,,,9.840975695313135,5.0616775872550665e-09,dadn,316l,lpbf,slm280hl,275,760.0,120.0,50,,90,,stripe,,25,air,0.1,20.0,load,ctastme647,,1.0,,,,,316L
2428,,,,9.55494897432813,4.419760874174365e-09,dadn,316l,lpbf,slm280hl,275,760.0,120.0,50,,90,,stripe,,25,air,0.1,20.0,load,ctastme647,,1.0,,,,,316L
2428,,,,22.941581484266344,3.3985083676414994e-08,dadn,316l,lpbf,slm280hl,275,760.0,120.0,50,,90,,stripe,,25,air,0.1,20.0,load,ctastme647,,1.0,,,,,316L
2428,,,,10.710177749287435,7.225962535056759e-09,dadn,316l,lpbf,slm280hl,275,760.0,120.0,50,,90,,stripe,,25,air,0.1,20.0,load,ctastme647,,1.0,,,,,316L
2428,,,,23.417175405247576,3.018245774000879e-08,dadn,316l,lpbf,slm280hl,275,760.0,120.0,50,,90,,stripe,,25,air,0.1,20.0,load,ctastme647,,1.0,,,,,316L
