Repository: jessk816/pinn

**data**
- **fatigue database**
    - FatigueData-AM2022.xlsx
        - raw fatigue database for additive manufacturing materials (2022)
    - data_fatigue2022.ipynb
        - data cleaning and exploration of fatigue database
    - 316l_fatiguedata_clean.csv
        - cleaned fatigue data for 316L stainless steel
    - fatigue_database_clean.csv
        - cleaned full fatigue database
    - other_fatiguedata_clean.csv
        - cleaned fatigue data for other materials
    - ti64_fatiguedata_clean.csv
        - cleaned fatigue data for Ti-6Al-4V
- **zhou**
    - data_zhou.xlsx
        - datasets from Zhou, S. et al. (2025).

File: data/fatigue database/316l_fatiguedata_clean.csv (part 27 of 33)
dataset_id,Nf,stress_amp,strain_amp,deltaK,dadN,fatigue_data_type,material,am_process,am_machine,power_w,scan_speed,hatch_spacing,layer_thickness,preheat_temp,build_direction,am_environment,scan_pattern,scan_rotation,fatigue_temp,fatigue_environment,r_ratio,frequency_hz,load_control,specimen_description,specimen_size_mm,Kt,E_gpa,yield_strength,uts,elongation,material_group
2428,,,,10.65537870121829,6.564141193990849e-09,dadn,316l,lpbf,slm280hl,275,760.0,120.0,50,,90,,stripe,,25,air,0.1,20.0,load,ctastme647,,1.0,,,,,316L
2428,,,,9.289140514158447,4.130008260008583e-09,dadn,316l,lpbf,slm280hl,275,760.0,120.0,50,,90,,stripe,,25,air,0.1,20.0,load,ctastme647,,1.0,,,,,316L
2428,,,,20.102857063283697,2.6504089134892216e-08,dadn,316l,lpbf,slm280hl,275,760.0,120.0,50,,90,,stripe,,25,air,0.1,20.0,load,ctastme647,,1.0,,,,,316L
2428,,,,10.1615940427153,5.386272776397146e-09,dadn,316l,lpbf,slm280hl,275,760.0,120.0,50,,90,,stripe,,25,air,0.1,20.0,load,ctastme647,,1.0,,,,,316L
2428,,,,11.346431756799603,8.09050182380288e-09,dadn,316l,lpbf,slm280hl,275,760.0,120.0,50,,90,,stripe,,25,air,0.1,20.0,load,ctastme647,,1.0,,,,,316L
2428,,,,10.25322461884596,6.527155005923778e-09,dadn,316l,lpbf,slm280hl,275,760.0,120.0,50,,90,,stripe,,25,air,0.1,20.0,load,ctastme647,,1.0,,,,,316L
2428,,,,14.872198655890719,1.602905708065889e-08,dadn,316l,lpbf,slm280hl,275,760.0,120.0,50,,90,,stripe,,25,air,0.1,20.0,load,ctastme647,,1.0,,,,,316L
2428,,,,24.304460187096698,3.1937026490693676e-08,dadn,316l,lpbf,slm280hl,275,760.0,120.0,50,,90,,stripe,,25,air,0.1,20.0,load,ctastme647,,1.0,,,,,316L
2428,,,,14.910392379645,1.549473128944423e-08,dadn,316l,lpbf,slm280hl,275,760.0,120.0,50,,90,,stripe,,25,air,0.1,20.0,load,ctastme647,,1.0,,,,,316L
2428,,,,12.701957771181913,1.2152414569085585e-08,dadn,316l,lpbf,slm280hl,275,760.0,120.0,50,,90,,stripe,,25,air,0.1,20.0,load,ctastme647,,1.0,,,,,316L
2428,,,,14.75820349375486,1.549473128944423e-08,dadn,316l,lpbf,slm280hl,275,760.0,120.0,50,,90,,stripe,,25,air,0.1,20.0,load,ctastme647,,1.0,,,,,316L
2428,,,,9.91698925756256,5.177384622306217e-09,dadn,316l,lpbf,slm280hl,275,760.0,120.0,50,,90,,stripe,,25,air,0.1,20.0,load,ctastme647,,1.0,,,,,316L
2428,,,,18.376867173783122,2.3142867980959724e-08,dadn,316l,lpbf,slm280hl,275,760.0,120.0,50,,90,,stripe,,25,air,0.1,20.0,load,ctastme647,,1.0,,,,,316L
2428,,,,10.18769032644245,5.667274297716465e-09,dadn,316l,lpbf,slm280hl,275,760.0,120.0,50,,90,,stripe,,25,air,0.1,20.0,load,ctastme647,,1.0,,,,,316L
2428,,,,23.780329952717906,3.495894212618401e-08,dadn,316l,lpbf,slm280hl,275,760.0,120.0,50,,90,,stripe,,25,air,0.1,20.0,load,ctastme647,,1.0,,,,,316L
2428,,,,14.739289431541515,1.549473128944423e-08,dadn,316l,lpbf,slm280hl,275,760.0,120.0,50,,90,,stripe,,25,air,0.1,20.0,load,ctastme647,,1.0,,,,,316L
2428,,,,12.380315696874531,1.0028292525848126e-08,dadn,316l,lpbf,slm280hl,275,760.0,120.0,50,,90,,stripe,,25,air,0.1,20.0,load,ctastme647,,1.0,,,,,316L
2428,,,,11.419419878018465,9.531057822185745e-09,dadn,316l,lpbf,slm280hl,275,760.0,120.0,50,,90,,stripe,,25,air,0.1,20.0,load,ctastme647,,1.0,,,,,316L
2428,,,,26.013823217877597,3.379359195507881e-08,dadn,316l,lpbf,slm280hl,275,760.0,120.0,50,,90,,stripe,,25,air,0.1,20.0,load,ctastme647,,1.0,,,,,316L
2428,,,,24.398145753298575,3.5356255013619967e-08,dadn,316l,lpbf,slm280hl,275,760.0,120.0,50,,90,,stripe,,25,air,0.1,20.0,load,ctastme647,,1.0,,,,,316L
2428,,,,19.073172953587225,2.3806037674750635e-08,dadn,316l,lpbf,slm280hl,275,760.0,120.0,50,,90,,stripe,,25,air,0.1,20.0,load,ctastme647,,1.0,,,,,316L
2428,,,,10.918196029163356,7.560101170894746e-09,dadn,316l,lpbf,slm280hl,275,760.0,120.0,50,,90,,stripe,,25,air,0.1,20.0,load,ctastme647,,1.0,,,,,316L
2428,,,,22.912179633312768,3.360317920943942e-08,dadn,316l,lpbf,slm280hl,275,760.0,120.0,50,,90,,stripe,,25,air,0.1,20.0,load,ctastme647,,1.0,,,,,316L
2428,,,,22.389343263920804,3.211799796555765e-08,dadn,316l,lpbf,slm280hl,275,760.0,120.0,50,,90,,stripe,,25,air,0.1,20.0,load,ctastme647,,1.0,,,,,316L
2428,,,,25.74830272234211,3.4761963120112576e-08,dadn,316l,lpbf,slm280hl,275,760.0,120.0,50,,90,,stripe,,25,air,0.1,20.0,load,ctastme647,,1.0,,,,,316L
2428,,,,9.665868835565632,4.546411186830804e-09,dadn,316l,lpbf,slm280hl,275,760.0,120.0,50,,90,,stripe,,25,air,0.1,20.0,load,ctastme647,,1.0,,,,,316L
2428,,,,23.964013730337005,3.34138393599204e-08,dadn,316l,lpbf,slm280hl,275,760.0,120.0,50,,90,,stripe,,25,air,0.1,20.0,load,ctastme647,,1.0,,,,,316L
2428,,,,10.72392148973075,7.391143877785371e-09,dadn,316l,lpbf,slm280hl,275,760.0,120.0,50,,90,,stripe,,25,air,0.1,20.0,load,ctastme647,,1.0,,,,,316L
2428,,,,11.46343792280257,8.46461796812759e-09,dadn,316l,lpbf,slm280hl,275,760.0,120.0,50,,90,,stripe,,25,air,0.1,20.0,load,ctastme647,,1.0,,,,,316L
2428,,,,13.966409193207298,1.3529705503441409e-08,dadn,316l,lpbf,slm280hl,275,760.0,120.0,50,,90,,stripe,,25,air,0.1,20.0,load,ctastme647,,1.0,,,,,316L
2428,,,,18.806004125264064,2.3806037674750635e-08,dadn,316l,lpbf,slm280hl,275,760.0,120.0,50,,90,,stripe,,25,air,0.1,20.0,load,ctastme647,,1.0,,,,,316L
2428,,,,22.019174863655902,3.0698458228791337e-08,dadn,316l,lpbf,slm280hl,275,760.0,120.0,50,,90,,stripe,,25,air,0.1,20.0,load,ctastme647,,1.0,,,,,316L
2428,,,,14.255941949036762,1.497821715425652e-08,dadn,316l,lpbf,slm280hl,275,760.0,120.0,50,,90,,stripe,,25,air,0.1,20.0,load,ctastme647,,1.0,,,,,316L
2428,,,,15.141623375848821,1.815079724640562e-08,dadn,316l,lpbf,slm280hl,275,760.0,120.0,50,,90,,stripe,,25,air,0.1,20.0,load,ctastme647,,1.0,,,,,316L
2428,,,,12.269675824819156,1.0142265364188474e-08,dadn,316l,lpbf,slm280hl,275,760.0,120.0,50,,90,,stripe,,25,air,0.1,20.0,load,ctastme647,,1.0,,,,,316L
2428,,,,10.385560601541867,6.945728310363829e-09,dadn,316l,lpbf,slm280hl,275,760.0,120.0,50,,90,,stripe,,25,air,0.1,20.0,load,ctastme647,,1.0,,,,,316L
2428,,,,12.2854207773127,1.1291736529817019e-08,dadn,316l,lpbf,slm280hl,275,760.0,120.0,50,,90,,stripe,,25,air,0.1,20.0,load,ctastme647,,1.0,,,,,316L
2428,,,,14.626313016460452,1.6770263147077903e-08,dadn,316l,lpbf,slm280hl,275,760.0,120.0,50,,90,,stripe,,25,air,0.1,20.0,load,ctastme647,,1.0,,,,,316L
2428,,,,11.087515875367977,8.756514846405876e-09,dadn,316l,lpbf,slm280hl,275,760.0,120.0,50,,90,,stripe,,25,air,0.1,20.0,load,ctastme647,,1.0,,,,,316L
2428,,,,9.445301964587609,4.419760874174365e-09,dadn,316l,lpbf,slm280hl,275,760.0,120.0,50,,90,,stripe,,25,air,0.1,20.0,load,ctastme647,,1.0,,,,,316L
2428,,,,18.18929632587256,2.3274007270095397e-08,dadn,316l,lpbf,slm280hl,275,760.0,120.0,50,,90,,stripe,,25,air,0.1,20.0,load,ctastme647,,1.0,,,,,316L
2428,,,,9.13556091857009,3.369825109107565e-09,dadn,316l,lpbf,slm280hl,275,760.0,120.0,50,,90,,stripe,,25,air,0.1,20.0,load,ctastme647,,1.0,,,,,316L
2428,,,,14.074288386031082,1.514844652460532e-08,dadn,316l,lpbf,slm280hl,275,760.0,120.0,50,,90,,stripe,,25,air,0.1,20.0,load,ctastme647,,1.0,,,,,316L
2428,,,,9.828363535125757,4.837963379491766e-09,dadn,316l,lpbf,slm280hl,275,760.0,120.0,50,,90,,stripe,,25,air,0.1,20.0,load,ctastme647,,1.0,,,,,316L
2428,,,,26.758207941322258,3.4371328536928536e-08,dadn,316l,lpbf,slm280hl,275,760.0,120.0,50,,90,,stripe,,25,air,0.1,20.0,load,ctastme647,,1.0,,,,,316L
2428,,,,22.533367053530117,3.30383542020241e-08,dadn,316l,lpbf,slm280hl,275,760.0,120.0,50,,90,,stripe,,25,air,0.1,20.0,load,ctastme647,,1.0,,,,,316L
2428,,,,11.641213403374692,9.31805250734882e-09,dadn,316l,lpbf,slm280hl,275,760.0,120.0,50,,90,,stripe,,25,air,0.1,20.0,load,ctastme647,,1.0,,,,,316L
2428,,,,9.87890936563114,4.837963379491766e-09,dadn,316l,lpbf,slm280hl,275,760.0,120.0,50,,90,,stripe,,25,air,0.1,20.0,load,ctastme647,,1.0,,,,,316L
2428,,,,24.618152195447024,3.104735016707392e-08,dadn,316l,lpbf,slm280hl,275,760.0,120.0,50,,90,,stripe,,25,air,0.1,20.0,load,ctastme647,,1.0,,,,,316L
2428,,,,19.22049775800597,2.3538519365378765e-08,dadn,316l,lpbf,slm280hl,275,760.0,120.0,50,,90,,stripe,,25,air,0.1,20.0,load,ctastme647,,1.0,,,,,316L
2428,,,,17.819878639503223,2.2625658456845933e-08,dadn,316l,lpbf,slm280hl,275,760.0,120.0,50,,90,,stripe,,25,air,0.1,20.0,load,ctastme647,,1.0,,,,,316L
2428,,,,21.655126546635046,2.934165879938849e-08,dadn,316l,lpbf,slm280hl,275,760.0,120.0,50,,90,,stripe,,25,air,0.1,20.0,load,ctastme647,,1.0,,,,,316L
2428,,,,14.514202563773566,1.549473128944423e-08,dadn,316l,lpbf,slm280hl,275,760.0,120.0,50,,90,,stripe,,25,air,0.1,20.0,load,ctastme647,,1.0,,,,,316L
2428,,,,24.398145753298575,3.5556601580553696e-08,dadn,316l,lpbf,slm280hl,275,760.0,120.0,50,,90,,stripe,,25,air,0.1,20.0,load,ctastme647,,1.0,,,,,316L
2428,,,,17.637992917934568,2.0322421755313986e-08,dadn,316l,lpbf,slm280hl,275,760.0,120.0,50,,90,,stripe,,25,air,0.1,20.0,load,ctastme647,,1.0,,,,,316L
2428,,,,21.106770147777304,2.852428216799941e-08,dadn,316l,lpbf,slm280hl,275,760.0,120.0,50,,90,,stripe,,25,air,0.1,20.0,load,ctastme647,,1.0,,,,,316L
2428,,,,10.573705395826874,7.2669085228638e-09,dadn,316l,lpbf,slm280hl,275,760.0,120.0,50,,90,,stripe,,25,air,0.1,20.0,load,ctastme647,,1.0,,,,,316L
2428,,,,25.452830249701602,3.495894212618401e-08,dadn,316l,lpbf,slm280hl,275,760.0,120.0,50,,90,,stripe,,25,air,0.1,20.0,load,ctastme647,,1.0,,,,,316L
2428,,,,18.97558430977743,2.1748199734210704e-08,dadn,316l,lpbf,slm280hl,275,760.0,120.0,50,,90,,stripe,,25,air,0.1,20.0,load,ctastme647,,1.0,,,,,316L
2428,,,,10.096645414353345,5.603588788200542e-09,dadn,316l,lpbf,slm280hl,275,760.0,120.0,50,,90,,stripe,,25,air,0.1,20.0,load,ctastme647,,1.0,,,,,316L
2428,,,,18.951265266994106,2.199537082999913e-08,dadn,316l,lpbf,slm280hl,275,760.0,120.0,50,,90,,stripe,,25,air,0.1,20.0,load,ctastme647,,1.0,,,,,316L
2428,,,,9.469558717900167,4.394857371633416e-09,dadn,316l,lpbf,slm280hl,275,760.0,120.0,50,,90,,stripe,,25,air,0.1,20.0,load,ctastme647,,1.0,,,,,316L
2428,,,,9.277235584017891,3.75174341404635e-09,dadn,316l,lpbf,slm280hl,275,760.0,120.0,50,,90,,stripe,,25,air,0.1,20.0,load,ctastme647,,1.0,,,,,316L
2428,,,,21.7107397037965,2.984328495629691e-08,dadn,316l,lpbf,slm280hl,275,760.0,120.0,50,,90,,stripe,,25,air,0.1,20.0,load,ctastme647,,1.0,,,,,316L
2428,,,,10.710177749287435,7.433025867296338e-09,dadn,316l,lpbf,slm280hl,275,760.0,120.0,50,,90,,stripe,,25,air,0.1,20.0,load,ctastme647,,1.0,,,,,316L
2428,,,,9.628753211950231,4.976597480312311e-09,dadn,316l,lpbf,slm280hl,275,760.0,120.0,50,,90,,stripe,,25,air,0.1,20.0,load,ctastme647,,1.0,,,,,316L
2428,,,,26.68966543913661,3.34138393599204e-08,dadn,316l,lpbf,slm280hl,275,760.0,120.0,50,,90,,stripe,,25,air,0.1,20.0,load,ctastme647,,1.0,,,,,316L
2428,,,,24.087257134176635,3.5157037315731594e-08,dadn,316l,lpbf,slm280hl,275,760.0,120.0,50,,90,,stripe,,25,air,0.1,20.0,load,ctastme647,,1.0,,,,,316L
2428,,,,13.665220964070977,1.3606371712806472e-08,dadn,316l,lpbf,slm280hl,275,760.0,120.0,50,,90,,stripe,,25,air,0.1,20.0,load,ctastme647,,1.0,,,,,316L
2428,,,,9.866248589783957,4.837963379491766e-09,dadn,316l,lpbf,slm280hl,275,760.0,120.0,50,,90,,stripe,,25,air,0.1,20.0,load,ctastme647,,1.0,,,,,316L
2428,,,,9.616413035358628,5.265897394153277e-09,dadn,316l,lpbf,slm280hl,275,760.0,120.0,50,,90,,stripe,,25,air,0.1,20.0,load,ctastme647,,1.0,,,,,316L
2428,,,,24.649743220534425,3.229999491706468e-08,dadn,316l,lpbf,slm280hl,275,760.0,120.0,50,,90,,stripe,,25,air,0.1,20.0,load,ctastme647,,1.0,,,,,316L
2428,,,,25.420209991073765,3.575808341328032e-08,dadn,316l,lpbf,slm280hl,275,760.0,120.0,50,,90,,stripe,,25,air,0.1,20.0,load,ctastme647,,1.0,,,,,316L
2428,,,,14.201201068039433,1.3761009882726778e-08,dadn,316l,lpbf,slm280hl,275,760.0,120.0,50,,90,,stripe,,25,air,0.1,20.0,load,ctastme647,,1.0,,,,,316L
2428,,,,13.665220964070977,1.2290528328487525e-08,dadn,316l,lpbf,slm280hl,275,760.0,120.0,50,,90,,stripe,,25,air,0.1,20.0,load,ctastme647,,1.0,,,,,316L
2428,,,,17.279771993979754,2.162565773188051e-08,dadn,316l,lpbf,slm280hl,275,760.0,120.0,50,,90,,stripe,,25,air,0.1,20.0,load,ctastme647,,1.0,,,,,316L
2428,,,,13.877141789252018,1.4075578644840163e-08,dadn,316l,lpbf,slm280hl,275,760.0,120.0,50,,90,,stripe,,25,air,0.1,20.0,load,ctastme647,,1.0,,,,,316L
2428,,,,22.246240013701993,3.175707471434109e-08,dadn,316l,lpbf,slm280hl,275,760.0,120.0,50,,90,,stripe,,25,air,0.1,20.0,load,ctastme647,,1.0,,,,,316L
2428,,,,10.345681459285823,5.895927672564562e-09,dadn,316l,lpbf,slm280hl,275,760.0,120.0,50,,90,,stripe,,25,air,0.1,20.0,load,ctastme647,,1.0,,,,,316L
2428,,,,13.456536427516763,1.2931724439694008e-08,dadn,316l,lpbf,slm280hl,275,760.0,120.0,50,,90,,stripe,,25,air,0.1,20.0,load,ctastme647,,1.0,,,,,316L
2428,,,,21.906512884551333,2.984328495629691e-08,dadn,316l,lpbf,slm280hl,275,760.0,120.0,50,,90,,stripe,,25,air,0.1,20.0,load,ctastme647,,1.0,,,,,316L
2428,,,,15.515094944338099,1.7845706346363186e-08,dadn,316l,lpbf,slm280hl,275,760.0,120.0,50,,90,,stripe,,25,air,0.1,20.0,load,ctastme647,,1.0,,,,,316L
2428,,,,20.57229936346542,2.6957204088821572e-08,dadn,316l,lpbf,slm280hl,275,760.0,120.0,50,,90,,stripe,,25,air,0.1,20.0,load,ctastme647,,1.0,,,,,316L
2428,,,,21.9346242225843,2.967513053711061e-08,dadn,316l,lpbf,slm280hl,275,760.0,120.0,50,,90,,stripe,,25,air,0.1,20.0,load,ctastme647,,1.0,,,,,316L
2428,,,,22.504488368769678,2.917633083362994e-08,dadn,316l,lpbf,slm280hl,275,760.0,120.0,50,,90,,stripe,,25,air,0.1,20.0,load,ctastme647,,1.0,,,,,316L
2428,,,,18.951265266994106,2.1382641255366095e-08,dadn,316l,lpbf,slm280hl,275,760.0,120.0,50,,90,,stripe,,25,air,0.1,20.0,load,ctastme647,,1.0,,,,,316L
2428,,,,24.90393519991719,3.5157037315731594e-08,dadn,316l,lpbf,slm280hl,275,760.0,120.0,50,,90,,stripe,,25,air,0.1,20.0,load,ctastme647,,1.0,,,,,316L
2428,,,,23.03001360883833,3.229999491706468e-08,dadn,316l,lpbf,slm280hl,275,760.0,120.0,50,,90,,stripe,,25,air,0.1,20.0,load,ctastme647,,1.0,,,,,316L
2428,,,,10.044985528742655,6.238670153633854e-09,dadn,316l,lpbf,slm280hl,275,760.0,120.0,50,,90,,stripe,,25,air,0.1,20.0,load,ctastme647,,1.0,,,,,316L
2428,,,,11.852105601209512,9.639379523969029e-09,dadn,316l,lpbf,slm280hl,275,760.0,120.0,50,,90,,stripe,,25,air,0.1,20.0,load,ctastme647,,1.0,,,,,316L
2428,,,,13.735499188945333,1.2360172728197437e-08,dadn,316l,lpbf,slm280hl,275,760.0,120.0,50,,90,,stripe,,25,air,0.1,20.0,load,ctastme647,,1.0,,,,,316L
2428,,,,23.933301533776714,3.4761963120112576e-08,dadn,316l,lpbf,slm280hl,275,760.0,120.0,50,,90,,stripe,,25,air,0.1,20.0,load,ctastme647,,1.0,,,,,316L
2428,,,,14.310893837824057,1.4726453130308312e-08,dadn,316l,lpbf,slm280hl,275,760.0,120.0,50,,90,,stripe,,25,air,0.1,20.0,load,ctastme647,,1.0,,,,,316L
2428,,,,23.148453587197764,3.285219690500233e-08,dadn,316l,lpbf,slm280hl,275,760.0,120.0,50,,90,,stripe,,25,air,0.1,20.0,load,ctastme647,,1.0,,,,,316L
2428,,,,25.715303787222098,3.575808341328032e-08,dadn,316l,lpbf,slm280hl,275,760.0,120.0,50,,90,,stripe,,25,air,0.1,20.0,load,ctastme647,,1.0,,,,,316L
2428,,,,12.669421064306682,1.2015852851225419e-08,dadn,316l,lpbf,slm280hl,275,760.0,120.0,50,,90,,stripe,,25,air,0.1,20.0,load,ctastme647,,1.0,,,,,316L
2428,,,,23.148453587197764,3.001239222415426e-08,dadn,316l,lpbf,slm280hl,275,760.0,120.0,50,,90,,stripe,,25,air,0.1,20.0,load,ctastme647,,1.0,,,,,316L
2428,,,,26.147608490926203,3.3985083676414994e-08,dadn,316l,lpbf,slm280hl,275,760.0,120.0,50,,90,,stripe,,25,air,0.1,20.0,load,ctastme647,,1.0,,,,,316L
2428,,,,14.89128327268539,1.667576973379485e-08,dadn,316l,lpbf,slm280hl,275,760.0,120.0,50,,90,,stripe,,25,air,0.1,20.0,load,ctastme647,,1.0,,,,,316L
2428,,,,20.545933976228635,2.6957204088821572e-08,dadn,316l,lpbf,slm280hl,275,760.0,120.0,50,,90,,stripe,,25,air,0.1,20.0,load,ctastme647,,1.0,,,,,316L
2428,,,,25.980483992614978,3.5356255013619967e-08,dadn,316l,lpbf,slm280hl,275,760.0,120.0,50,,90,,stripe,,25,air,0.1,20.0,load,ctastme647,,1.0,,,,,316L
2428,,,,18.212637578781827,2.0669854679740286e-08,dadn,316l,lpbf,slm280hl,275,760.0,120.0,50,,90,,stripe,,25,air,0.1,20.0,load,ctastme647,,1.0,,,,,316L
2428,,,,26.758207941322258,3.30383542020241e-08,dadn,316l,lpbf,slm280hl,275,760.0,120.0,50,,90,,stripe,,25,air,0.1,20.0,load,ctastme647,,1.0,,,,,316L
2428,,,,14.987074338273901,1.7153621706039033e-08,dadn,316l,lpbf,slm280hl,275,760.0,120.0,50,,90,,stripe,,25,air,0.1,20.0,load,ctastme647,,1.0,,,,,316L
2428,,,,9.980782212878525,6.1685636321273785e-09,dadn,316l,lpbf,slm280hl,275,760.0,120.0,50,,90,,stripe,,25,air,0.1,20.0,load,ctastme647,,1.0,,,,,316L
2428,,,,9.253471476134107,4.345470538341254e-09,dadn,316l,lpbf,slm280hl,275,760.0,120.0,50,,90,,stripe,,25,air,0.1,20.0,load,ctastme647,,1.0,,,,,316L
2428,,,,23.47731373107471,3.1223280282295856e-08,dadn,316l,lpbf,slm280hl,275,760.0,120.0,50,,90,,stripe,,25,air,0.1,20.0,load,ctastme647,,1.0,,,,,316L
2428,,,,10.53310380311256,6.945728310363829e-09,dadn,316l,lpbf,slm280hl,275,760.0,120.0,50,,90,,stripe,,25,air,0.1,20.0,load,ctastme647,,1.0,,,,,316L
2429,,,,16.47900399198643,1.815079724640562e-08,dadn,316l,lpbf,slm280hl,275,760.0,120.0,50,,0,,stripe,,25,air,0.1,20.0,load,ctastme647,,1.0,,,,,316L
2429,,,,12.005077968445935,6.1685636321273785e-09,dadn,316l,lpbf,slm280hl,275,760.0,120.0,50,,0,,stripe,,25,air,0.1,20.0,load,ctastme647,,1.0,,,,,316L
2429,,,,16.020575727428586,1.5582532336761166e-08,dadn,316l,lpbf,slm280hl,275,760.0,120.0,50,,0,,stripe,,25,air,0.1,20.0,load,ctastme647,,1.0,,,,,316L
2429,,,,23.148453587197764,6.082037306880246e-08,dadn,316l,lpbf,slm280hl,275,760.0,120.0,50,,0,,stripe,,25,air,0.1,20.0,load,ctastme647,,1.0,,,,,316L
2429,,,,12.066818321662241,8.09050182380288e-09,dadn,316l,lpbf,slm280hl,275,760.0,120.0,50,,0,,stripe,,25,air,0.1,20.0,load,ctastme647,,1.0,,,,,316L
2429,,,,23.08915765325203,6.116501231125823e-08,dadn,316l,lpbf,slm280hl,275,760.0,120.0,50,,0,,stripe,,25,air,0.1,20.0,load,ctastme647,,1.0,,,,,316L
2429,,,,24.840142511086366,3.140020730724682e-08,dadn,316l,lpbf,slm280hl,275,760.0,120.0,50,,0,,stripe,,25,air,0.1,20.0,load,ctastme647,,1.0,,,,,316L
2429,,,,10.452367732837299,4.106737392166332e-09,dadn,316l,lpbf,slm280hl,275,760.0,120.0,50,,0,,stripe,,25,air,0.1,20.0,load,ctastme647,,1.0,,,,,316L
2429,,,,19.694575686550706,2.7109957351044807e-08,dadn,316l,lpbf,slm280hl,275,760.0,120.0,50,,0,,stripe,,25,air,0.1,20.0,load,ctastme647,,1.0,,,,,316L
2429,,,,13.302117080568305,9.915600447516804e-09,dadn,316l,lpbf,slm280hl,275,760.0,120.0,50,,0,,stripe,,25,air,0.1,20.0,load,ctastme647,,1.0,,,,,316L
2429,,,,11.776351935124854,6.453806660598556e-09,dadn,316l,lpbf,slm280hl,275,760.0,120.0,50,,0,,stripe,,25,air,0.1,20.0,load,ctastme647,,1.0,,,,,316L
2429,,,,13.612748371430627,1.1681124763970668e-08,dadn,316l,lpbf,slm280hl,275,760.0,120.0,50,,0,,stripe,,25,air,0.1,20.0,load,ctastme647,,1.0,,,,,316L
2429,,,,23.47731373107471,2.741806551388712e-08,dadn,316l,lpbf,slm280hl,275,760.0,120.0,50,,0,,stripe,,25,air,0.1,20.0,load,ctastme647,,1.0,,,,,316L
2429,,,,12.849410091148187,8.806133723945528e-09,dadn,316l,lpbf,slm280hl,275,760.0,120.0,50,,0,,stripe,,25,air,0.1,20.0,load,ctastme647,,1.0,,,,,316L
2429,,,,21.16097505500198,3.417766048747438e-08,dadn,316l,lpbf,slm280hl,275,760.0,120.0,50,,0,,stripe,,25,air,0.1,20.0,load,ctastme647,,1.0,,,,,316L
2429,,,,16.648938039797933,1.6488377199698724e-08,dadn,316l,lpbf,slm280hl,275,760.0,120.0,50,,0,,stripe,,25,air,0.1,20.0,load,ctastme647,,1.0,,,,,316L
2429,,,,24.618152195447024,3.001239222415426e-08,dadn,316l,lpbf,slm280hl,275,760.0,120.0,50,,0,,stripe,,25,air,0.1,20.0,load,ctastme647,,1.0,,,,,316L
2429,,,,12.572310156779835,6.828979802136249e-09,dadn,316l,lpbf,slm280hl,275,760.0,120.0,50,,0,,stripe,,25,air,0.1,20.0,load,ctastme647,,1.0,,,,,316L
2429,,,,23.689016715285234,8.252098765095643e-08,dadn,316l,lpbf,slm280hl,275,760.0,120.0,50,,0,,stripe,,25,air,0.1,20.0,load,ctastme647,,1.0,,,,,316L
2429,,,,18.329793899624157,1.7056968227739123e-08,dadn,316l,lpbf,slm280hl,275,760.0,120.0,50,,0,,stripe,,25,air,0.1,20.0,load,ctastme647,,1.0,,,,,316L
2429,,,,10.305955447520095,2.9759088976887382e-09,dadn,316l,lpbf,slm280hl,275,760.0,120.0,50,,0,,stripe,,25,air,0.1,20.0,load,ctastme647,,1.0,,,,,316L
2429,,,,9.360891596833405,2.5404343448706892e-09,dadn,316l,lpbf,slm280hl,275,760.0,120.0,50,,0,,stripe,,25,air,0.1,20.0,load,ctastme647,,1.0,,,,,316L
2429,,,,24.872018403274044,8.022218350473536e-08,dadn,316l,lpbf,slm280hl,275,760.0,120.0,50,,0,,stripe,,25,air,0.1,20.0,load,ctastme647,,1.0,,,,,316L
2429,,,,23.387164034780767,2.562057999732022e-08,dadn,316l,lpbf,slm280hl,275,760.0,120.0,50,,0,,stripe,,25,air,0.1,20.0,load,ctastme647,,1.0,,,,,316L
2429,,,,25.847553818672182,6.186016056728169e-08,dadn,316l,lpbf,slm280hl,275,760.0,120.0,50,,0,,stripe,,25,air,0.1,20.0,load,ctastme647,,1.0,,,,,316L
2429,,,,12.750919570641967,8.044915232477562e-09,dadn,316l,lpbf,slm280hl,275,760.0,120.0,50,,0,,stripe,,25,air,0.1,20.0,load,ctastme647,,1.0,,,,,316L
2429,,,,17.683289557972447,2.2245351057179576e-08,dadn,316l,lpbf,slm280hl,275,760.0,120.0,50,,0,,stripe,,25,air,0.1,20.0,load,ctastme647,,1.0,,,,,316L
2429,,,,12.175628958087009,5.7641622427895964e-09,dadn,316l,lpbf,slm280hl,275,760.0,120.0,50,,0,,stripe,,25,air,0.1,20.0,load,ctastme647,,1.0,,,,,316L
2429,,,,13.082189977669081,1.2571482728997391e-08,dadn,316l,lpbf,slm280hl,275,760.0,120.0,50,,0,,stripe,,25,air,0.1,20.0,load,ctastme647,,1.0,,,,,316L
2429,,,,22.21772930995609,4.118356389548265e-08,dadn,316l,lpbf,slm280hl,275,760.0,120.0,50,,0,,stripe,,25,air,0.1,20.0,load,ctastme647,,1.0,,,,,316L
2429,,,,15.83673296410733,1.540742496427792e-08,dadn,316l,lpbf,slm280hl,275,760.0,120.0,50,,0,,stripe,,25,air,0.1,20.0,load,ctastme647,,1.0,,,,,316L
2429,,,,11.913059240002944,5.862706587995731e-09,dadn,316l,lpbf,slm280hl,275,760.0,120.0,50,,0,,stripe,,25,air,0.1,20.0,load,ctastme647,,1.0,,,,,316L
2429,,,,13.319186904130671,1.049201482832544e-08,dadn,316l,lpbf,slm280hl,275,760.0,120.0,50,,0,,stripe,,25,air,0.1,20.0,load,ctastme647,,1.0,,,,,316L
2429,,,,13.166343700034357,1.2290528328487525e-08,dadn,316l,lpbf,slm280hl,275,760.0,120.0,50,,0,,stripe,,25,air,0.1,20.0,load,ctastme647,,1.0,,,,,316L
2429,,,,15.918178956342139,1.8565714019944152e-08,dadn,316l,lpbf,slm280hl,275,760.0,120.0,50,,0,,stripe,,25,air,0.1,20.0,load,ctastme647,,1.0,,,,,316L
2429,,,,11.522392700796297,6.676362010920768e-09,dadn,316l,lpbf,slm280hl,275,760.0,120.0,50,,0,,stripe,,25,air,0.1,20.0,load,ctastme647,,1.0,,,,,316L
2429,,,,9.715578979691216,2.6132316778533556e-09,dadn,316l,lpbf,slm280hl,275,760.0,120.0,50,,0,,stripe,,25,air,0.1,20.0,load,ctastme647,,1.0,,,,,316L
2429,,,,10.057875667178786,3.3131828051048128e-09,dadn,316l,lpbf,slm280hl,275,760.0,120.0,50,,0,,stripe,,25,air,0.1,20.0,load,ctastme647,,1.0,,,,,316L
2429,,,,17.21342001627356,1.8990115552010178e-08,dadn,316l,lpbf,slm280hl,275,760.0,120.0,50,,0,,stripe,,25,air,0.1,20.0,load,ctastme647,,1.0,,,,,316L
2429,,,,15.455519086843278,1.549473128944423e-08,dadn,316l,lpbf,slm280hl,275,760.0,120.0,50,,0,,stripe,,25,air,0.1,20.0,load,ctastme647,,1.0,,,,,316L
2429,,,,11.671109540400614,5.699387963289412e-09,dadn,316l,lpbf,slm280hl,275,760.0,120.0,50,,0,,stripe,,25,air,0.1,20.0,load,ctastme647,,1.0,,,,,316L
2429,,,,16.88546235614338,1.7446880699754877e-08,dadn,316l,lpbf,slm280hl,275,760.0,120.0,50,,0,,stripe,,25,air,0.1,20.0,load,ctastme647,,1.0,,,,,316L
2429,,,,23.537606499876723,2.8044826703781628e-08,dadn,316l,lpbf,slm280hl,275,760.0,120.0,50,,0,,stripe,,25,air,0.1,20.0,load,ctastme647,,1.0,,,,,316L
2429,,,,14.777141827270498,1.4316215292895676e-08,dadn,316l,lpbf,slm280hl,275,760.0,120.0,50,,0,,stripe,,25,air,0.1,20.0,load,ctastme647,,1.0,,,,,316L
2429,,,,24.304460187096698,2.591176119438782e-08,dadn,316l,lpbf,slm280hl,275,760.0,120.0,50,,0,,stripe,,25,air,0.1,20.0,load,ctastme647,,1.0,,,,,316L
2429,,,,26.349577576841668,5.4629007822124055e-08,dadn,316l,lpbf,slm280hl,275,760.0,120.0,50,,0,,stripe,,25,air,0.1,20.0,load,ctastme647,,1.0,,,,,316L
2429,,,,12.160024714406719,6.064878234458829e-09,dadn,316l,lpbf,slm280hl,275,760.0,120.0,50,,0,,stripe,,25,air,0.1,20.0,load,ctastme647,,1.0,,,,,316L
2429,,,,11.507625642428952,5.295736653552708e-09,dadn,316l,lpbf,slm280hl,275,760.0,120.0,50,,0,,stripe,,25,air,0.1,20.0,load,ctastme647,,1.0,,,,,316L
2429,,,,19.974368069634835,2.2371404557835245e-08,dadn,316l,lpbf,slm280hl,275,760.0,120.0,50,,0,,stripe,,25,air,0.1,20.0,load,ctastme647,,1.0,,,,,316L
2429,,,,23.08915765325203,6.363279236793025e-08,dadn,316l,lpbf,slm280hl,275,760.0,120.0,50,,0,,stripe,,25,air,0.1,20.0,load,ctastme647,,1.0,,,,,316L
2429,,,,12.051353529314744,7.602940558569625e-09,dadn,316l,lpbf,slm280hl,275,760.0,120.0,50,,0,,stripe,,25,air,0.1,20.0,load,ctastme647,,1.0,,,,,316L
2429,,,,25.5509423984606,7.004848921784934e-08,dadn,316l,lpbf,slm280hl,275,760.0,120.0,50,,0,,stripe,,25,air,0.1,20.0,load,ctastme647,,1.0,,,,,316L
2429,,,,19.644127035430234,2.1023227331155354e-08,dadn,316l,lpbf,slm280hl,275,760.0,120.0,50,,0,,stripe,,25,air,0.1,20.0,load,ctastme647,,1.0,,,,,316L
2429,,,,10.425593464555048,3.257492583331512e-09,dadn,316l,lpbf,slm280hl,275,760.0,120.0,50,,0,,stripe,,25,air,0.1,20.0,load,ctastme647,,1.0,,,,,316L
2429,,,,12.128876196449445,7.391143877785371e-09,dadn,316l,lpbf,slm280hl,275,760.0,120.0,50,,0,,stripe,,25,air,0.1,20.0,load,ctastme647,,1.0,,,,,316L
2429,,,,16.082329689308434,2.0786980614670644e-08,dadn,316l,lpbf,slm280hl,275,760.0,120.0,50,,0,,stripe,,25,air,0.1,20.0,load,ctastme647,,1.0,,,,,316L
2429,,,,26.047205225404834,6.47206610977495e-08,dadn,316l,lpbf,slm280hl,275,760.0,120.0,50,,0,,stripe,,25,air,0.1,20.0,load,ctastme647,,1.0,,,,,316L
2429,,,,17.70598148219237,2.1142355655691992e-08,dadn,316l,lpbf,slm280hl,275,760.0,120.0,50,,0,,stripe,,25,air,0.1,20.0,load,ctastme647,,1.0,,,,,316L
2429,,,,23.207901800747415,6.582712807431037e-08,dadn,316l,lpbf,slm280hl,275,760.0,120.0,50,,0,,stripe,,25,air,0.1,20.0,load,ctastme647,,1.0,,,,,316L
2429,,,,17.637992917934568,2.212000781523772e-08,dadn,316l,lpbf,slm280hl,275,760.0,120.0,50,,0,,stripe,,25,air,0.1,20.0,load,ctastme647,,1.0,,,,,316L
2429,,,,15.796166372122313,1.514844652460532e-08,dadn,316l,lpbf,slm280hl,275,760.0,120.0,50,,0,,stripe,,25,air,0.1,20.0,load,ctastme647,,1.0,,,,,316L
2429,,,,22.019174863655902,2.7263576191131498e-08,dadn,316l,lpbf,slm280hl,275,760.0,120.0,50,,0,,stripe,,25,air,0.1,20.0,load,ctastme647,,1.0,,,,,316L
2429,,,,10.834508233204378,4.546411186830804e-09,dadn,316l,lpbf,slm280hl,275,760.0,120.0,50,,0,,stripe,,25,air,0.1,20.0,load,ctastme647,,1.0,,,,,316L
2429,,,,10.988429441071933,4.3700941899053945e-09,dadn,316l,lpbf,slm280hl,275,760.0,120.0,50,,0,,stripe,,25,air,0.1,20.0,load,ctastme647,,1.0,,,,,316L
2429,,,,12.051353529314744,6.203517858646359e-09,dadn,316l,lpbf,slm280hl,275,760.0,120.0,50,,0,,stripe,,25,air,0.1,20.0,load,ctastme647,,1.0,,,,,316L
2429,,,,10.79290519301394,3.969840025381865e-09,dadn,316l,lpbf,slm280hl,275,760.0,120.0,50,,0,,stripe,,25,air,0.1,20.0,load,ctastme647,,1.0,,,,,316L
2429,,,,25.583730418288738,6.082037306880246e-08,dadn,316l,lpbf,slm280hl,275,760.0,120.0,50,,0,,stripe,,25,air,0.1,20.0,load,ctastme647,,1.0,,,,,316L
2429,,,,13.370527915486463,1.1039382600225845e-08,dadn,316l,lpbf,slm280hl,275,760.0,120.0,50,,0,,stripe,,25,air,0.1,20.0,load,ctastme647,,1.0,,,,,316L
2429,,,,23.658656953941964,8.488566510393367e-08,dadn,316l,lpbf,slm280hl,275,760.0,120.0,50,,0,,stripe,,25,air,0.1,20.0,load,ctastme647,,1.0,,,,,316L
2429,,,,10.876271639202002,4.345470538341254e-09,dadn,316l,lpbf,slm280hl,275,760.0,120.0,50,,0,,stripe,,25,air,0.1,20.0,load,ctastme647,,1.0,,,,,316L
2429,,,,25.715303787222098,5.9461125967828676e-08,dadn,316l,lpbf,slm280hl,275,760.0,120.0,50,,0,,stripe,,25,air,0.1,20.0,load,ctastme647,,1.0,,,,,316L
2429,,,,20.62513168080187,3.211799796555765e-08,dadn,316l,lpbf,slm280hl,275,760.0,120.0,50,,0,,stripe,,25,air,0.1,20.0,load,ctastme647,,1.0,,,,,316L
2429,,,,25.649432736742728,6.047767572422207e-08,dadn,316l,lpbf,slm280hl,275,760.0,120.0,50,,0,,stripe,,25,air,0.1,20.0,load,ctastme647,,1.0,,,,,316L
2429,,,,18.566372281400913,1.9205940665238085e-08,dadn,316l,lpbf,slm280hl,275,760.0,120.0,50,,0,,stripe,,25,air,0.1,20.0,load,ctastme647,,1.0,,,,,316L
2429,,,,15.634936479554868,1.621122938234368e-08,dadn,316l,lpbf,slm280hl,275,760.0,120.0,50,,0,,stripe,,25,air,0.1,20.0,load,ctastme647,,1.0,,,,,316L
2429,,,,23.841400906247713,8.488566510393367e-08,dadn,316l,lpbf,slm280hl,275,760.0,120.0,50,,0,,stripe,,25,air,0.1,20.0,load,ctastme647,,1.0,,,,,316L
2429,,,,17.75145272562963,2.49068622243878e-08,dadn,316l,lpbf,slm280hl,275,760.0,120.0,50,,0,,stripe,,25,air,0.1,20.0,load,ctastme647,,1.0,,,,,316L
2429,,,,21.544327235143555,3.360317920943942e-08,dadn,316l,lpbf,slm280hl,275,760.0,120.0,50,,0,,stripe,,25,air,0.1,20.0,load,ctastme647,,1.0,,,,,316L
2429,,,,13.422066829271742,1.2786405293911128e-08,dadn,316l,lpbf,slm280hl,275,760.0,120.0,50,,0,,stripe,,25,air,0.1,20.0,load,ctastme647,,1.0,,,,,316L
2429,,,,18.471376703275624,2.6504089134892216e-08,dadn,316l,lpbf,slm280hl,275,760.0,120.0,50,,0,,stripe,,25,air,0.1,20.0,load,ctastme647,,1.0,,,,,316L
2429,,,,17.525258297533256,2.1871436122002895e-08,dadn,316l,lpbf,slm280hl,275,760.0,120.0,50,,0,,stripe,,25,air,0.1,20.0,load,ctastme647,,1.0,,,,,316L
2429,,,,10.47921076089274,3.647230325179232e-09,dadn,316l,lpbf,slm280hl,275,760.0,120.0,50,,0,,stripe,,25,air,0.1,20.0,load,ctastme647,,1.0,,,,,316L
2429,,,,15.180509017023308,1.3917405535398597e-08,dadn,316l,lpbf,slm280hl,275,760.0,120.0,50,,0,,stripe,,25,air,0.1,20.0,load,ctastme647,,1.0,,,,,316L
2429,,,,16.777537594075643,1.986824511249023e-08,dadn,316l,lpbf,slm280hl,275,760.0,120.0,50,,0,,stripe,,25,air,0.1,20.0,load,ctastme647,,1.0,,,,,316L
2429,,,,26.080630070096653,6.151160445537245e-08,dadn,316l,lpbf,slm280hl,275,760.0,120.0,50,,0,,stripe,,25,air,0.1,20.0,load,ctastme647,,1.0,,,,,316L
2429,,,,21.51671610037078,2.4076596364221962e-08,dadn,316l,lpbf,slm280hl,275,760.0,120.0,50,,0,,stripe,,25,air,0.1,20.0,load,ctastme647,,1.0,,,,,316L
2429,,,,13.700315013486208,1.2221276345818834e-08,dadn,316l,lpbf,slm280hl,275,760.0,120.0,50,,0,,stripe,,25,air,0.1,20.0,load,ctastme647,,1.0,,,,,316L
2429,,,,24.77651323045249,2.7263576191131498e-08,dadn,316l,lpbf,slm280hl,275,760.0,120.0,50,,0,,stripe,,25,air,0.1,20.0,load,ctastme647,,1.0,,,,,316L
2429,,,,19.543617082478008,2.852428216799941e-08,dadn,316l,lpbf,slm280hl,275,760.0,120.0,50,,0,,stripe,,25,air,0.1,20.0,load,ctastme647,,1.0,,,,,316L
2429,,,,19.644127035430234,2.757343025191028e-08,dadn,316l,lpbf,slm280hl,275,760.0,120.0,50,,0,,stripe,,25,air,0.1,20.0,load,ctastme647,,1.0,,,,,316L
2429,,,,16.928826400668065,1.6488377199698724e-08,dadn,316l,lpbf,slm280hl,275,760.0,120.0,50,,0,,stripe,,25,air,0.1,20.0,load,ctastme647,,1.0,,,,,316L
2429,,,,12.507983434595655,7.391143877785371e-09,dadn,316l,lpbf,slm280hl,275,760.0,120.0,50,,0,,stripe,,25,air,0.1,20.0,load,ctastme647,,1.0,,,,,316L
2429,,,,19.51857005087093,2.2245351057179576e-08,dadn,316l,lpbf,slm280hl,275,760.0,120.0,50,,0,,stripe,,25,air,0.1,20.0,load,ctastme647,,1.0,,,,,316L
2429,,,,12.524034193212223,8.512582809134269e-09,dadn,316l,lpbf,slm280hl,275,760.0,120.0,50,,0,,stripe,,25,air,0.1,20.0,load,ctastme647,,1.0,,,,,316L
2429,,,,21.16097505500198,2.562057999732022e-08,dadn,316l,lpbf,slm280hl,275,760.0,120.0,50,,0,,stripe,,25,air,0.1,20.0,load,ctastme647,,1.0,,,,,316L
2429,,,,11.836915983936972,6.133806358043996e-09,dadn,316l,lpbf,slm280hl,275,760.0,120.0,50,,0,,stripe,,25,air,0.1,20.0,load,ctastme647,,1.0,,,,,316L
2429,,,,24.999931541818995,7.164975734634845e-08,dadn,316l,lpbf,slm280hl,275,760.0,120.0,50,,0,,stripe,,25,air,0.1,20.0,load,ctastme647,,1.0,,,,,316L
2429,,,,20.971864564609284,2.6654274816770445e-08,dadn,316l,lpbf,slm280hl,275,760.0,120.0,50,,0,,stripe,,25,air,0.1,20.0,load,ctastme647,,1.0,,,,,316L
2429,,,,16.436792190298704,1.794682921697332e-08,dadn,316l,lpbf,slm280hl,275,760.0,120.0,50,,0,,stripe,,25,air,0.1,20.0,load,ctastme647,,1.0,,,,,316L
2429,,,,11.288377289935541,5.0616775872550665e-09,dadn,316l,lpbf,slm280hl,275,760.0,120.0,50,,0,,stripe,,25,air,0.1,20.0,load,ctastme647,,1.0,,,,,316L
2429,,,,25.583730418288738,6.22106917758288e-08,dadn,316l,lpbf,slm280hl,275,760.0,120.0,50,,0,,stripe,,25,air,0.1,20.0,load,ctastme647,,1.0,,,,,316L
2429,,,,9.853604039943018,2.8930083907083993e-09,dadn,316l,lpbf,slm280hl,275,760.0,120.0,50,,0,,stripe,,25,air,0.1,20.0,load,ctastme647,,1.0,,,,,316L
2429,,,,16.35269269293988,1.5759629827123886e-08,dadn,316l,lpbf,slm280hl,275,760.0,120.0,50,,0,,stripe,,25,air,0.1,20.0,load,ctastme647,,1.0,,,,,316L
2429,,,,14.366057547765802,1.1420068572263674e-08,dadn,316l,lpbf,slm280hl,275,760.0,120.0,50,,0,,stripe,,25,air,0.1,20.0,load,ctastme647,,1.0,,,,,316L
2429,,,,22.620225647985365,4.824314176138967e-08,dadn,316l,lpbf,slm280hl,275,760.0,120.0,50,,0,,stripe,,25,air,0.1,20.0,load,ctastme647,,1.0,,,,,316L
2429,,,,16.436792190298704,1.8048525101324797e-08,dadn,316l,lpbf,slm280hl,275,760.0,120.0,50,,0,,stripe,,25,air,0.1,20.0,load,ctastme647,,1.0,,,,,316L
2429,,,,12.734578036515641,1.0142265364188474e-08,dadn,316l,lpbf,slm280hl,275,760.0,120.0,50,,0,,stripe,,25,air,0.1,20.0,load,ctastme647,,1.0,,,,,316L
2429,,,,22.620225647985365,2.6805311527292837e-08,dadn,316l,lpbf,slm280hl,275,760.0,120.0,50,,0,,stripe,,25,air,0.1,20.0,load,ctastme647,,1.0,,,,,316L
2429,,,,9.703127527497982,2.642931393014054e-09,dadn,316l,lpbf,slm280hl,275,760.0,120.0,50,,0,,stripe,,25,air,0.1,20.0,load,ctastme647,,1.0,,,,,316L
2429,,,,19.51857005087093,2.1748199734210704e-08,dadn,316l,lpbf,slm280hl,275,760.0,120.0,50,,0,,stripe,,25,air,0.1,20.0,load,ctastme647,,1.0,,,,,316L
2429,,,,23.74985316464747,8.298859363947175e-08,dadn,316l,lpbf,slm280hl,275,760.0,120.0,50,,0,,stripe,,25,air,0.1,20.0,load,ctastme647,,1.0,,,,,316L
2429,,,,16.041133988897673,1.514844652460532e-08,dadn,316l,lpbf,slm280hl,275,760.0,120.0,50,,0,,stripe,,25,air,0.1,20.0,load,ctastme647,,1.0,,,,,316L
2429,,,,12.932066411780578,9.265549181739194e-09,dadn,316l,lpbf,slm280hl,275,760.0,120.0,50,,0,,stripe,,25,air,0.1,20.0,load,ctastme647,,1.0,,,,,316L
2429,,,,17.059587865715663,1.6395472095739784e-08,dadn,316l,lpbf,slm280hl,275,760.0,120.0,50,,0,,stripe,,25,air,0.1,20.0,load,ctastme647,,1.0,,,,,316L
2429,,,,23.567810924300275,2.435022998810482e-08,dadn,316l,lpbf,slm280hl,275,760.0,120.0,50,,0,,stripe,,25,air,0.1,20.0,load,ctastme647,,1.0,,,,,316L
2429,,,,13.370527915486463,9.477354300784923e-09,dadn,316l,lpbf,slm280hl,275,760.0,120.0,50,,0,,stripe,,25,air,0.1,20.0,load,ctastme647,,1.0,,,,,316L
2429,,,,20.57229936346542,2.984328495629691e-08,dadn,316l,lpbf,slm280hl,275,760.0,120.0,50,,0,,stripe,,25,air,0.1,20.0,load,ctastme647,,1.0,,,,,316L
2429,,,,12.144440469070801,7.517503165238076e-09,dadn,316l,lpbf,slm280hl,275,760.0,120.0,50,,0,,stripe,,25,air,0.1,20.0,load,ctastme647,,1.0,,,,,316L
2429,,,,14.38449266348023,1.3529705503441409e-08,dadn,316l,lpbf,slm280hl,275,760.0,120.0,50,,0,,stripe,,25,air,0.1,20.0,load,ctastme647,,1.0,,,,,316L
2429,,,,20.918144073464703,2.6058590444162776e-08,dadn,316l,lpbf,slm280hl,275,760.0,120.0,50,,0,,stripe,,25,air,0.1,20.0,load,ctastme647,,1.0,,,,,316L
2429,,,,21.906512884551333,2.5047997204261237e-08,dadn,316l,lpbf,slm280hl,275,760.0,120.0,50,,0,,stripe,,25,air,0.1,20.0,load,ctastme647,,1.0,,,,,316L
2429,,,,14.701533996637513,1.1948148549899827e-08,dadn,316l,lpbf,slm280hl,275,760.0,120.0,50,,0,,stripe,,25,air,0.1,20.0,load,ctastme647,,1.0,,,,,316L
2429,,,,14.645082102692871,1.497821715425652e-08,dadn,316l,lpbf,slm280hl,275,760.0,120.0,50,,0,,stripe,,25,air,0.1,20.0,load,ctastme647,,1.0,,,,,316L
2429,,,,12.734578036515641,7.602940558569625e-09,dadn,316l,lpbf,slm280hl,275,760.0,120.0,50,,0,,stripe,,25,air,0.1,20.0,load,ctastme647,,1.0,,,,,316L
2429,,,,23.32725663195749,6.965379530139345e-08,dadn,316l,lpbf,slm280hl,275,760.0,120.0,50,,0,,stripe,,25,air,0.1,20.0,load,ctastme647,,1.0,,,,,316L
2429,,,,10.75146190284776,4.014957769432876e-09,dadn,316l,lpbf,slm280hl,275,760.0,120.0,50,,0,,stripe,,25,air,0.1,20.0,load,ctastme647,,1.0,,,,,316L
2429,,,,14.292553046108338,1.1101937370355518e-08,dadn,316l,lpbf,slm280hl,275,760.0,120.0,50,,0,,stripe,,25,air,0.1,20.0,load,ctastme647,,1.0,,,,,316L
2429,,,,19.344137334774896,2.288280198422104e-08,dadn,316l,lpbf,slm280hl,275,760.0,120.0,50,,0,,stripe,,25,air,0.1,20.0,load,ctastme647,,1.0,,,,,316L
2429,,,,23.658656953941964,7.754799116401076e-08,dadn,316l,lpbf,slm280hl,275,760.0,120.0,50,,0,,stripe,,25,air,0.1,20.0,load,ctastme647,,1.0,,,,,316L
2429,,,,22.27478730355516,4.0036304875274044e-08,dadn,316l,lpbf,slm280hl,275,760.0,120.0,50,,0,,stripe,,25,air,0.1,20.0,load,ctastme647,,1.0,,,,,316L
2429,,,,12.005077968445935,6.133806358043996e-09,dadn,316l,lpbf,slm280hl,275,760.0,120.0,50,,0,,stripe,,25,air,0.1,20.0,load,ctastme647,,1.0,,,,,316L
2429,,,,21.461599944476802,3.5356255013619967e-08,dadn,316l,lpbf,slm280hl,275,760.0,120.0,50,,0,,stripe,,25,air,0.1,20.0,load,ctastme647,,1.0,,,,,316L
2429,,,,20.41461302160656,2.3671900616977382e-08,dadn,316l,lpbf,slm280hl,275,760.0,120.0,50,,0,,stripe,,25,air,0.1,20.0,load,ctastme647,,1.0,,,,,316L
2429,,,,13.370527915486463,1.1228112320868259e-08,dadn,316l,lpbf,slm280hl,275,760.0,120.0,50,,0,,stripe,,25,air,0.1,20.0,load,ctastme647,,1.0,,,,,316L
2429,,,,12.412109943889247,9.915600447516804e-09,dadn,316l,lpbf,slm280hl,275,760.0,120.0,50,,0,,stripe,,25,air,0.1,20.0,load,ctastme647,,1.0,,,,,316L
2429,,,,17.91152365874979,2.5189931926886866e-08,dadn,316l,lpbf,slm280hl,275,760.0,120.0,50,,0,,stripe,,25,air,0.1,20.0,load,ctastme647,,1.0,,,,,316L
2429,,,,22.794948559983627,2.8848464314853257e-08,dadn,316l,lpbf,slm280hl,275,760.0,120.0,50,,0,,stripe,,25,air,0.1,20.0,load,ctastme647,,1.0,,,,,316L
2429,,,,17.888568312392035,2.5189931926886866e-08,dadn,316l,lpbf,slm280hl,275,760.0,120.0,50,,0,,stripe,,25,air,0.1,20.0,load,ctastme647,,1.0,,,,,316L
2429,,,,17.683289557972447,2.1262159022051904e-08,dadn,316l,lpbf,slm280hl,275,760.0,120.0,50,,0,,stripe,,25,air,0.1,20.0,load,ctastme647,,1.0,,,,,316L
2429,,,,17.79704074508306,2.3806037674750635e-08,dadn,316l,lpbf,slm280hl,275,760.0,120.0,50,,0,,stripe,,25,air,0.1,20.0,load,ctastme647,,1.0,,,,,316L
2429,,,,12.269675824819156,6.203517858646359e-09,dadn,316l,lpbf,slm280hl,275,760.0,120.0,50,,0,,stripe,,25,air,0.1,20.0,load,ctastme647,,1.0,,,,,316L
2429,,,,22.882815463669004,6.291772431387374e-08,dadn,316l,lpbf,slm280hl,275,760.0,120.0,50,,0,,stripe,,25,air,0.1,20.0,load,ctastme647,,1.0,,,,,316L
2429,,,,15.857055310983716,1.7446880699754877e-08,dadn,316l,lpbf,slm280hl,275,760.0,120.0,50,,0,,stripe,,25,air,0.1,20.0,load,ctastme647,,1.0,,,,,316L
2429,,,,21.571973801659723,3.360317920943942e-08,dadn,316l,lpbf,slm280hl,275,760.0,120.0,50,,0,,stripe,,25,air,0.1,20.0,load,ctastme647,,1.0,,,,,316L
2429,,,,17.41324422933401,2.02079134151051e-08,dadn,316l,lpbf,slm280hl,275,760.0,120.0,50,,0,,stripe,,25,air,0.1,20.0,load,ctastme647,,1.0,,,,,316L
2429,,,,18.542577683328382,2.757343025191028e-08,dadn,316l,lpbf,slm280hl,275,760.0,120.0,50,,0,,stripe,,25,air,0.1,20.0,load,ctastme647,,1.0,,,,,316L
2429,,,,12.932066411780578,9.31805250734882e-09,dadn,316l,lpbf,slm280hl,275,760.0,120.0,50,,0,,stripe,,25,air,0.1,20.0,load,ctastme647,,1.0,,,,,316L
2429,,,,12.998574130445853,8.044915232477562e-09,dadn,316l,lpbf,slm280hl,275,760.0,120.0,50,,0,,stripe,,25,air,0.1,20.0,load,ctastme647,,1.0,,,,,316L
2429,,,,17.547747429542234,1.6960859351333057e-08,dadn,316l,lpbf,slm280hl,275,760.0,120.0,50,,0,,stripe,,25,air,0.1,20.0,load,ctastme647,,1.0,,,,,316L
2429,,,,13.285069133632383,9.69400116289132e-09,dadn,316l,lpbf,slm280hl,275,760.0,120.0,50,,0,,stripe,,25,air,0.1,20.0,load,ctastme647,,1.0,,,,,316L
2429,,,,15.979538212912644,1.6960859351333057e-08,dadn,316l,lpbf,slm280hl,275,760.0,120.0,50,,0,,stripe,,25,air,0.1,20.0,load,ctastme647,,1.0,,,,,316L
2429,,,,21.29709712804915,2.6805311527292837e-08,dadn,316l,lpbf,slm280hl,275,760.0,120.0,50,,0,,stripe,,25,air,0.1,20.0,load,ctastme647,,1.0,,,,,316L
2429,,,,9.336913199844245,2.3339855315323263e-09,dadn,316l,lpbf,slm280hl,275,760.0,120.0,50,,0,,stripe,,25,air,0.1,20.0,load,ctastme647,,1.0,,,,,316L
2429,,,,13.319186904130671,1.1420068572263674e-08,dadn,316l,lpbf,slm280hl,275,760.0,120.0,50,,0,,stripe,,25,air,0.1,20.0,load,ctastme647,,1.0,,,,,316L
2429,,,,15.435711347393704,1.667576973379485e-08,dadn,316l,lpbf,slm280hl,275,760.0,120.0,50,,0,,stripe,,25,air,0.1,20.0,load,ctastme647,,1.0,,,,,316L
2429,,,,22.620225647985365,2.2245351057179576e-08,dadn,316l,lpbf,slm280hl,275,760.0,120.0,50,,0,,stripe,,25,air,0.1,20.0,load,ctastme647,,1.0,,,,,316L
2429,,,,15.816436662279944,1.4560965874583998e-08,dadn,316l,lpbf,slm280hl,275,760.0,120.0,50,,0,,stripe,,25,air,0.1,20.0,load,ctastme647,,1.0,,,,,316L
