Repository: jessk816/pinn

**data**
- **fatigue database**
    - FatigueData-AM2022.xlsx
        - raw fatigue database for additive manufacturing materials (2022)
    - data_fatigue2022.ipynb
        - data cleaning and exploration of fatigue database
    - 316l_fatiguedata_clean.csv
        - cleaned fatigue data for 316L stainless steel
    - fatigue_database_clean.csv
        - cleaned full fatigue database
    - other_fatiguedata_clean.csv
        - cleaned fatigue data for other materials
    - ti64_fatiguedata_clean.csv
        - cleaned fatigue data for Ti-6Al-4V
- **zhou**
    - data_zhou.xlsx
        - datasets from Zhou, S. et al. (2025).

File: data/fatigue database/316l_fatiguedata_clean.csv (part 28 of 33)
dataset_id,Nf,stress_amp,strain_amp,deltaK,dadN,fatigue_data_type,material,am_process,am_machine,power_w,scan_speed,hatch_spacing,layer_thickness,preheat_temp,build_direction,am_environment,scan_pattern,scan_rotation,fatigue_temp,fatigue_environment,r_ratio,frequency_hz,load_control,specimen_description,specimen_size_mm,Kt,E_gpa,yield_strength,uts,elongation,material_group
2429,,,,17.50279798751756,1.7056968227739123e-08,dadn,316l,lpbf,slm280hl,275,760.0,120.0,50,,0,,stripe,,25,air,0.1,20.0,load,ctastme647,,1.0,,,,,316L
2429,,,,22.562282796606205,2.1871436122002895e-08,dadn,316l,lpbf,slm280hl,275,760.0,120.0,50,,0,,stripe,,25,air,0.1,20.0,load,ctastme647,,1.0,,,,,316L
2429,,,,13.23405627239283,1.1355721265971837e-08,dadn,316l,lpbf,slm280hl,275,760.0,120.0,50,,0,,stripe,,25,air,0.1,20.0,load,ctastme647,,1.0,,,,,316L
2429,,,,20.519602378780334,2.984328495629691e-08,dadn,316l,lpbf,slm280hl,275,760.0,120.0,50,,0,,stripe,,25,air,0.1,20.0,load,ctastme647,,1.0,,,,,316L
2429,,,,19.22049775800597,1.8883114199591824e-08,dadn,316l,lpbf,slm280hl,275,760.0,120.0,50,,0,,stripe,,25,air,0.1,20.0,load,ctastme647,,1.0,,,,,316L
2429,,,,12.701957771181913,1.0142265364188474e-08,dadn,316l,lpbf,slm280hl,275,760.0,120.0,50,,0,,stripe,,25,air,0.1,20.0,load,ctastme647,,1.0,,,,,316L
2429,,,,9.336913199844245,2.4419122939239446e-09,dadn,316l,lpbf,slm280hl,275,760.0,120.0,50,,0,,stripe,,25,air,0.1,20.0,load,ctastme647,,1.0,,,,,316L
2429,,,,9.753029287605264,2.6132316778533556e-09,dadn,316l,lpbf,slm280hl,275,760.0,120.0,50,,0,,stripe,,25,air,0.1,20.0,load,ctastme647,,1.0,,,,,316L
2429,,,,15.455519086843278,1.3606371712806472e-08,dadn,316l,lpbf,slm280hl,275,760.0,120.0,50,,0,,stripe,,25,air,0.1,20.0,load,ctastme647,,1.0,,,,,316L
2429,,,,11.044941320192377,4.0835976459238544e-09,dadn,316l,lpbf,slm280hl,275,760.0,120.0,50,,0,,stripe,,25,air,0.1,20.0,load,ctastme647,,1.0,,,,,316L
2429,,,,22.36064915954767,4.637219662949005e-08,dadn,316l,lpbf,slm280hl,275,760.0,120.0,50,,0,,stripe,,25,air,0.1,20.0,load,ctastme647,,1.0,,,,,316L
2429,,,,16.88546235614338,1.9980828718919992e-08,dadn,316l,lpbf,slm280hl,275,760.0,120.0,50,,0,,stripe,,25,air,0.1,20.0,load,ctastme647,,1.0,,,,,316L
2429,,,,13.251038757527777,8.707175550472119e-09,dadn,316l,lpbf,slm280hl,275,760.0,120.0,50,,0,,stripe,,25,air,0.1,20.0,load,ctastme647,,1.0,,,,,316L
2429,,,,22.3319918294388,2.6206251703326364e-08,dadn,316l,lpbf,slm280hl,275,760.0,120.0,50,,0,,stripe,,25,air,0.1,20.0,load,ctastme647,,1.0,,,,,316L
2429,,,,10.890228518153904,4.0835976459238544e-09,dadn,316l,lpbf,slm280hl,275,760.0,120.0,50,,0,,stripe,,25,air,0.1,20.0,load,ctastme647,,1.0,,,,,316L
2429,,,,25.128502518853242,3.0698458228791337e-08,dadn,316l,lpbf,slm280hl,275,760.0,120.0,50,,0,,stripe,,25,air,0.1,20.0,load,ctastme647,,1.0,,,,,316L
2429,,,,16.58500837880279,1.6303090473154245e-08,dadn,316l,lpbf,slm280hl,275,760.0,120.0,50,,0,,stripe,,25,air,0.1,20.0,load,ctastme647,,1.0,,,,,316L
2429,,,,13.285069133632383,9.213341690392995e-09,dadn,316l,lpbf,slm280hl,275,760.0,120.0,50,,0,,stripe,,25,air,0.1,20.0,load,ctastme647,,1.0,,,,,316L
2429,,,,24.872018403274044,7.887375468166116e-08,dadn,316l,lpbf,slm280hl,275,760.0,120.0,50,,0,,stripe,,25,air,0.1,20.0,load,ctastme647,,1.0,,,,,316L
2429,,,,16.102967196000456,1.909772322864489e-08,dadn,316l,lpbf,slm280hl,275,760.0,120.0,50,,0,,stripe,,25,air,0.1,20.0,load,ctastme647,,1.0,,,,,316L
2429,,,,24.80830747093112,2.852428216799941e-08,dadn,316l,lpbf,slm280hl,275,760.0,120.0,50,,0,,stripe,,25,air,0.1,20.0,load,ctastme647,,1.0,,,,,316L
2429,,,,17.570265420530056,1.5320610573710003e-08,dadn,316l,lpbf,slm280hl,275,760.0,120.0,50,,0,,stripe,,25,air,0.1,20.0,load,ctastme647,,1.0,,,,,316L
2429,,,,22.504488368769678,4.0491322645401226e-08,dadn,316l,lpbf,slm280hl,275,760.0,120.0,50,,0,,stripe,,25,air,0.1,20.0,load,ctastme647,,1.0,,,,,316L
2429,,,,26.282081801989627,5.524987354389636e-08,dadn,316l,lpbf,slm280hl,275,760.0,120.0,50,,0,,stripe,,25,air,0.1,20.0,load,ctastme647,,1.0,,,,,316L
2429,,,,14.0923490915609,1.1164846607705657e-08,dadn,316l,lpbf,slm280hl,275,760.0,120.0,50,,0,,stripe,,25,air,0.1,20.0,load,ctastme647,,1.0,,,,,316L
2429,,,,10.135564605938,3.294514406801258e-09,dadn,316l,lpbf,slm280hl,275,760.0,120.0,50,,0,,stripe,,25,air,0.1,20.0,load,ctastme647,,1.0,,,,,316L
2429,,,,11.30286299980244,4.976597480312311e-09,dadn,316l,lpbf,slm280hl,275,760.0,120.0,50,,0,,stripe,,25,air,0.1,20.0,load,ctastme647,,1.0,,,,,316L
2429,,,,23.417175405247576,7.044541967126652e-08,dadn,316l,lpbf,slm280hl,275,760.0,120.0,50,,0,,stripe,,25,air,0.1,20.0,load,ctastme647,,1.0,,,,,316L
2429,,,,11.958980099446212,6.9065920386174224e-09,dadn,316l,lpbf,slm280hl,275,760.0,120.0,50,,0,,stripe,,25,air,0.1,20.0,load,ctastme647,,1.0,,,,,316L
2429,,,,18.518813580329894,1.6395472095739784e-08,dadn,316l,lpbf,slm280hl,275,760.0,120.0,50,,0,,stripe,,25,air,0.1,20.0,load,ctastme647,,1.0,,,,,316L
2429,,,,12.238246430000046,5.79682492485666e-09,dadn,316l,lpbf,slm280hl,275,760.0,120.0,50,,0,,stripe,,25,air,0.1,20.0,load,ctastme647,,1.0,,,,,316L
2429,,,,25.064134589483775,7.205576140137196e-08,dadn,316l,lpbf,slm280hl,275,760.0,120.0,50,,0,,stripe,,25,air,0.1,20.0,load,ctastme647,,1.0,,,,,316L
2429,,,,12.915492720493356,8.658114260818936e-09,dadn,316l,lpbf,slm280hl,275,760.0,120.0,50,,0,,stripe,,25,air,0.1,20.0,load,ctastme647,,1.0,,,,,316L
2429,,,,16.2273495679574,1.8253648917602885e-08,dadn,316l,lpbf,slm280hl,275,760.0,120.0,50,,0,,stripe,,25,air,0.1,20.0,load,ctastme647,,1.0,,,,,316L
2429,,,,15.75570369351318,1.3838986780633028e-08,dadn,316l,lpbf,slm280hl,275,760.0,120.0,50,,0,,stripe,,25,air,0.1,20.0,load,ctastme647,,1.0,,,,,316L
2429,,,,19.948768989062383,2.5047997204261237e-08,dadn,316l,lpbf,slm280hl,275,760.0,120.0,50,,0,,stripe,,25,air,0.1,20.0,load,ctastme647,,1.0,,,,,316L
2429,,,,18.781902415854773,1.7446880699754877e-08,dadn,316l,lpbf,slm280hl,275,760.0,120.0,50,,0,,stripe,,25,air,0.1,20.0,load,ctastme647,,1.0,,,,,316L
2429,,,,24.398145753298575,2.741806551388712e-08,dadn,316l,lpbf,slm280hl,275,760.0,120.0,50,,0,,stripe,,25,air,0.1,20.0,load,ctastme647,,1.0,,,,,316L
2429,,,,12.301185934376644,9.213341690392995e-09,dadn,316l,lpbf,slm280hl,275,760.0,120.0,50,,0,,stripe,,25,air,0.1,20.0,load,ctastme647,,1.0,,,,,316L
2429,,,,10.876271639202002,3.969840025381865e-09,dadn,316l,lpbf,slm280hl,275,760.0,120.0,50,,0,,stripe,,25,air,0.1,20.0,load,ctastme647,,1.0,,,,,316L
2429,,,,14.110432973330637,1.2430211768583595e-08,dadn,316l,lpbf,slm280hl,275,760.0,120.0,50,,0,,stripe,,25,air,0.1,20.0,load,ctastme647,,1.0,,,,,316L
2429,,,,15.199989270349752,1.4809900721876765e-08,dadn,316l,lpbf,slm280hl,275,760.0,120.0,50,,0,,stripe,,25,air,0.1,20.0,load,ctastme647,,1.0,,,,,316L
2429,,,,10.614463494103248,4.5721734705568306e-09,dadn,316l,lpbf,slm280hl,275,760.0,120.0,50,,0,,stripe,,25,air,0.1,20.0,load,ctastme647,,1.0,,,,,316L
2429,,,,21.99095516581572,3.6575492610041526e-08,dadn,316l,lpbf,slm280hl,275,760.0,120.0,50,,0,,stripe,,25,air,0.1,20.0,load,ctastme647,,1.0,,,,,316L
2429,,,,10.506122725305342,3.730603910280291e-09,dadn,316l,lpbf,slm280hl,275,760.0,120.0,50,,0,,stripe,,25,air,0.1,20.0,load,ctastme647,,1.0,,,,,316L
2429,,,,11.073306153625971,4.248355576140584e-09,dadn,316l,lpbf,slm280hl,275,760.0,120.0,50,,0,,stripe,,25,air,0.1,20.0,load,ctastme647,,1.0,,,,,316L
2429,,,,24.618152195447024,8.345884932192248e-08,dadn,316l,lpbf,slm280hl,275,760.0,120.0,50,,0,,stripe,,25,air,0.1,20.0,load,ctastme647,,1.0,,,,,316L
2429,,,,24.398145753298575,8.488566510393367e-08,dadn,316l,lpbf,slm280hl,275,760.0,120.0,50,,0,,stripe,,25,air,0.1,20.0,load,ctastme647,,1.0,,,,,316L
2429,,,,13.166343700034357,1.188082573397313e-08,dadn,316l,lpbf,slm280hl,275,760.0,120.0,50,,0,,stripe,,25,air,0.1,20.0,load,ctastme647,,1.0,,,,,316L
2429,,,,19.097648433326288,1.8990115552010178e-08,dadn,316l,lpbf,slm280hl,275,760.0,120.0,50,,0,,stripe,,25,air,0.1,20.0,load,ctastme647,,1.0,,,,,316L
2429,,,,22.591235645552686,4.851651199888421e-08,dadn,316l,lpbf,slm280hl,275,760.0,120.0,50,,0,,stripe,,25,air,0.1,20.0,load,ctastme647,,1.0,,,,,316L
2429,,,,12.849410091148187,1.1228112320868259e-08,dadn,316l,lpbf,slm280hl,275,760.0,120.0,50,,0,,stripe,,25,air,0.1,20.0,load,ctastme647,,1.0,,,,,316L
2429,,,,18.566372281400913,1.667576973379485e-08,dadn,316l,lpbf,slm280hl,275,760.0,120.0,50,,0,,stripe,,25,air,0.1,20.0,load,ctastme647,,1.0,,,,,316L
2429,,,,15.006306368267383,1.3996268650809615e-08,dadn,316l,lpbf,slm280hl,275,760.0,120.0,50,,0,,stripe,,25,air,0.1,20.0,load,ctastme647,,1.0,,,,,316L
2429,,,,13.23405627239283,9.971787295020363e-09,dadn,316l,lpbf,slm280hl,275,760.0,120.0,50,,0,,stripe,,25,air,0.1,20.0,load,ctastme647,,1.0,,,,,316L
2429,,,,23.148453587197764,7.004848921784934e-08,dadn,316l,lpbf,slm280hl,275,760.0,120.0,50,,0,,stripe,,25,air,0.1,20.0,load,ctastme647,,1.0,,,,,316L
2429,,,,14.3292581651978,1.3453471276075842e-08,dadn,316l,lpbf,slm280hl,275,760.0,120.0,50,,0,,stripe,,25,air,0.1,20.0,load,ctastme647,,1.0,,,,,316L
2429,,,,17.888568312392035,1.5759629827123886e-08,dadn,316l,lpbf,slm280hl,275,760.0,120.0,50,,0,,stripe,,25,air,0.1,20.0,load,ctastme647,,1.0,,,,,316L
2429,,,,19.84670032350502,2.49068622243878e-08,dadn,316l,lpbf,slm280hl,275,760.0,120.0,50,,0,,stripe,,25,air,0.1,20.0,load,ctastme647,,1.0,,,,,316L
2429,,,,17.457963685760696,2.2371404557835245e-08,dadn,316l,lpbf,slm280hl,275,760.0,120.0,50,,0,,stripe,,25,air,0.1,20.0,load,ctastme647,,1.0,,,,,316L
2429,,,,12.11333187094569,6.453806660598556e-09,dadn,316l,lpbf,slm280hl,275,760.0,120.0,50,,0,,stripe,,25,air,0.1,20.0,load,ctastme647,,1.0,,,,,316L
2429,,,,17.637992917934568,2.199537082999913e-08,dadn,316l,lpbf,slm280hl,275,760.0,120.0,50,,0,,stripe,,25,air,0.1,20.0,load,ctastme647,,1.0,,,,,316L
2429,,,,18.781902415854773,1.7056968227739123e-08,dadn,316l,lpbf,slm280hl,275,760.0,120.0,50,,0,,stripe,,25,air,0.1,20.0,load,ctastme647,,1.0,,,,,316L
2429,,,,22.853488927042832,2.6504089134892216e-08,dadn,316l,lpbf,slm280hl,275,760.0,120.0,50,,0,,stripe,,25,air,0.1,20.0,load,ctastme647,,1.0,,,,,316L
2429,,,,18.049875663751177,2.6805311527292837e-08,dadn,316l,lpbf,slm280hl,275,760.0,120.0,50,,0,,stripe,,25,air,0.1,20.0,load,ctastme647,,1.0,,,,,316L
2429,,,,24.056386989299085,2.7886805844065137e-08,dadn,316l,lpbf,slm280hl,275,760.0,120.0,50,,0,,stripe,,25,air,0.1,20.0,load,ctastme647,,1.0,,,,,316L
2429,,,,23.08915765325203,2.8203742990254485e-08,dadn,316l,lpbf,slm280hl,275,760.0,120.0,50,,0,,stripe,,25,air,0.1,20.0,load,ctastme647,,1.0,,,,,316L
2429,,,,9.7405298392278,2.6132316778533556e-09,dadn,316l,lpbf,slm280hl,275,760.0,120.0,50,,0,,stripe,,25,air,0.1,20.0,load,ctastme647,,1.0,,,,,316L
2429,,,,14.292553046108338,1.1549859124929289e-08,dadn,316l,lpbf,slm280hl,275,760.0,120.0,50,,0,,stripe,,25,air,0.1,20.0,load,ctastme647,,1.0,,,,,316L
2429,,,,24.025556407491734,2.868591529357813e-08,dadn,316l,lpbf,slm280hl,275,760.0,120.0,50,,0,,stripe,,25,air,0.1,20.0,load,ctastme647,,1.0,,,,,316L
2429,,,,19.51857005087093,2.5332670924014865e-08,dadn,316l,lpbf,slm280hl,275,760.0,120.0,50,,0,,stripe,,25,air,0.1,20.0,load,ctastme647,,1.0,,,,,316L
2429,,,,12.253951051001918,6.945728310363829e-09,dadn,316l,lpbf,slm280hl,275,760.0,120.0,50,,0,,stripe,,25,air,0.1,20.0,load,ctastme647,,1.0,,,,,316L
2429,,,,18.685804069271782,2.6504089134892216e-08,dadn,316l,lpbf,slm280hl,275,760.0,120.0,50,,0,,stripe,,25,air,0.1,20.0,load,ctastme647,,1.0,,,,,316L
2429,,,,17.03772435730404,1.9756295867558352e-08,dadn,316l,lpbf,slm280hl,275,760.0,120.0,50,,0,,stripe,,25,air,0.1,20.0,load,ctastme647,,1.0,,,,,316L
2429,,,,23.237683134545037,7.246406608236827e-08,dadn,316l,lpbf,slm280hl,275,760.0,120.0,50,,0,,stripe,,25,air,0.1,20.0,load,ctastme647,,1.0,,,,,316L
2429,,,,15.594886799465215,1.6581808751343414e-08,dadn,316l,lpbf,slm280hl,275,760.0,120.0,50,,0,,stripe,,25,air,0.1,20.0,load,ctastme647,,1.0,,,,,316L
2429,,,,13.700315013486208,1.008511794412242e-08,dadn,316l,lpbf,slm280hl,275,760.0,120.0,50,,0,,stripe,,25,air,0.1,20.0,load,ctastme647,,1.0,,,,,316L
2429,,,,22.475646694831077,3.958640032836619e-08,dadn,316l,lpbf,slm280hl,275,760.0,120.0,50,,0,,stripe,,25,air,0.1,20.0,load,ctastme647,,1.0,,,,,316L
2429,,,,11.943653512188842,6.60133696465654e-09,dadn,316l,lpbf,slm280hl,275,760.0,120.0,50,,0,,stripe,,25,air,0.1,20.0,load,ctastme647,,1.0,,,,,316L
2429,,,,22.27478730355516,2.7109957351044807e-08,dadn,316l,lpbf,slm280hl,275,760.0,120.0,50,,0,,stripe,,25,air,0.1,20.0,load,ctastme647,,1.0,,,,,316L
2429,,,,12.364449127382478,6.345326704811943e-09,dadn,316l,lpbf,slm280hl,275,760.0,120.0,50,,0,,stripe,,25,air,0.1,20.0,load,ctastme647,,1.0,,,,,316L
2429,,,,12.54010554882218,8.856033767343001e-09,dadn,316l,lpbf,slm280hl,275,760.0,120.0,50,,0,,stripe,,25,air,0.1,20.0,load,ctastme647,,1.0,,,,,316L
2429,,,,19.269858474519694,2.6504089134892216e-08,dadn,316l,lpbf,slm280hl,275,760.0,120.0,50,,0,,stripe,,25,air,0.1,20.0,load,ctastme647,,1.0,,,,,316L
2429,,,,25.032012481860747,7.538772080499662e-08,dadn,316l,lpbf,slm280hl,275,760.0,120.0,50,,0,,stripe,,25,air,0.1,20.0,load,ctastme647,,1.0,,,,,316L
2429,,,,15.695203931098398,1.9205940665238085e-08,dadn,316l,lpbf,slm280hl,275,760.0,120.0,50,,0,,stripe,,25,air,0.1,20.0,load,ctastme647,,1.0,,,,,316L
2429,,,,16.648938039797933,1.7056968227739123e-08,dadn,316l,lpbf,slm280hl,275,760.0,120.0,50,,0,,stripe,,25,air,0.1,20.0,load,ctastme647,,1.0,,,,,316L
2429,,,,23.780329952717906,7.711104069316447e-08,dadn,316l,lpbf,slm280hl,275,760.0,120.0,50,,0,,stripe,,25,air,0.1,20.0,load,ctastme647,,1.0,,,,,316L
2429,,,,21.461599944476802,2.591176119438782e-08,dadn,316l,lpbf,slm280hl,275,760.0,120.0,50,,0,,stripe,,25,air,0.1,20.0,load,ctastme647,,1.0,,,,,316L
2429,,,,13.183239293612417,1.0315657933155655e-08,dadn,316l,lpbf,slm280hl,275,760.0,120.0,50,,0,,stripe,,25,air,0.1,20.0,load,ctastme647,,1.0,,,,,316L
2429,,,,12.128876196449445,6.527155005923778e-09,dadn,316l,lpbf,slm280hl,275,760.0,120.0,50,,0,,stripe,,25,air,0.1,20.0,load,ctastme647,,1.0,,,,,316L
2429,,,,22.27478730355516,4.026317099079958e-08,dadn,316l,lpbf,slm280hl,275,760.0,120.0,50,,0,,stripe,,25,air,0.1,20.0,load,ctastme647,,1.0,,,,,316L
2429,,,,15.396171992550299,1.514844652460532e-08,dadn,316l,lpbf,slm280hl,275,760.0,120.0,50,,0,,stripe,,25,air,0.1,20.0,load,ctastme647,,1.0,,,,,316L
2429,,,,14.38449266348023,1.1101937370355518e-08,dadn,316l,lpbf,slm280hl,275,760.0,120.0,50,,0,,stripe,,25,air,0.1,20.0,load,ctastme647,,1.0,,,,,316L
2429,,,,13.404865155155516,1.2642719159582332e-08,dadn,316l,lpbf,slm280hl,275,760.0,120.0,50,,0,,stripe,,25,air,0.1,20.0,load,ctastme647,,1.0,,,,,316L
2429,,,,24.74475973736176,2.8848464314853257e-08,dadn,316l,lpbf,slm280hl,275,760.0,120.0,50,,0,,stripe,,25,air,0.1,20.0,load,ctastme647,,1.0,,,,,316L
2429,,,,18.003639994873563,2.6805311527292837e-08,dadn,316l,lpbf,slm280hl,275,760.0,120.0,50,,0,,stripe,,25,air,0.1,20.0,load,ctastme647,,1.0,,,,,316L
2429,,,,14.128540061080992,1.2083940799640666e-08,dadn,316l,lpbf,slm280hl,275,760.0,120.0,50,,0,,stripe,,25,air,0.1,20.0,load,ctastme647,,1.0,,,,,316L
2429,,,,13.20015656831083,9.69400116289132e-09,dadn,316l,lpbf,slm280hl,275,760.0,120.0,50,,0,,stripe,,25,air,0.1,20.0,load,ctastme647,,1.0,,,,,316L
2429,,,,10.75146190284776,4.060588282465821e-09,dadn,316l,lpbf,slm280hl,275,760.0,120.0,50,,0,,stripe,,25,air,0.1,20.0,load,ctastme647,,1.0,,,,,316L
2429,,,,21.025723016901793,2.42130266344291e-08,dadn,316l,lpbf,slm280hl,275,760.0,120.0,50,,0,,stripe,,25,air,0.1,20.0,load,ctastme647,,1.0,,,,,316L
2429,,,,19.46857224708279,2.5189931926886866e-08,dadn,316l,lpbf,slm280hl,275,760.0,120.0,50,,0,,stripe,,25,air,0.1,20.0,load,ctastme647,,1.0,,,,,316L
2429,,,,12.718257445642553,9.915600447516804e-09,dadn,316l,lpbf,slm280hl,275,760.0,120.0,50,,0,,stripe,,25,air,0.1,20.0,load,ctastme647,,1.0,,,,,316L
2429,,,,21.434094832711708,2.6805311527292837e-08,dadn,316l,lpbf,slm280hl,275,760.0,120.0,50,,0,,stripe,,25,air,0.1,20.0,load,ctastme647,,1.0,,,,,316L
2429,,,,21.738599817634586,3.266708852642918e-08,dadn,316l,lpbf,slm280hl,275,760.0,120.0,50,,0,,stripe,,25,air,0.1,20.0,load,ctastme647,,1.0,,,,,316L
2429,,,,13.302117080568305,9.531057822185745e-09,dadn,316l,lpbf,slm280hl,275,760.0,120.0,50,,0,,stripe,,25,air,0.1,20.0,load,ctastme647,,1.0,,,,,316L
2429,,,,10.12257490162845,2.9258878043056395e-09,dadn,316l,lpbf,slm280hl,275,760.0,120.0,50,,0,,stripe,,25,air,0.1,20.0,load,ctastme647,,1.0,,,,,316L
2429,,,,25.096297917516036,7.32876295422297e-08,dadn,316l,lpbf,slm280hl,275,760.0,120.0,50,,0,,stripe,,25,air,0.1,20.0,load,ctastme647,,1.0,,,,,316L
2429,,,,11.671109540400614,5.148212227064097e-09,dadn,316l,lpbf,slm280hl,275,760.0,120.0,50,,0,,stripe,,25,air,0.1,20.0,load,ctastme647,,1.0,,,,,316L
2429,,,,21.434094832711708,3.575808341328032e-08,dadn,316l,lpbf,slm280hl,275,760.0,120.0,50,,0,,stripe,,25,air,0.1,20.0,load,ctastme647,,1.0,,,,,316L
2429,,,,11.478148277671286,6.030705184191578e-09,dadn,316l,lpbf,slm280hl,275,760.0,120.0,50,,0,,stripe,,25,air,0.1,20.0,load,ctastme647,,1.0,,,,,316L
2429,,,,14.607567984623602,1.2015852851225419e-08,dadn,316l,lpbf,slm280hl,275,760.0,120.0,50,,0,,stripe,,25,air,0.1,20.0,load,ctastme647,,1.0,,,,,316L
2429,,,,25.128502518853242,8.159366512018959e-08,dadn,316l,lpbf,slm280hl,275,760.0,120.0,50,,0,,stripe,,25,air,0.1,20.0,load,ctastme647,,1.0,,,,,316L
2429,,,,18.878494982123563,1.8776715755006648e-08,dadn,316l,lpbf,slm280hl,275,760.0,120.0,50,,0,,stripe,,25,air,0.1,20.0,load,ctastme647,,1.0,,,,,316L
2429,,,,17.6606267156436,1.621122938234368e-08,dadn,316l,lpbf,slm280hl,275,760.0,120.0,50,,0,,stripe,,25,air,0.1,20.0,load,ctastme647,,1.0,,,,,316L
2429,,,,23.207901800747415,2.562057999732022e-08,dadn,316l,lpbf,slm280hl,275,760.0,120.0,50,,0,,stripe,,25,air,0.1,20.0,load,ctastme647,,1.0,,,,,316L
2429,,,,24.087257134176635,8.682610252970963e-08,dadn,316l,lpbf,slm280hl,275,760.0,120.0,50,,0,,stripe,,25,air,0.1,20.0,load,ctastme647,,1.0,,,,,316L
2429,,,,11.144537341470562,5.416794144084533e-09,dadn,316l,lpbf,slm280hl,275,760.0,120.0,50,,0,,stripe,,25,air,0.1,20.0,load,ctastme647,,1.0,,,,,316L
2429,,,,10.546620314987635,3.75174341404635e-09,dadn,316l,lpbf,slm280hl,275,760.0,120.0,50,,0,,stripe,,25,air,0.1,20.0,load,ctastme647,,1.0,,,,,316L
2429,,,,23.74985316464747,8.53666705605046e-08,dadn,316l,lpbf,slm280hl,275,760.0,120.0,50,,0,,stripe,,25,air,0.1,20.0,load,ctastme647,,1.0,,,,,316L
2429,,,,9.5427033849905,2.5118864315095824e-09,dadn,316l,lpbf,slm280hl,275,760.0,120.0,50,,0,,stripe,,25,air,0.1,20.0,load,ctastme647,,1.0,,,,,316L
2429,,,,12.035908556591274,6.133806358043996e-09,dadn,316l,lpbf,slm280hl,275,760.0,120.0,50,,0,,stripe,,25,air,0.1,20.0,load,ctastme647,,1.0,,,,,316L
2429,,,,22.075722943835476,3.699117780228319e-08,dadn,316l,lpbf,slm280hl,275,760.0,120.0,50,,0,,stripe,,25,air,0.1,20.0,load,ctastme647,,1.0,,,,,316L
2429,,,,12.965277625773336,1.2290528328487525e-08,dadn,316l,lpbf,slm280hl,275,760.0,120.0,50,,0,,stripe,,25,air,0.1,20.0,load,ctastme647,,1.0,,,,,316L
2429,,,,18.44770385120527,2.741806551388712e-08,dadn,316l,lpbf,slm280hl,275,760.0,120.0,50,,0,,stripe,,25,air,0.1,20.0,load,ctastme647,,1.0,,,,,316L
2429,,,,10.696451622774022,3.505784980355691e-09,dadn,316l,lpbf,slm280hl,275,760.0,120.0,50,,0,,stripe,,25,air,0.1,20.0,load,ctastme647,,1.0,,,,,316L
2429,,,,18.259409980402843,2.9011934421757015e-08,dadn,316l,lpbf,slm280hl,275,760.0,120.0,50,,0,,stripe,,25,air,0.1,20.0,load,ctastme647,,1.0,,,,,316L
2429,,,,24.460803337464807,2.967513053711061e-08,dadn,316l,lpbf,slm280hl,275,760.0,120.0,50,,0,,stripe,,25,air,0.1,20.0,load,ctastme647,,1.0,,,,,316L
2429,,,,16.542525041520044,1.9534286184882546e-08,dadn,316l,lpbf,slm280hl,275,760.0,120.0,50,,0,,stripe,,25,air,0.1,20.0,load,ctastme647,,1.0,,,,,316L
2429,,,,14.607567984623602,1.3838986780633028e-08,dadn,316l,lpbf,slm280hl,275,760.0,120.0,50,,0,,stripe,,25,air,0.1,20.0,load,ctastme647,,1.0,,,,,316L
2429,,,,12.7836655761898,1.1813882253934778e-08,dadn,316l,lpbf,slm280hl,275,760.0,120.0,50,,0,,stripe,,25,air,0.1,20.0,load,ctastme647,,1.0,,,,,316L
2429,,,,19.795861997437573,2.1023227331155354e-08,dadn,316l,lpbf,slm280hl,275,760.0,120.0,50,,0,,stripe,,25,air,0.1,20.0,load,ctastme647,,1.0,,,,,316L
2429,,,,23.689016715285234,8.585040163922787e-08,dadn,316l,lpbf,slm280hl,275,760.0,120.0,50,,0,,stripe,,25,air,0.1,20.0,load,ctastme647,,1.0,,,,,316L
2429,,,,20.025664822312088,2.772967536575027e-08,dadn,316l,lpbf,slm280hl,275,760.0,120.0,50,,0,,stripe,,25,air,0.1,20.0,load,ctastme647,,1.0,,,,,316L
2429,,,,21.29709712804915,3.211799796555765e-08,dadn,316l,lpbf,slm280hl,275,760.0,120.0,50,,0,,stripe,,25,air,0.1,20.0,load,ctastme647,,1.0,,,,,316L
2429,,,,24.18010545524585,2.576575926597683e-08,dadn,316l,lpbf,slm280hl,275,760.0,120.0,50,,0,,stripe,,25,air,0.1,20.0,load,ctastme647,,1.0,,,,,316L
2429,,,,16.020575727428586,1.7545743620914135e-08,dadn,316l,lpbf,slm280hl,275,760.0,120.0,50,,0,,stripe,,25,air,0.1,20.0,load,ctastme647,,1.0,,,,,316L
2429,,,,24.398145753298575,8.393176971282472e-08,dadn,316l,lpbf,slm280hl,275,760.0,120.0,50,,0,,stripe,,25,air,0.1,20.0,load,ctastme647,,1.0,,,,,316L
2429,,,,22.912179633312768,2.8363559777428465e-08,dadn,316l,lpbf,slm280hl,275,760.0,120.0,50,,0,,stripe,,25,air,0.1,20.0,load,ctastme647,,1.0,,,,,316L
2429,,,,17.70598148219237,2.42130266344291e-08,dadn,316l,lpbf,slm280hl,275,760.0,120.0,50,,0,,stripe,,25,air,0.1,20.0,load,ctastme647,,1.0,,,,,316L
2429,,,,15.654999872885284,1.6119885890329418e-08,dadn,316l,lpbf,slm280hl,275,760.0,120.0,50,,0,,stripe,,25,air,0.1,20.0,load,ctastme647,,1.0,,,,,316L
2429,,,,10.044985528742655,3.095975719400754e-09,dadn,316l,lpbf,slm280hl,275,760.0,120.0,50,,0,,stripe,,25,air,0.1,20.0,load,ctastme647,,1.0,,,,,316L
2429,,,,11.928346567432342,5.4474884614022464e-09,dadn,316l,lpbf,slm280hl,275,760.0,120.0,50,,0,,stripe,,25,air,0.1,20.0,load,ctastme647,,1.0,,,,,316L
2429,,,,10.820622765175669,4.598081736517087e-09,dadn,316l,lpbf,slm280hl,275,760.0,120.0,50,,0,,stripe,,25,air,0.1,20.0,load,ctastme647,,1.0,,,,,316L
2429,,,,17.368639324055383,1.497821715425652e-08,dadn,316l,lpbf,slm280hl,275,760.0,120.0,50,,0,,stripe,,25,air,0.1,20.0,load,ctastme647,,1.0,,,,,316L
2429,,,,19.31934595571794,2.741806551388712e-08,dadn,316l,lpbf,slm280hl,275,760.0,120.0,50,,0,,stripe,,25,air,0.1,20.0,load,ctastme647,,1.0,,,,,316L
2429,,,,11.791463834119831,5.929337004735993e-09,dadn,316l,lpbf,slm280hl,275,760.0,120.0,50,,0,,stripe,,25,air,0.1,20.0,load,ctastme647,,1.0,,,,,316L
2429,,,,13.217095551951697,9.915600447516804e-09,dadn,316l,lpbf,slm280hl,275,760.0,120.0,50,,0,,stripe,,25,air,0.1,20.0,load,ctastme647,,1.0,,,,,316L
2429,,,,24.49219244602815,2.984328495629691e-08,dadn,316l,lpbf,slm280hl,275,760.0,120.0,50,,0,,stripe,,25,air,0.1,20.0,load,ctastme647,,1.0,,,,,316L
2429,,,,11.216226737735596,4.920673392375179e-09,dadn,316l,lpbf,slm280hl,275,760.0,120.0,50,,0,,stripe,,25,air,0.1,20.0,load,ctastme647,,1.0,,,,,316L
2429,,,,15.75570369351318,1.8253648917602885e-08,dadn,316l,lpbf,slm280hl,275,760.0,120.0,50,,0,,stripe,,25,air,0.1,20.0,load,ctastme647,,1.0,,,,,316L
2429,,,,10.573705395826874,3.773002705018509e-09,dadn,316l,lpbf,slm280hl,275,760.0,120.0,50,,0,,stripe,,25,air,0.1,20.0,load,ctastme647,,1.0,,,,,316L
2429,,,,13.132617445129119,1.0257533518540582e-08,dadn,316l,lpbf,slm280hl,275,760.0,120.0,50,,0,,stripe,,25,air,0.1,20.0,load,ctastme647,,1.0,,,,,316L
2429,,,,18.61405311934844,1.8670916821121378e-08,dadn,316l,lpbf,slm280hl,275,760.0,120.0,50,,0,,stripe,,25,air,0.1,20.0,load,ctastme647,,1.0,,,,,316L
2429,,,,15.554939708655498,1.6960859351333057e-08,dadn,316l,lpbf,slm280hl,275,760.0,120.0,50,,0,,stripe,,25,air,0.1,20.0,load,ctastme647,,1.0,,,,,316L
2429,,,,14.94868418980655,1.3606371712806472e-08,dadn,316l,lpbf,slm280hl,275,760.0,120.0,50,,0,,stripe,,25,air,0.1,20.0,load,ctastme647,,1.0,,,,,316L
2429,,,,22.533367053530117,4.770101358789346e-08,dadn,316l,lpbf,slm280hl,275,760.0,120.0,50,,0,,stripe,,25,air,0.1,20.0,load,ctastme647,,1.0,,,,,316L
2429,,,,14.14667038459083,1.2083940799640666e-08,dadn,316l,lpbf,slm280hl,275,760.0,120.0,50,,0,,stripe,,25,air,0.1,20.0,load,ctastme647,,1.0,,,,,316L
2429,,,,18.23600878414651,2.6805311527292837e-08,dadn,316l,lpbf,slm280hl,275,760.0,120.0,50,,0,,stripe,,25,air,0.1,20.0,load,ctastme647,,1.0,,,,,316L
2429,,,,20.8378212410974,3.1937026490693676e-08,dadn,316l,lpbf,slm280hl,275,760.0,120.0,50,,0,,stripe,,25,air,0.1,20.0,load,ctastme647,,1.0,,,,,316L
2429,,,,18.75783159511235,2.741806551388712e-08,dadn,316l,lpbf,slm280hl,275,760.0,120.0,50,,0,,stripe,,25,air,0.1,20.0,load,ctastme647,,1.0,,,,,316L
2429,,,,17.570265420530056,2.5047997204261237e-08,dadn,316l,lpbf,slm280hl,275,760.0,120.0,50,,0,,stripe,,25,air,0.1,20.0,load,ctastme647,,1.0,,,,,316L
2429,,,,10.876271639202002,3.837506108178632e-09,dadn,316l,lpbf,slm280hl,275,760.0,120.0,50,,0,,stripe,,25,air,0.1,20.0,load,ctastme647,,1.0,,,,,316L
2429,,,,11.187495806001614,4.810703480880907e-09,dadn,316l,lpbf,slm280hl,275,760.0,120.0,50,,0,,stripe,,25,air,0.1,20.0,load,ctastme647,,1.0,,,,,316L
2429,,,,22.707419053275274,2.2625658456845933e-08,dadn,316l,lpbf,slm280hl,275,760.0,120.0,50,,0,,stripe,,25,air,0.1,20.0,load,ctastme647,,1.0,,,,,316L
2429,,,,19.04872884153777,2.02079134151051e-08,dadn,316l,lpbf,slm280hl,275,760.0,120.0,50,,0,,stripe,,25,air,0.1,20.0,load,ctastme647,,1.0,,,,,316L
2429,,,,21.351790819499726,3.5556601580553696e-08,dadn,316l,lpbf,slm280hl,275,760.0,120.0,50,,0,,stripe,,25,air,0.1,20.0,load,ctastme647,,1.0,,,,,316L
2429,,,,14.366057547765802,1.330228904490698e-08,dadn,316l,lpbf,slm280hl,275,760.0,120.0,50,,0,,stripe,,25,air,0.1,20.0,load,ctastme647,,1.0,,,,,316L
2429,,,,11.776351935124854,6.274021639446786e-09,dadn,316l,lpbf,slm280hl,275,760.0,120.0,50,,0,,stripe,,25,air,0.1,20.0,load,ctastme647,,1.0,,,,,316L
2429,,,,24.74475973736176,2.9011934421757015e-08,dadn,316l,lpbf,slm280hl,275,760.0,120.0,50,,0,,stripe,,25,air,0.1,20.0,load,ctastme647,,1.0,,,,,316L
2429,,,,16.373677140554296,1.4893821170044008e-08,dadn,316l,lpbf,slm280hl,275,760.0,120.0,50,,0,,stripe,,25,air,0.1,20.0,load,ctastme647,,1.0,,,,,316L
2429,,,,10.806755092714432,4.810703480880907e-09,dadn,316l,lpbf,slm280hl,275,760.0,120.0,50,,0,,stripe,,25,air,0.1,20.0,load,ctastme647,,1.0,,,,,316L
2429,,,,10.47921076089274,3.4274357721751474e-09,dadn,316l,lpbf,slm280hl,275,760.0,120.0,50,,0,,stripe,,25,air,0.1,20.0,load,ctastme647,,1.0,,,,,316L
2429,,,,22.18925514542885,3.495894212618401e-08,dadn,316l,lpbf,slm280hl,275,760.0,120.0,50,,0,,stripe,,25,air,0.1,20.0,load,ctastme647,,1.0,,,,,316L
2429,,,,12.800070101465293,1.0611257930459832e-08,dadn,316l,lpbf,slm280hl,275,760.0,120.0,50,,0,,stripe,,25,air,0.1,20.0,load,ctastme647,,1.0,,,,,316L
2429,,,,19.974368069634835,2.772967536575027e-08,dadn,316l,lpbf,slm280hl,275,760.0,120.0,50,,0,,stripe,,25,air,0.1,20.0,load,ctastme647,,1.0,,,,,316L
2429,,,,22.73655814703369,4.6634965137984935e-08,dadn,316l,lpbf,slm280hl,275,760.0,120.0,50,,0,,stripe,,25,air,0.1,20.0,load,ctastme647,,1.0,,,,,316L
2429,,,,22.246240013701993,2.772967536575027e-08,dadn,316l,lpbf,slm280hl,275,760.0,120.0,50,,0,,stripe,,25,air,0.1,20.0,load,ctastme647,,1.0,,,,,316L
2429,,,,20.051362578779383,2.2371404557835245e-08,dadn,316l,lpbf,slm280hl,275,760.0,120.0,50,,0,,stripe,,25,air,0.1,20.0,load,ctastme647,,1.0,,,,,316L
2429,,,,17.980566592540168,1.5582532336761166e-08,dadn,316l,lpbf,slm280hl,275,760.0,120.0,50,,0,,stripe,,25,air,0.1,20.0,load,ctastme647,,1.0,,,,,316L
2429,,,,12.253951051001918,6.714193681949823e-09,dadn,316l,lpbf,slm280hl,275,760.0,120.0,50,,0,,stripe,,25,air,0.1,20.0,load,ctastme647,,1.0,,,,,316L
2429,,,,22.912179633312768,5.018957254937211e-08,dadn,316l,lpbf,slm280hl,275,760.0,120.0,50,,0,,stripe,,25,air,0.1,20.0,load,ctastme647,,1.0,,,,,316L
2429,,,,9.703127527497982,2.7340711734541548e-09,dadn,316l,lpbf,slm280hl,275,760.0,120.0,50,,0,,stripe,,25,air,0.1,20.0,load,ctastme647,,1.0,,,,,316L
2429,,,,15.495210852676989,1.7250822872224785e-08,dadn,316l,lpbf,slm280hl,275,760.0,120.0,50,,0,,stripe,,25,air,0.1,20.0,load,ctastme647,,1.0,,,,,316L
2429,,,,14.164823973677237,1.3227336214095255e-08,dadn,316l,lpbf,slm280hl,275,760.0,120.0,50,,0,,stripe,,25,air,0.1,20.0,load,ctastme647,,1.0,,,,,316L
2429,,,,22.418074189748438,2.5189931926886866e-08,dadn,316l,lpbf,slm280hl,275,760.0,120.0,50,,0,,stripe,,25,air,0.1,20.0,load,ctastme647,,1.0,,,,,316L
2429,,,,21.269802842520832,2.4076596364221962e-08,dadn,316l,lpbf,slm280hl,275,760.0,120.0,50,,0,,stripe,,25,air,0.1,20.0,load,ctastme647,,1.0,,,,,316L
2429,,,,11.390168456784863,5.4474884614022464e-09,dadn,316l,lpbf,slm280hl,275,760.0,120.0,50,,0,,stripe,,25,air,0.1,20.0,load,ctastme647,,1.0,,,,,316L
2429,,,,24.42945445707371,8.345884932192248e-08,dadn,316l,lpbf,slm280hl,275,760.0,120.0,50,,0,,stripe,,25,air,0.1,20.0,load,ctastme647,,1.0,,,,,316L
2429,,,,13.048679286777388,9.477354300784923e-09,dadn,316l,lpbf,slm280hl,275,760.0,120.0,50,,0,,stripe,,25,air,0.1,20.0,load,ctastme647,,1.0,,,,,316L
2429,,,,23.417175405247576,7.754799116401076e-08,dadn,316l,lpbf,slm280hl,275,760.0,120.0,50,,0,,stripe,,25,air,0.1,20.0,load,ctastme647,,1.0,,,,,316L
2429,,,,25.715303787222098,5.9126087411720455e-08,dadn,316l,lpbf,slm280hl,275,760.0,120.0,50,,0,,stripe,,25,air,0.1,20.0,load,ctastme647,,1.0,,,,,316L
2429,,,,10.974346708159134,4.920673392375179e-09,dadn,316l,lpbf,slm280hl,275,760.0,120.0,50,,0,,stripe,,25,air,0.1,20.0,load,ctastme647,,1.0,,,,,316L
2429,,,,23.000498423581803,6.291772431387374e-08,dadn,316l,lpbf,slm280hl,275,760.0,120.0,50,,0,,stripe,,25,air,0.1,20.0,load,ctastme647,,1.0,,,,,316L
2429,,,,24.335648669701342,8.345884932192248e-08,dadn,316l,lpbf,slm280hl,275,760.0,120.0,50,,0,,stripe,,25,air,0.1,20.0,load,ctastme647,,1.0,,,,,316L
2429,,,,9.87890936563114,2.569306708950209e-09,dadn,316l,lpbf,slm280hl,275,760.0,120.0,50,,0,,stripe,,25,air,0.1,20.0,load,ctastme647,,1.0,,,,,316L
2429,,,,23.000498423581803,2.3806037674750635e-08,dadn,316l,lpbf,slm280hl,275,760.0,120.0,50,,0,,stripe,,25,air,0.1,20.0,load,ctastme647,,1.0,,,,,316L
2429,,,,19.745153896312054,2.1142355655691992e-08,dadn,316l,lpbf,slm280hl,275,760.0,120.0,50,,0,,stripe,,25,air,0.1,20.0,load,ctastme647,,1.0,,,,,316L
2429,,,,16.248173170120282,1.7056968227739123e-08,dadn,316l,lpbf,slm280hl,275,760.0,120.0,50,,0,,stripe,,25,air,0.1,20.0,load,ctastme647,,1.0,,,,,316L
2429,,,,11.928346567432342,6.345326704811943e-09,dadn,316l,lpbf,slm280hl,275,760.0,120.0,50,,0,,stripe,,25,air,0.1,20.0,load,ctastme647,,1.0,,,,,316L
2429,,,,20.678099678341376,2.6654274816770445e-08,dadn,316l,lpbf,slm280hl,275,760.0,120.0,50,,0,,stripe,,25,air,0.1,20.0,load,ctastme647,,1.0,,,,,316L
2429,,,,15.897778273614678,1.846110399251669e-08,dadn,316l,lpbf,slm280hl,275,760.0,120.0,50,,0,,stripe,,25,air,0.1,20.0,load,ctastme647,,1.0,,,,,316L
2429,,,,22.27478730355516,2.5332670924014865e-08,dadn,316l,lpbf,slm280hl,275,760.0,120.0,50,,0,,stripe,,25,air,0.1,20.0,load,ctastme647,,1.0,,,,,316L
2429,,,,13.132617445129119,1.2642719159582332e-08,dadn,316l,lpbf,slm280hl,275,760.0,120.0,50,,0,,stripe,,25,air,0.1,20.0,load,ctastme647,,1.0,,,,,316L
2429,,,,17.50279798751756,1.540742496427792e-08,dadn,316l,lpbf,slm280hl,275,760.0,120.0,50,,0,,stripe,,25,air,0.1,20.0,load,ctastme647,,1.0,,,,,316L
2429,,,,11.375570856548272,6.133806358043996e-09,dadn,316l,lpbf,slm280hl,275,760.0,120.0,50,,0,,stripe,,25,air,0.1,20.0,load,ctastme647,,1.0,,,,,316L
2429,,,,25.847553818672182,6.47206610977495e-08,dadn,316l,lpbf,slm280hl,275,760.0,120.0,50,,0,,stripe,,25,air,0.1,20.0,load,ctastme647,,1.0,,,,,316L
2429,,,,10.148570979170204,3.0097304862430863e-09,dadn,316l,lpbf,slm280hl,275,760.0,120.0,50,,0,,stripe,,25,air,0.1,20.0,load,ctastme647,,1.0,,,,,316L
2429,,,,12.051353529314744,6.030705184191578e-09,dadn,316l,lpbf,slm280hl,275,760.0,120.0,50,,0,,stripe,,25,air,0.1,20.0,load,ctastme647,,1.0,,,,,316L
2429,,,,10.79290519301394,4.598081736517087e-09,dadn,316l,lpbf,slm280hl,275,760.0,120.0,50,,0,,stripe,,25,air,0.1,20.0,load,ctastme647,,1.0,,,,,316L
2429,,,,10.669052121270024,3.969840025381865e-09,dadn,316l,lpbf,slm280hl,275,760.0,120.0,50,,0,,stripe,,25,air,0.1,20.0,load,ctastme647,,1.0,,,,,316L
2429,,,,21.242543537253816,3.1223280282295856e-08,dadn,316l,lpbf,slm280hl,275,760.0,120.0,50,,0,,stripe,,25,air,0.1,20.0,load,ctastme647,,1.0,,,,,316L
2429,,,,11.656151887049425,5.603588788200542e-09,dadn,316l,lpbf,slm280hl,275,760.0,120.0,50,,0,,stripe,,25,air,0.1,20.0,load,ctastme647,,1.0,,,,,316L
2429,,,,24.586601657307387,8.393176971282472e-08,dadn,316l,lpbf,slm280hl,275,760.0,120.0,50,,0,,stripe,,25,air,0.1,20.0,load,ctastme647,,1.0,,,,,316L
2429,,,,12.898940269991181,1.1291736529817019e-08,dadn,316l,lpbf,slm280hl,275,760.0,120.0,50,,0,,stripe,,25,air,0.1,20.0,load,ctastme647,,1.0,,,,,316L
2429,,,,26.964893413170294,5.556294749598144e-08,dadn,316l,lpbf,slm280hl,275,760.0,120.0,50,,0,,stripe,,25,air,0.1,20.0,load,ctastme647,,1.0,,,,,316L
2429,,,,19.29458634920606,2.2625658456845933e-08,dadn,316l,lpbf,slm280hl,275,760.0,120.0,50,,0,,stripe,,25,air,0.1,20.0,load,ctastme647,,1.0,,,,,316L
2429,,,,12.556197527856442,8.756514846405876e-09,dadn,316l,lpbf,slm280hl,275,760.0,120.0,50,,0,,stripe,,25,air,0.1,20.0,load,ctastme647,,1.0,,,,,316L
2429,,,,10.669052121270024,3.837506108178632e-09,dadn,316l,lpbf,slm280hl,275,760.0,120.0,50,,0,,stripe,,25,air,0.1,20.0,load,ctastme647,,1.0,,,,,316L
2429,,,,12.524034193212223,8.609329410997304e-09,dadn,316l,lpbf,slm280hl,275,760.0,120.0,50,,0,,stripe,,25,air,0.1,20.0,load,ctastme647,,1.0,,,,,316L
2429,,,,18.049875663751177,2.772967536575027e-08,dadn,316l,lpbf,slm280hl,275,760.0,120.0,50,,0,,stripe,,25,air,0.1,20.0,load,ctastme647,,1.0,,,,,316L
2429,,,,24.335648669701342,8.731810349404728e-08,dadn,316l,lpbf,slm280hl,275,760.0,120.0,50,,0,,stripe,,25,air,0.1,20.0,load,ctastme647,,1.0,,,,,316L
2429,,,,12.316971321938327,6.417442161444282e-09,dadn,316l,lpbf,slm280hl,275,760.0,120.0,50,,0,,stripe,,25,air,0.1,20.0,load,ctastme647,,1.0,,,,,316L
2429,,,,23.03001360883833,2.868591529357813e-08,dadn,316l,lpbf,slm280hl,275,760.0,120.0,50,,0,,stripe,,25,air,0.1,20.0,load,ctastme647,,1.0,,,,,316L
2429,,,,20.891335452851727,2.394093482148164e-08,dadn,316l,lpbf,slm280hl,275,760.0,120.0,50,,0,,stripe,,25,air,0.1,20.0,load,ctastme647,,1.0,,,,,316L
2429,,,,18.97558430977743,2.6654274816770445e-08,dadn,316l,lpbf,slm280hl,275,760.0,120.0,50,,0,,stripe,,25,air,0.1,20.0,load,ctastme647,,1.0,,,,,316L
2429,,,,12.39620262700092,7.104503660079231e-09,dadn,316l,lpbf,slm280hl,275,760.0,120.0,50,,0,,stripe,,25,air,0.1,20.0,load,ctastme647,,1.0,,,,,316L
2429,,,,16.144321692059773,1.4397338267721824e-08,dadn,316l,lpbf,slm280hl,275,760.0,120.0,50,,0,,stripe,,25,air,0.1,20.0,load,ctastme647,,1.0,,,,,316L
2429,,,,21.51671610037078,2.44882108059342e-08,dadn,316l,lpbf,slm280hl,275,760.0,120.0,50,,0,,stripe,,25,air,0.1,20.0,load,ctastme647,,1.0,,,,,316L
2429,,,,10.600860034646029,4.444805492657508e-09,dadn,316l,lpbf,slm280hl,275,760.0,120.0,50,,0,,stripe,,25,air,0.1,20.0,load,ctastme647,,1.0,,,,,316L
2429,,,,17.03772435730404,2.0322421755313986e-08,dadn,316l,lpbf,slm280hl,275,760.0,120.0,50,,0,,stripe,,25,air,0.1,20.0,load,ctastme647,,1.0,,,,,316L
2429,,,,22.18925514542885,3.7200788675286206e-08,dadn,316l,lpbf,slm280hl,275,760.0,120.0,50,,0,,stripe,,25,air,0.1,20.0,load,ctastme647,,1.0,,,,,316L
2429,,,,21.571973801659723,2.4626973493425515e-08,dadn,316l,lpbf,slm280hl,275,760.0,120.0,50,,0,,stripe,,25,air,0.1,20.0,load,ctastme647,,1.0,,,,,316L
2429,,,,12.718257445642553,7.602940558569625e-09,dadn,316l,lpbf,slm280hl,275,760.0,120.0,50,,0,,stripe,,25,air,0.1,20.0,load,ctastme647,,1.0,,,,,316L
2429,,,,24.056386989299085,2.7263576191131498e-08,dadn,316l,lpbf,slm280hl,275,760.0,120.0,50,,0,,stripe,,25,air,0.1,20.0,load,ctastme647,,1.0,,,,,316L
2429,,,,18.003639994873563,1.7056968227739123e-08,dadn,316l,lpbf,slm280hl,275,760.0,120.0,50,,0,,stripe,,25,air,0.1,20.0,load,ctastme647,,1.0,,,,,316L
2429,,,,21.96277163424204,2.47665224810509e-08,dadn,316l,lpbf,slm280hl,275,760.0,120.0,50,,0,,stripe,,25,air,0.1,20.0,load,ctastme647,,1.0,,,,,316L
2429,,,,16.061718631573143,1.8253648917602885e-08,dadn,316l,lpbf,slm280hl,275,760.0,120.0,50,,0,,stripe,,25,air,0.1,20.0,load,ctastme647,,1.0,,,,,316L
2429,,,,10.096645414353345,3.294514406801258e-09,dadn,316l,lpbf,slm280hl,275,760.0,120.0,50,,0,,stripe,,25,air,0.1,20.0,load,ctastme647,,1.0,,,,,316L
2429,,,,10.587274009335085,3.505784980355691e-09,dadn,316l,lpbf,slm280hl,275,760.0,120.0,50,,0,,stripe,,25,air,0.1,20.0,load,ctastme647,,1.0,,,,,316L
2429,,,,17.435589620285146,1.549473128944423e-08,dadn,316l,lpbf,slm280hl,275,760.0,120.0,50,,0,,stripe,,25,air,0.1,20.0,load,ctastme647,,1.0,,,,,316L
2429,,,,12.865898982488407,1.0611257930459832e-08,dadn,316l,lpbf,slm280hl,275,760.0,120.0,50,,0,,stripe,,25,air,0.1,20.0,load,ctastme647,,1.0,,,,,316L
2429,,,,21.242543537253816,2.435022998810482e-08,dadn,316l,lpbf,slm280hl,275,760.0,120.0,50,,0,,stripe,,25,air,0.1,20.0,load,ctastme647,,1.0,,,,,316L
2429,,,,15.735511238516873,1.7348574829775172e-08,dadn,316l,lpbf,slm280hl,275,760.0,120.0,50,,0,,stripe,,25,air,0.1,20.0,load,ctastme647,,1.0,,,,,316L
2429,,,,12.636967701850743,9.531057822185745e-09,dadn,316l,lpbf,slm280hl,275,760.0,120.0,50,,0,,stripe,,25,air,0.1,20.0,load,ctastme647,,1.0,,,,,316L
2429,,,,25.355094838269313,2.8203742990254485e-08,dadn,316l,lpbf,slm280hl,275,760.0,120.0,50,,0,,stripe,,25,air,0.1,20.0,load,ctastme647,,1.0,,,,,316L
2429,,,,14.607567984623602,1.2786405293911128e-08,dadn,316l,lpbf,slm280hl,275,760.0,120.0,50,,0,,stripe,,25,air,0.1,20.0,load,ctastme647,,1.0,,,,,316L
2429,,,,17.41324422933401,2.0669854679740286e-08,dadn,316l,lpbf,slm280hl,275,760.0,120.0,50,,0,,stripe,,25,air,0.1,20.0,load,ctastme647,,1.0,,,,,316L
2429,,,,10.47921076089274,3.773002705018509e-09,dadn,316l,lpbf,slm280hl,275,760.0,120.0,50,,0,,stripe,,25,air,0.1,20.0,load,ctastme647,,1.0,,,,,316L
2429,,,,23.841400906247713,7.977016507938926e-08,dadn,316l,lpbf,slm280hl,275,760.0,120.0,50,,0,,stripe,,25,air,0.1,20.0,load,ctastme647,,1.0,,,,,316L
2429,,,,11.101743831609163,4.62413681192134e-09,dadn,316l,lpbf,slm280hl,275,760.0,120.0,50,,0,,stripe,,25,air,0.1,20.0,load,ctastme647,,1.0,,,,,316L
2429,,,,17.257626298355973,1.8048525101324797e-08,dadn,316l,lpbf,slm280hl,275,760.0,120.0,50,,0,,stripe,,25,air,0.1,20.0,load,ctastme647,,1.0,,,,,316L
2429,,,,12.998574130445853,1.1549859124929289e-08,dadn,316l,lpbf,slm280hl,275,760.0,120.0,50,,0,,stripe,,25,air,0.1,20.0,load,ctastme647,,1.0,,,,,316L
2429,,,,22.971021064883935,6.327424821779713e-08,dadn,316l,lpbf,slm280hl,275,760.0,120.0,50,,0,,stripe,,25,air,0.1,20.0,load,ctastme647,,1.0,,,,,316L
2429,,,,17.324148676496282,2.009405028146347e-08,dadn,316l,lpbf,slm280hl,275,760.0,120.0,50,,0,,stripe,,25,air,0.1,20.0,load,ctastme647,,1.0,,,,,316L
2429,,,,10.412232060270098,3.3131828051048128e-09,dadn,316l,lpbf,slm280hl,275,760.0,120.0,50,,0,,stripe,,25,air,0.1,20.0,load,ctastme647,,1.0,,,,,316L
2429,,,,20.918144073464703,2.44882108059342e-08,dadn,316l,lpbf,slm280hl,275,760.0,120.0,50,,0,,stripe,,25,air,0.1,20.0,load,ctastme647,,1.0,,,,,316L
2429,,,,20.025664822312088,2.47665224810509e-08,dadn,316l,lpbf,slm280hl,275,760.0,120.0,50,,0,,stripe,,25,air,0.1,20.0,load,ctastme647,,1.0,,,,,316L
2429,,,,22.649252851581103,2.772967536575027e-08,dadn,316l,lpbf,slm280hl,275,760.0,120.0,50,,0,,stripe,,25,air,0.1,20.0,load,ctastme647,,1.0,,,,,316L
2429,,,,11.882543336591688,5.699387963289412e-09,dadn,316l,lpbf,slm280hl,275,760.0,120.0,50,,0,,stripe,,25,air,0.1,20.0,load,ctastme647,,1.0,,,,,316L
2429,,,,23.32725663195749,7.004848921784934e-08,dadn,316l,lpbf,slm280hl,275,760.0,120.0,50,,0,,stripe,,25,air,0.1,20.0,load,ctastme647,,1.0,,,,,316L
2429,,,,11.187495806001614,5.1192042060584395e-09,dadn,316l,lpbf,slm280hl,275,760.0,120.0,50,,0,,stripe,,25,air,0.1,20.0,load,ctastme647,,1.0,,,,,316L
2429,,,,17.324148676496282,1.986824511249023e-08,dadn,316l,lpbf,slm280hl,275,760.0,120.0,50,,0,,stripe,,25,air,0.1,20.0,load,ctastme647,,1.0,,,,,316L
2429,,,,16.500150527453155,1.8253648917602885e-08,dadn,316l,lpbf,slm280hl,275,760.0,120.0,50,,0,,stripe,,25,air,0.1,20.0,load,ctastme647,,1.0,,,,,316L
2429,,,,22.30337122646442,3.9141551545269605e-08,dadn,316l,lpbf,slm280hl,275,760.0,120.0,50,,0,,stripe,,25,air,0.1,20.0,load,ctastme647,,1.0,,,,,316L
2429,,,,24.242203083812793,7.711104069316447e-08,dadn,316l,lpbf,slm280hl,275,760.0,120.0,50,,0,,stripe,,25,air,0.1,20.0,load,ctastme647,,1.0,,,,,316L
2429,,,,10.960282023627798,4.46999202671772e-09,dadn,316l,lpbf,slm280hl,275,760.0,120.0,50,,0,,stripe,,25,air,0.1,20.0,load,ctastme647,,1.0,,,,,316L
