Repository: jessk816/pinn

**data**
- **fatigue database**
    - FatigueData-AM2022.xlsx
        - raw fatigue database for additive manufacturing materials (2022)
    - data_fatigue2022.ipynb
        - data cleaning and exploration of fatigue database
    - 316l_fatiguedata_clean.csv
        - cleaned fatigue data for 316L stainless steel
    - fatigue_database_clean.csv
        - cleaned full fatigue database
    - other_fatiguedata_clean.csv
        - cleaned fatigue data for other materials
    - ti64_fatiguedata_clean.csv
        - cleaned fatigue data for Ti-6Al-4V
- **zhou**
    - data_zhou.xlsx
        - datasets from Zhou, S. et al. (2025).

File: data/fatigue database/316l_fatiguedata_clean.csv (part 29 of 33)
dataset_id,Nf,stress_amp,strain_amp,deltaK,dadN,fatigue_data_type,material,am_process,am_machine,power_w,scan_speed,hatch_spacing,layer_thickness,preheat_temp,build_direction,am_environment,scan_pattern,scan_rotation,fatigue_temp,fatigue_environment,r_ratio,frequency_hz,load_control,specimen_description,specimen_size_mm,Kt,E_gpa,yield_strength,uts,elongation,material_group
2429,,,,12.051353529314744,5.478356708371067e-09,dadn,316l,lpbf,slm280hl,275,760.0,120.0,50,,0,,stripe,,25,air,0.1,20.0,load,ctastme647,,1.0,,,,,316L
2429,,,,14.626313016460452,1.2786405293911128e-08,dadn,316l,lpbf,slm280hl,275,760.0,120.0,50,,0,,stripe,,25,air,0.1,20.0,load,ctastme647,,1.0,,,,,316L
2429,,,,9.866248589783957,2.7965704661581686e-09,dadn,316l,lpbf,slm280hl,275,760.0,120.0,50,,0,,stripe,,25,air,0.1,20.0,load,ctastme647,,1.0,,,,,316L
2429,,,,23.50744078533836,8.488566510393367e-08,dadn,316l,lpbf,slm280hl,275,760.0,120.0,50,,0,,stripe,,25,air,0.1,20.0,load,ctastme647,,1.0,,,,,316L
2429,,,,24.273311675542768,8.781289238669037e-08,dadn,316l,lpbf,slm280hl,275,760.0,120.0,50,,0,,stripe,,25,air,0.1,20.0,load,ctastme647,,1.0,,,,,316L
2429,,,,17.457963685760696,1.7056968227739123e-08,dadn,316l,lpbf,slm280hl,275,760.0,120.0,50,,0,,stripe,,25,air,0.1,20.0,load,ctastme647,,1.0,,,,,316L
2429,,,,18.353315444796706,1.549473128944423e-08,dadn,316l,lpbf,slm280hl,275,760.0,120.0,50,,0,,stripe,,25,air,0.1,20.0,load,ctastme647,,1.0,,,,,316L
2429,,,,10.820622765175669,4.6503395286667475e-09,dadn,316l,lpbf,slm280hl,275,760.0,120.0,50,,0,,stripe,,25,air,0.1,20.0,load,ctastme647,,1.0,,,,,316L
2429,,,,22.73655814703369,4.6110908711553176e-08,dadn,316l,lpbf,slm280hl,275,760.0,120.0,50,,0,,stripe,,25,air,0.1,20.0,load,ctastme647,,1.0,,,,,316L
2429,,,,15.654999872885284,1.6581808751343414e-08,dadn,316l,lpbf,slm280hl,275,760.0,120.0,50,,0,,stripe,,25,air,0.1,20.0,load,ctastme647,,1.0,,,,,316L
2429,,,,12.380315696874531,7.689348958898956e-09,dadn,316l,lpbf,slm280hl,275,760.0,120.0,50,,0,,stripe,,25,air,0.1,20.0,load,ctastme647,,1.0,,,,,316L
2429,,,,10.425593464555048,3.969840025381865e-09,dadn,316l,lpbf,slm280hl,275,760.0,120.0,50,,0,,stripe,,25,air,0.1,20.0,load,ctastme647,,1.0,,,,,316L
2429,,,,14.987074338273901,1.3996268650809615e-08,dadn,316l,lpbf,slm280hl,275,760.0,120.0,50,,0,,stripe,,25,air,0.1,20.0,load,ctastme647,,1.0,,,,,316L
2429,,,,22.30337122646442,4.026317099079958e-08,dadn,316l,lpbf,slm280hl,275,760.0,120.0,50,,0,,stripe,,25,air,0.1,20.0,load,ctastme647,,1.0,,,,,316L
2429,,,,21.434094832711708,3.456609400829059e-08,dadn,316l,lpbf,slm280hl,275,760.0,120.0,50,,0,,stripe,,25,air,0.1,20.0,load,ctastme647,,1.0,,,,,316L
2429,,,,19.745153896312054,2.3806037674750635e-08,dadn,316l,lpbf,slm280hl,275,760.0,120.0,50,,0,,stripe,,25,air,0.1,20.0,load,ctastme647,,1.0,,,,,316L
2429,,,,15.83673296410733,1.5320610573710003e-08,dadn,316l,lpbf,slm280hl,275,760.0,120.0,50,,0,,stripe,,25,air,0.1,20.0,load,ctastme647,,1.0,,,,,316L
2429,,,,15.574900446840388,1.3683472352001284e-08,dadn,316l,lpbf,slm280hl,275,760.0,120.0,50,,0,,stripe,,25,air,0.1,20.0,load,ctastme647,,1.0,,,,,316L
2429,,,,25.32259983700448,6.435598726267446e-08,dadn,316l,lpbf,slm280hl,275,760.0,120.0,50,,0,,stripe,,25,air,0.1,20.0,load,ctastme647,,1.0,,,,,316L
2429,,,,18.329793899624157,2.9011934421757015e-08,dadn,316l,lpbf,slm280hl,275,760.0,120.0,50,,0,,stripe,,25,air,0.1,20.0,load,ctastme647,,1.0,,,,,316L
2429,,,,21.188129688238835,2.5047997204261237e-08,dadn,316l,lpbf,slm280hl,275,760.0,120.0,50,,0,,stripe,,25,air,0.1,20.0,load,ctastme647,,1.0,,,,,316L
2429,,,,14.96786695598309,1.3996268650809615e-08,dadn,316l,lpbf,slm280hl,275,760.0,120.0,50,,0,,stripe,,25,air,0.1,20.0,load,ctastme647,,1.0,,,,,316L
2429,,,,10.292747370901228,3.294514406801258e-09,dadn,316l,lpbf,slm280hl,275,760.0,120.0,50,,0,,stripe,,25,air,0.1,20.0,load,ctastme647,,1.0,,,,,316L
2429,,,,11.958980099446212,6.638743505522708e-09,dadn,316l,lpbf,slm280hl,275,760.0,120.0,50,,0,,stripe,,25,air,0.1,20.0,load,ctastme647,,1.0,,,,,316L
2429,,,,14.739289431541515,1.3606371712806472e-08,dadn,316l,lpbf,slm280hl,275,760.0,120.0,50,,0,,stripe,,25,air,0.1,20.0,load,ctastme647,,1.0,,,,,316L
2429,,,,16.35269269293988,2.0322421755313986e-08,dadn,316l,lpbf,slm280hl,275,760.0,120.0,50,,0,,stripe,,25,air,0.1,20.0,load,ctastme647,,1.0,,,,,316L
2429,,,,9.421107346174766,2.387339096837607e-09,dadn,316l,lpbf,slm280hl,275,760.0,120.0,50,,0,,stripe,,25,air,0.1,20.0,load,ctastme647,,1.0,,,,,316L
2429,,,,17.48036646255698,2.2498172341892725e-08,dadn,316l,lpbf,slm280hl,275,760.0,120.0,50,,0,,stripe,,25,air,0.1,20.0,load,ctastme647,,1.0,,,,,316L
2429,,,,21.99095516581572,2.4626973493425515e-08,dadn,316l,lpbf,slm280hl,275,760.0,120.0,50,,0,,stripe,,25,air,0.1,20.0,load,ctastme647,,1.0,,,,,316L
2429,,,,11.201852060600526,5.0331571527238064e-09,dadn,316l,lpbf,slm280hl,275,760.0,120.0,50,,0,,stripe,,25,air,0.1,20.0,load,ctastme647,,1.0,,,,,316L
2429,,,,22.21772930995609,3.699117780228319e-08,dadn,316l,lpbf,slm280hl,275,760.0,120.0,50,,0,,stripe,,25,air,0.1,20.0,load,ctastme647,,1.0,,,,,316L
2429,,,,12.34860289243065,6.638743505522708e-09,dadn,316l,lpbf,slm280hl,275,760.0,120.0,50,,0,,stripe,,25,air,0.1,20.0,load,ctastme647,,1.0,,,,,316L
2429,,,,11.989692302320154,7.024667408703116e-09,dadn,316l,lpbf,slm280hl,275,760.0,120.0,50,,0,,stripe,,25,air,0.1,20.0,load,ctastme647,,1.0,,,,,316L
2429,,,,14.701533996637513,1.3078695156316826e-08,dadn,316l,lpbf,slm280hl,275,760.0,120.0,50,,0,,stripe,,25,air,0.1,20.0,load,ctastme647,,1.0,,,,,316L
2429,,,,11.059114643013878,4.444805492657508e-09,dadn,316l,lpbf,slm280hl,275,760.0,120.0,50,,0,,stripe,,25,air,0.1,20.0,load,ctastme647,,1.0,,,,,316L
2429,,,,10.960282023627798,4.892947457461779e-09,dadn,316l,lpbf,slm280hl,275,760.0,120.0,50,,0,,stripe,,25,air,0.1,20.0,load,ctastme647,,1.0,,,,,316L
2429,,,,10.946235364347189,4.46999202671772e-09,dadn,316l,lpbf,slm280hl,275,760.0,120.0,50,,0,,stripe,,25,air,0.1,20.0,load,ctastme647,,1.0,,,,,316L
2429,,,,15.61489879939948,1.667576973379485e-08,dadn,316l,lpbf,slm280hl,275,760.0,120.0,50,,0,,stripe,,25,air,0.1,20.0,load,ctastme647,,1.0,,,,,316L
2429,,,,11.836915983936972,5.699387963289412e-09,dadn,316l,lpbf,slm280hl,275,760.0,120.0,50,,0,,stripe,,25,air,0.1,20.0,load,ctastme647,,1.0,,,,,316L
2429,,,,20.3623199584567,2.591176119438782e-08,dadn,316l,lpbf,slm280hl,275,760.0,120.0,50,,0,,stripe,,25,air,0.1,20.0,load,ctastme647,,1.0,,,,,316L
2429,,,,21.6829152953833,3.575808341328032e-08,dadn,316l,lpbf,slm280hl,275,760.0,120.0,50,,0,,stripe,,25,air,0.1,20.0,load,ctastme647,,1.0,,,,,316L
2429,,,,20.025664822312088,2.9011934421757015e-08,dadn,316l,lpbf,slm280hl,275,760.0,120.0,50,,0,,stripe,,25,air,0.1,20.0,load,ctastme647,,1.0,,,,,316L
2429,,,,22.246240013701993,4.0491322645401226e-08,dadn,316l,lpbf,slm280hl,275,760.0,120.0,50,,0,,stripe,,25,air,0.1,20.0,load,ctastme647,,1.0,,,,,316L
2429,,,,24.840142511086366,7.887375468166116e-08,dadn,316l,lpbf,slm280hl,275,760.0,120.0,50,,0,,stripe,,25,air,0.1,20.0,load,ctastme647,,1.0,,,,,316L
2429,,,,19.974368069634835,2.1871436122002895e-08,dadn,316l,lpbf,slm280hl,275,760.0,120.0,50,,0,,stripe,,25,air,0.1,20.0,load,ctastme647,,1.0,,,,,316L
2429,,,,13.49109454813456,1.0142265364188474e-08,dadn,316l,lpbf,slm280hl,275,760.0,120.0,50,,0,,stripe,,25,air,0.1,20.0,load,ctastme647,,1.0,,,,,316L
2429,,,,19.644127035430234,2.6957204088821572e-08,dadn,316l,lpbf,slm280hl,275,760.0,120.0,50,,0,,stripe,,25,air,0.1,20.0,load,ctastme647,,1.0,,,,,316L
2429,,,,13.048679286777388,9.423953376248446e-09,dadn,316l,lpbf,slm280hl,275,760.0,120.0,50,,0,,stripe,,25,air,0.1,20.0,load,ctastme647,,1.0,,,,,316L
2429,,,,10.614463494103248,3.709583518769564e-09,dadn,316l,lpbf,slm280hl,275,760.0,120.0,50,,0,,stripe,,25,air,0.1,20.0,load,ctastme647,,1.0,,,,,316L
2429,,,,14.38449266348023,1.3377666596672023e-08,dadn,316l,lpbf,slm280hl,275,760.0,120.0,50,,0,,stripe,,25,air,0.1,20.0,load,ctastme647,,1.0,,,,,316L
2429,,,,23.08915765325203,7.66765522553265e-08,dadn,316l,lpbf,slm280hl,275,760.0,120.0,50,,0,,stripe,,25,air,0.1,20.0,load,ctastme647,,1.0,,,,,316L
2429,,,,21.133855223048542,3.211799796555765e-08,dadn,316l,lpbf,slm280hl,275,760.0,120.0,50,,0,,stripe,,25,air,0.1,20.0,load,ctastme647,,1.0,,,,,316L
2429,,,,15.161053729521702,1.5670830909576676e-08,dadn,316l,lpbf,slm280hl,275,760.0,120.0,50,,0,,stripe,,25,air,0.1,20.0,load,ctastme647,,1.0,,,,,316L
2429,,,,17.301946107870695,1.7250822872224785e-08,dadn,316l,lpbf,slm280hl,275,760.0,120.0,50,,0,,stripe,,25,air,0.1,20.0,load,ctastme647,,1.0,,,,,316L
2429,,,,12.750919570641967,7.646022696056297e-09,dadn,316l,lpbf,slm280hl,275,760.0,120.0,50,,0,,stripe,,25,air,0.1,20.0,load,ctastme647,,1.0,,,,,316L
2429,,,,15.574900446840388,1.4316215292895676e-08,dadn,316l,lpbf,slm280hl,275,760.0,120.0,50,,0,,stripe,,25,air,0.1,20.0,load,ctastme647,,1.0,,,,,316L
2429,,,,20.918144073464703,3.34138393599204e-08,dadn,316l,lpbf,slm280hl,275,760.0,120.0,50,,0,,stripe,,25,air,0.1,20.0,load,ctastme647,,1.0,,,,,316L
2429,,,,15.574900446840388,1.3917405535398597e-08,dadn,316l,lpbf,slm280hl,275,760.0,120.0,50,,0,,stripe,,25,air,0.1,20.0,load,ctastme647,,1.0,,,,,316L
2429,,,,13.268043035285901,9.804174736763598e-09,dadn,316l,lpbf,slm280hl,275,760.0,120.0,50,,0,,stripe,,25,air,0.1,20.0,load,ctastme647,,1.0,,,,,316L
2429,,,,18.63793943763923,1.7645166749788936e-08,dadn,316l,lpbf,slm280hl,275,760.0,120.0,50,,0,,stripe,,25,air,0.1,20.0,load,ctastme647,,1.0,,,,,316L
2429,,,,21.133855223048542,2.6805311527292837e-08,dadn,316l,lpbf,slm280hl,275,760.0,120.0,50,,0,,stripe,,25,air,0.1,20.0,load,ctastme647,,1.0,,,,,316L
2429,,,,22.620225647985365,2.8363559777428465e-08,dadn,316l,lpbf,slm280hl,275,760.0,120.0,50,,0,,stripe,,25,air,0.1,20.0,load,ctastme647,,1.0,,,,,316L
2429,,,,14.439940072282191,1.2152414569085585e-08,dadn,316l,lpbf,slm280hl,275,760.0,120.0,50,,0,,stripe,,25,air,0.1,20.0,load,ctastme647,,1.0,,,,,316L
2429,,,,13.612748371430627,1.0551467933589642e-08,dadn,316l,lpbf,slm280hl,275,760.0,120.0,50,,0,,stripe,,25,air,0.1,20.0,load,ctastme647,,1.0,,,,,316L
2429,,,,10.974346708159134,4.62413681192134e-09,dadn,316l,lpbf,slm280hl,275,760.0,120.0,50,,0,,stripe,,25,air,0.1,20.0,load,ctastme647,,1.0,,,,,316L
2429,,,,24.49219244602815,2.6206251703326364e-08,dadn,316l,lpbf,slm280hl,275,760.0,120.0,50,,0,,stripe,,25,air,0.1,20.0,load,ctastme647,,1.0,,,,,316L
2429,,,,13.404865155155516,1.0028292525848126e-08,dadn,316l,lpbf,slm280hl,275,760.0,120.0,50,,0,,stripe,,25,air,0.1,20.0,load,ctastme647,,1.0,,,,,316L
2429,,,,14.777141827270498,1.2931724439694008e-08,dadn,316l,lpbf,slm280hl,275,760.0,120.0,50,,0,,stripe,,25,air,0.1,20.0,load,ctastme647,,1.0,,,,,316L
2429,,,,25.257734717543553,7.205576140137196e-08,dadn,316l,lpbf,slm280hl,275,760.0,120.0,50,,0,,stripe,,25,air,0.1,20.0,load,ctastme647,,1.0,,,,,316L
2429,,,,17.957522760998856,2.741806551388712e-08,dadn,316l,lpbf,slm280hl,275,760.0,120.0,50,,0,,stripe,,25,air,0.1,20.0,load,ctastme647,,1.0,,,,,316L
2429,,,,18.59019741368001,1.8990115552010178e-08,dadn,316l,lpbf,slm280hl,275,760.0,120.0,50,,0,,stripe,,25,air,0.1,20.0,load,ctastme647,,1.0,,,,,316L
2429,,,,23.537606499876723,2.6206251703326364e-08,dadn,316l,lpbf,slm280hl,275,760.0,120.0,50,,0,,stripe,,25,air,0.1,20.0,load,ctastme647,,1.0,,,,,316L
2429,,,,20.598698583851135,3.1937026490693676e-08,dadn,316l,lpbf,slm280hl,275,760.0,120.0,50,,0,,stripe,,25,air,0.1,20.0,load,ctastme647,,1.0,,,,,316L
2429,,,,17.059587865715663,2.0322421755313986e-08,dadn,316l,lpbf,slm280hl,275,760.0,120.0,50,,0,,stripe,,25,air,0.1,20.0,load,ctastme647,,1.0,,,,,316L
2429,,,,21.461599944476802,2.5047997204261237e-08,dadn,316l,lpbf,slm280hl,275,760.0,120.0,50,,0,,stripe,,25,air,0.1,20.0,load,ctastme647,,1.0,,,,,316L
2429,,,,10.492658115000197,4.176946336709975e-09,dadn,316l,lpbf,slm280hl,275,760.0,120.0,50,,0,,stripe,,25,air,0.1,20.0,load,ctastme647,,1.0,,,,,316L
2429,,,,11.852105601209512,6.133806358043996e-09,dadn,316l,lpbf,slm280hl,275,760.0,120.0,50,,0,,stripe,,25,air,0.1,20.0,load,ctastme647,,1.0,,,,,316L
2430,,,,16.907130475694768,5.325744997409139e-09,dadn,316l,lpbf,slm280hl,275,760.0,120.0,50,,0,,stripe,,25,air,0.1,20.0,load,ctastme647,,1.0,,,,,316L
2430,,,,27.7364929799838,2.150380620244088e-08,dadn,316l,lpbf,slm280hl,275,760.0,120.0,50,,0,,stripe,,25,air,0.1,20.0,load,ctastme647,,1.0,,,,,316L
2430,,,,30.693780392939363,3.248302315608823e-08,dadn,316l,lpbf,slm280hl,275,760.0,120.0,50,,0,,stripe,,25,air,0.1,20.0,load,ctastme647,,1.0,,,,,316L
2430,,,,13.735499188945333,3.0097304862430863e-09,dadn,316l,lpbf,slm280hl,275,760.0,120.0,50,,0,,stripe,,25,air,0.1,20.0,load,ctastme647,,1.0,,,,,316L
2430,,,,12.981915203097952,2.387339096837607e-09,dadn,316l,lpbf,slm280hl,275,760.0,120.0,50,,0,,stripe,,25,air,0.1,20.0,load,ctastme647,,1.0,,,,,316L
2430,,,,31.249828854781814,2.8848464314853257e-08,dadn,316l,lpbf,slm280hl,275,760.0,120.0,50,,0,,stripe,,25,air,0.1,20.0,load,ctastme647,,1.0,,,,,316L
2430,,,,16.457884557845937,4.892947457461779e-09,dadn,316l,lpbf,slm280hl,275,760.0,120.0,50,,0,,stripe,,25,air,0.1,20.0,load,ctastme647,,1.0,,,,,316L
2430,,,,19.36896052714876,8.22881736230338e-09,dadn,316l,lpbf,slm280hl,275,760.0,120.0,50,,0,,stripe,,25,air,0.1,20.0,load,ctastme647,,1.0,,,,,316L
2430,,,,14.038236384918884,3.3131828051048128e-09,dadn,316l,lpbf,slm280hl,275,760.0,120.0,50,,0,,stripe,,25,air,0.1,20.0,load,ctastme647,,1.0,,,,,316L
2430,,,,28.972618956525412,2.984328495629691e-08,dadn,316l,lpbf,slm280hl,275,760.0,120.0,50,,0,,stripe,,25,air,0.1,20.0,load,ctastme647,,1.0,,,,,316L
2430,,,,25.980483992614978,1.909772322864489e-08,dadn,316l,lpbf,slm280hl,275,760.0,120.0,50,,0,,stripe,,25,air,0.1,20.0,load,ctastme647,,1.0,,,,,316L
2430,,,,25.485492367986513,1.909772322864489e-08,dadn,316l,lpbf,slm280hl,275,760.0,120.0,50,,0,,stripe,,25,air,0.1,20.0,load,ctastme647,,1.0,,,,,316L
2430,,,,14.663875274188445,4.6503395286667475e-09,dadn,316l,lpbf,slm280hl,275,760.0,120.0,50,,0,,stripe,,25,air,0.1,20.0,load,ctastme647,,1.0,,,,,316L
2430,,,,15.356733919762908,4.3700941899053945e-09,dadn,316l,lpbf,slm280hl,275,760.0,120.0,50,,0,,stripe,,25,air,0.1,20.0,load,ctastme647,,1.0,,,,,316L
2430,,,,16.648938039797933,5.090359633109224e-09,dadn,316l,lpbf,slm280hl,275,760.0,120.0,50,,0,,stripe,,25,air,0.1,20.0,load,ctastme647,,1.0,,,,,316L
2430,,,,15.61489879939948,4.756643612553488e-09,dadn,316l,lpbf,slm280hl,275,760.0,120.0,50,,0,,stripe,,25,air,0.1,20.0,load,ctastme647,,1.0,,,,,316L
2430,,,,14.458469997089802,3.3131828051048128e-09,dadn,316l,lpbf,slm280hl,275,760.0,120.0,50,,0,,stripe,,25,air,0.1,20.0,load,ctastme647,,1.0,,,,,316L
2430,,,,13.048679286777388,2.3339855315323263e-09,dadn,316l,lpbf,slm280hl,275,760.0,120.0,50,,0,,stripe,,25,air,0.1,20.0,load,ctastme647,,1.0,,,,,316L
2430,,,,16.26902349398564,1.0551467933589642e-08,dadn,316l,lpbf,slm280hl,275,760.0,120.0,50,,0,,stripe,,25,air,0.1,20.0,load,ctastme647,,1.0,,,,,316L
2430,,,,18.306302499582017,8.13634673199651e-09,dadn,316l,lpbf,slm280hl,275,760.0,120.0,50,,0,,stripe,,25,air,0.1,20.0,load,ctastme647,,1.0,,,,,316L
2430,,,,32.93688177884452,4.165162041238629e-08,dadn,316l,lpbf,slm280hl,275,760.0,120.0,50,,0,,stripe,,25,air,0.1,20.0,load,ctastme647,,1.0,,,,,316L
2430,,,,20.73120370452821,1.8253648917602885e-08,dadn,316l,lpbf,slm280hl,275,760.0,120.0,50,,0,,stripe,,25,air,0.1,20.0,load,ctastme647,,1.0,,,,,316L
2430,,,,23.447225287538906,2.212000781523772e-08,dadn,316l,lpbf,slm280hl,275,760.0,120.0,50,,0,,stripe,,25,air,0.1,20.0,load,ctastme647,,1.0,,,,,316L
2430,,,,21.62737341185045,1.2931724439694008e-08,dadn,316l,lpbf,slm280hl,275,760.0,120.0,50,,0,,stripe,,25,air,0.1,20.0,load,ctastme647,,1.0,,,,,316L
2430,,,,20.57229936346542,1.1420068572263674e-08,dadn,316l,lpbf,slm280hl,275,760.0,120.0,50,,0,,stripe,,25,air,0.1,20.0,load,ctastme647,,1.0,,,,,316L
2430,,,,14.439940072282191,3.992335162948187e-09,dadn,316l,lpbf,slm280hl,275,760.0,120.0,50,,0,,stripe,,25,air,0.1,20.0,load,ctastme647,,1.0,,,,,316L
2430,,,,17.6606267156436,6.030705184191578e-09,dadn,316l,lpbf,slm280hl,275,760.0,120.0,50,,0,,stripe,,25,air,0.1,20.0,load,ctastme647,,1.0,,,,,316L
2430,,,,16.88546235614338,1.2290528328487525e-08,dadn,316l,lpbf,slm280hl,275,760.0,120.0,50,,0,,stripe,,25,air,0.1,20.0,load,ctastme647,,1.0,,,,,316L
2430,,,,25.649432736742728,3.1937026490693676e-08,dadn,316l,lpbf,slm280hl,275,760.0,120.0,50,,0,,stripe,,25,air,0.1,20.0,load,ctastme647,,1.0,,,,,316L
2430,,,,11.56680767137637,1.4935959552087092e-09,dadn,316l,lpbf,slm280hl,275,760.0,120.0,50,,0,,stripe,,25,air,0.1,20.0,load,ctastme647,,1.0,,,,,316L
2430,,,,14.421433895361695,3.94747163849991e-09,dadn,316l,lpbf,slm280hl,275,760.0,120.0,50,,0,,stripe,,25,air,0.1,20.0,load,ctastme647,,1.0,,,,,316L
2430,,,,16.734561083476233,5.1192042060584395e-09,dadn,316l,lpbf,slm280hl,275,760.0,120.0,50,,0,,stripe,,25,air,0.1,20.0,load,ctastme647,,1.0,,,,,316L
2430,,,,15.877403736331171,4.920673392375179e-09,dadn,316l,lpbf,slm280hl,275,760.0,120.0,50,,0,,stripe,,25,air,0.1,20.0,load,ctastme647,,1.0,,,,,316L
2430,,,,13.77077372190365,3.0785311921084907e-09,dadn,316l,lpbf,slm280hl,275,760.0,120.0,50,,0,,stripe,,25,air,0.1,20.0,load,ctastme647,,1.0,,,,,316L
2430,,,,19.644127035430234,1.6960859351333057e-08,dadn,316l,lpbf,slm280hl,275,760.0,120.0,50,,0,,stripe,,25,air,0.1,20.0,load,ctastme647,,1.0,,,,,316L
2430,,,,28.23896722919591,2.576575926597683e-08,dadn,316l,lpbf,slm280hl,275,760.0,120.0,50,,0,,stripe,,25,air,0.1,20.0,load,ctastme647,,1.0,,,,,316L
2430,,,,21.99095516581572,1.3606371712806472e-08,dadn,316l,lpbf,slm280hl,275,760.0,120.0,50,,0,,stripe,,25,air,0.1,20.0,load,ctastme647,,1.0,,,,,316L
2430,,,,16.563753089809232,5.7641622427895964e-09,dadn,316l,lpbf,slm280hl,275,760.0,120.0,50,,0,,stripe,,25,air,0.1,20.0,load,ctastme647,,1.0,,,,,316L
2430,,,,22.73655814703369,1.4478920926683e-08,dadn,316l,lpbf,slm280hl,275,760.0,120.0,50,,0,,stripe,,25,air,0.1,20.0,load,ctastme647,,1.0,,,,,316L
2430,,,,22.30337122646442,1.5938740053312526e-08,dadn,316l,lpbf,slm280hl,275,760.0,120.0,50,,0,,stripe,,25,air,0.1,20.0,load,ctastme647,,1.0,,,,,316L
2430,,,,21.906512884551333,1.4397338267721824e-08,dadn,316l,lpbf,slm280hl,275,760.0,120.0,50,,0,,stripe,,25,air,0.1,20.0,load,ctastme647,,1.0,,,,,316L
2430,,,,30.263835078421163,3.9810717055349696e-08,dadn,316l,lpbf,slm280hl,275,760.0,120.0,50,,0,,stripe,,25,air,0.1,20.0,load,ctastme647,,1.0,,,,,316L
2430,,,,28.45709036655498,2.4626973493425515e-08,dadn,316l,lpbf,slm280hl,275,760.0,120.0,50,,0,,stripe,,25,air,0.1,20.0,load,ctastme647,,1.0,,,,,316L
2430,,,,25.68234714342244,1.7545743620914135e-08,dadn,316l,lpbf,slm280hl,275,760.0,120.0,50,,0,,stripe,,25,air,0.1,20.0,load,ctastme647,,1.0,,,,,316L
2430,,,,29.725331042990767,3.052548526616545e-08,dadn,316l,lpbf,slm280hl,275,760.0,120.0,50,,0,,stripe,,25,air,0.1,20.0,load,ctastme647,,1.0,,,,,316L
2430,,,,16.457884557845937,1.0199736610672694e-08,dadn,316l,lpbf,slm280hl,275,760.0,120.0,50,,0,,stripe,,25,air,0.1,20.0,load,ctastme647,,1.0,,,,,316L
2430,,,,12.524034193212223,2.0611539428535136e-09,dadn,316l,lpbf,slm280hl,275,760.0,120.0,50,,0,,stripe,,25,air,0.1,20.0,load,ctastme647,,1.0,,,,,316L
2430,,,,16.500150527453155,5.004797418903315e-09,dadn,316l,lpbf,slm280hl,275,760.0,120.0,50,,0,,stripe,,25,air,0.1,20.0,load,ctastme647,,1.0,,,,,316L
2430,,,,27.45338936623275,5.133687727790614e-08,dadn,316l,lpbf,slm280hl,275,760.0,120.0,50,,0,,stripe,,25,air,0.1,20.0,load,ctastme647,,1.0,,,,,316L
2430,,,,14.663875274188445,3.5256505454431483e-09,dadn,316l,lpbf,slm280hl,275,760.0,120.0,50,,0,,stripe,,25,air,0.1,20.0,load,ctastme647,,1.0,,,,,316L
2430,,,,15.08348159845616,6.030705184191578e-09,dadn,316l,lpbf,slm280hl,275,760.0,120.0,50,,0,,stripe,,25,air,0.1,20.0,load,ctastme647,,1.0,,,,,316L
2430,,,,15.695203931098398,7.646022696056297e-09,dadn,316l,lpbf,slm280hl,275,760.0,120.0,50,,0,,stripe,,25,air,0.1,20.0,load,ctastme647,,1.0,,,,,316L
2430,,,,12.269675824819156,1.9924457396330434e-09,dadn,316l,lpbf,slm280hl,275,760.0,120.0,50,,0,,stripe,,25,air,0.1,20.0,load,ctastme647,,1.0,,,,,316L
2430,,,,13.015254435214269,2.3077575690286724e-09,dadn,316l,lpbf,slm280hl,275,760.0,120.0,50,,0,,stripe,,25,air,0.1,20.0,load,ctastme647,,1.0,,,,,316L
2430,,,,28.275204633006613,4.3577649720940915e-08,dadn,316l,lpbf,slm280hl,275,760.0,120.0,50,,0,,stripe,,25,air,0.1,20.0,load,ctastme647,,1.0,,,,,316L
2430,,,,16.928826400668065,5.603588788200542e-09,dadn,316l,lpbf,slm280hl,275,760.0,120.0,50,,0,,stripe,,25,air,0.1,20.0,load,ctastme647,,1.0,,,,,316L
2430,,,,23.598054108283122,1.667576973379485e-08,dadn,316l,lpbf,slm280hl,275,760.0,120.0,50,,0,,stripe,,25,air,0.1,20.0,load,ctastme647,,1.0,,,,,316L
2430,,,,15.396171992550299,6.676362010920768e-09,dadn,316l,lpbf,slm280hl,275,760.0,120.0,50,,0,,stripe,,25,air,0.1,20.0,load,ctastme647,,1.0,,,,,316L
2430,,,,29.00979781239716,3.892100528584185e-08,dadn,316l,lpbf,slm280hl,275,760.0,120.0,50,,0,,stripe,,25,air,0.1,20.0,load,ctastme647,,1.0,,,,,316L
2430,,,,20.998776523489468,1.846110399251669e-08,dadn,316l,lpbf,slm280hl,275,760.0,120.0,50,,0,,stripe,,25,air,0.1,20.0,load,ctastme647,,1.0,,,,,316L
2430,,,,16.47900399198643,1.008511794412242e-08,dadn,316l,lpbf,slm280hl,275,760.0,120.0,50,,0,,stripe,,25,air,0.1,20.0,load,ctastme647,,1.0,,,,,316L
2430,,,,16.563753089809232,5.73168360126432e-09,dadn,316l,lpbf,slm280hl,275,760.0,120.0,50,,0,,stripe,,25,air,0.1,20.0,load,ctastme647,,1.0,,,,,316L
2430,,,,22.562282796606205,2.009405028146347e-08,dadn,316l,lpbf,slm280hl,275,760.0,120.0,50,,0,,stripe,,25,air,0.1,20.0,load,ctastme647,,1.0,,,,,316L
2430,,,,24.460803337464807,1.9756295867558352e-08,dadn,316l,lpbf,slm280hl,275,760.0,120.0,50,,0,,stripe,,25,air,0.1,20.0,load,ctastme647,,1.0,,,,,316L
2430,,,,16.2273495679574,9.585065655119015e-09,dadn,316l,lpbf,slm280hl,275,760.0,120.0,50,,0,,stripe,,25,air,0.1,20.0,load,ctastme647,,1.0,,,,,316L
2430,,,,27.95073491096621,4.716497753331339e-08,dadn,316l,lpbf,slm280hl,275,760.0,120.0,50,,0,,stripe,,25,air,0.1,20.0,load,ctastme647,,1.0,,,,,316L
2430,,,,17.435589620285146,5.962935651216915e-09,dadn,316l,lpbf,slm280hl,275,760.0,120.0,50,,0,,stripe,,25,air,0.1,20.0,load,ctastme647,,1.0,,,,,316L
2430,,,,13.217095551951697,2.569306708950209e-09,dadn,316l,lpbf,slm280hl,275,760.0,120.0,50,,0,,stripe,,25,air,0.1,20.0,load,ctastme647,,1.0,,,,,316L
2430,,,,18.073038006334436,1.4726453130308312e-08,dadn,316l,lpbf,slm280hl,275,760.0,120.0,50,,0,,stripe,,25,air,0.1,20.0,load,ctastme647,,1.0,,,,,316L
2430,,,,20.232172587285426,1.0432896716424038e-08,dadn,316l,lpbf,slm280hl,275,760.0,120.0,50,,0,,stripe,,25,air,0.1,20.0,load,ctastme647,,1.0,,,,,316L
2430,,,,25.74830272234211,3.870170171227163e-08,dadn,316l,lpbf,slm280hl,275,760.0,120.0,50,,0,,stripe,,25,air,0.1,20.0,load,ctastme647,,1.0,,,,,316L
2430,,,,16.648938039797933,5.386272776397146e-09,dadn,316l,lpbf,slm280hl,275,760.0,120.0,50,,0,,stripe,,25,air,0.1,20.0,load,ctastme647,,1.0,,,,,316L
2430,,,,15.675089012386948,3.992335162948187e-09,dadn,316l,lpbf,slm280hl,275,760.0,120.0,50,,0,,stripe,,25,air,0.1,20.0,load,ctastme647,,1.0,,,,,316L
2430,,,,29.34656180313372,3.140020730724682e-08,dadn,316l,lpbf,slm280hl,275,760.0,120.0,50,,0,,stripe,,25,air,0.1,20.0,load,ctastme647,,1.0,,,,,316L
2430,,,,16.18578239179717,4.598081736517087e-09,dadn,316l,lpbf,slm280hl,275,760.0,120.0,50,,0,,stripe,,25,air,0.1,20.0,load,ctastme647,,1.0,,,,,316L
2430,,,,28.420619858621443,2.3538519365378765e-08,dadn,316l,lpbf,slm280hl,275,760.0,120.0,50,,0,,stripe,,25,air,0.1,20.0,load,ctastme647,,1.0,,,,,316L
2430,,,,29.459682984902038,4.118356389548265e-08,dadn,316l,lpbf,slm280hl,275,760.0,120.0,50,,0,,stripe,,25,air,0.1,20.0,load,ctastme647,,1.0,,,,,316L
2430,,,,16.35269269293988,5.090359633109224e-09,dadn,316l,lpbf,slm280hl,275,760.0,120.0,50,,0,,stripe,,25,air,0.1,20.0,load,ctastme647,,1.0,,,,,316L
2430,,,,25.5509423984606,3.104735016707392e-08,dadn,316l,lpbf,slm280hl,275,760.0,120.0,50,,0,,stripe,,25,air,0.1,20.0,load,ctastme647,,1.0,,,,,316L
2430,,,,26.417246689546364,1.9205940665238085e-08,dadn,316l,lpbf,slm280hl,275,760.0,120.0,50,,0,,stripe,,25,air,0.1,20.0,load,ctastme647,,1.0,,,,,316L
2430,,,,29.34656180313372,2.984328495629691e-08,dadn,316l,lpbf,slm280hl,275,760.0,120.0,50,,0,,stripe,,25,air,0.1,20.0,load,ctastme647,,1.0,,,,,316L
2430,,,,16.58500837880279,5.416794144084533e-09,dadn,316l,lpbf,slm280hl,275,760.0,120.0,50,,0,,stripe,,25,air,0.1,20.0,load,ctastme647,,1.0,,,,,316L
2430,,,,25.61656051305202,3.104735016707392e-08,dadn,316l,lpbf,slm280hl,275,760.0,120.0,50,,0,,stripe,,25,air,0.1,20.0,load,ctastme647,,1.0,,,,,316L
2430,,,,24.025556407491734,1.7845706346363186e-08,dadn,316l,lpbf,slm280hl,275,760.0,120.0,50,,0,,stripe,,25,air,0.1,20.0,load,ctastme647,,1.0,,,,,316L
2430,,,,16.542525041520044,5.603588788200542e-09,dadn,316l,lpbf,slm280hl,275,760.0,120.0,50,,0,,stripe,,25,air,0.1,20.0,load,ctastme647,,1.0,,,,,316L
2430,,,,16.35269269293988,5.206722323213027e-09,dadn,316l,lpbf,slm280hl,275,760.0,120.0,50,,0,,stripe,,25,air,0.1,20.0,load,ctastme647,,1.0,,,,,316L
2430,,,,16.563753089809232,5.79682492485666e-09,dadn,316l,lpbf,slm280hl,275,760.0,120.0,50,,0,,stripe,,25,air,0.1,20.0,load,ctastme647,,1.0,,,,,316L
2430,,,,16.331735138920457,5.572014910880436e-09,dadn,316l,lpbf,slm280hl,275,760.0,120.0,50,,0,,stripe,,25,air,0.1,20.0,load,ctastme647,,1.0,,,,,316L
2430,,,,12.11333187094569,1.8618241114324012e-09,dadn,316l,lpbf,slm280hl,275,760.0,120.0,50,,0,,stripe,,25,air,0.1,20.0,load,ctastme647,,1.0,,,,,316L
2430,,,,15.064150660956365,6.30957344480193e-09,dadn,316l,lpbf,slm280hl,275,760.0,120.0,50,,0,,stripe,,25,air,0.1,20.0,load,ctastme647,,1.0,,,,,316L
2430,,,,14.439940072282191,4.060588282465821e-09,dadn,316l,lpbf,slm280hl,275,760.0,120.0,50,,0,,stripe,,25,air,0.1,20.0,load,ctastme647,,1.0,,,,,316L
2430,,,,26.758207941322258,1.9644977409763005e-08,dadn,316l,lpbf,slm280hl,275,760.0,120.0,50,,0,,stripe,,25,air,0.1,20.0,load,ctastme647,,1.0,,,,,316L
2430,,,,12.269675824819156,2.0265086706368496e-09,dadn,316l,lpbf,slm280hl,275,760.0,120.0,50,,0,,stripe,,25,air,0.1,20.0,load,ctastme647,,1.0,,,,,316L
2430,,,,17.125346871925508,1.3005002183477322e-08,dadn,316l,lpbf,slm280hl,275,760.0,120.0,50,,0,,stripe,,25,air,0.1,20.0,load,ctastme647,,1.0,,,,,316L
2430,,,,11.626294064808626,1.349153454445841e-09,dadn,316l,lpbf,slm280hl,275,760.0,120.0,50,,0,,stripe,,25,air,0.1,20.0,load,ctastme647,,1.0,,,,,316L
2430,,,,17.457963685760696,5.79682492485666e-09,dadn,316l,lpbf,slm280hl,275,760.0,120.0,50,,0,,stripe,,25,air,0.1,20.0,load,ctastme647,,1.0,,,,,316L
2430,,,,23.387164034780767,2.301246760682719e-08,dadn,316l,lpbf,slm280hl,275,760.0,120.0,50,,0,,stripe,,25,air,0.1,20.0,load,ctastme647,,1.0,,,,,316L
2430,,,,32.89466998583447,4.212499645199009e-08,dadn,316l,lpbf,slm280hl,275,760.0,120.0,50,,0,,stripe,,25,air,0.1,20.0,load,ctastme647,,1.0,,,,,316L
2430,,,,27.277918866650865,4.689922262681881e-08,dadn,316l,lpbf,slm280hl,275,760.0,120.0,50,,0,,stripe,,25,air,0.1,20.0,load,ctastme647,,1.0,,,,,316L
2430,,,,32.22659175661982,4.212499645199009e-08,dadn,316l,lpbf,slm280hl,275,760.0,120.0,50,,0,,stripe,,25,air,0.1,20.0,load,ctastme647,,1.0,,,,,316L
2430,,,,20.41461302160656,1.8883114199591824e-08,dadn,316l,lpbf,slm280hl,275,760.0,120.0,50,,0,,stripe,,25,air,0.1,20.0,load,ctastme647,,1.0,,,,,316L
2430,,,,22.73655814703369,1.4726453130308312e-08,dadn,316l,lpbf,slm280hl,275,760.0,120.0,50,,0,,stripe,,25,air,0.1,20.0,load,ctastme647,,1.0,,,,,316L
2430,,,,19.694575686550706,1.0551467933589642e-08,dadn,316l,lpbf,slm280hl,275,760.0,120.0,50,,0,,stripe,,25,air,0.1,20.0,load,ctastme647,,1.0,,,,,316L
2430,,,,29.76347580996006,4.026317099079958e-08,dadn,316l,lpbf,slm280hl,275,760.0,120.0,50,,0,,stripe,,25,air,0.1,20.0,load,ctastme647,,1.0,,,,,316L
2430,,,,11.821745833625041,1.5020594313856086e-09,dadn,316l,lpbf,slm280hl,275,760.0,120.0,50,,0,,stripe,,25,air,0.1,20.0,load,ctastme647,,1.0,,,,,316L
2430,,,,25.847553818672182,3.958640032836619e-08,dadn,316l,lpbf,slm280hl,275,760.0,120.0,50,,0,,stripe,,25,air,0.1,20.0,load,ctastme647,,1.0,,,,,316L
2430,,,,11.791463834119831,1.644185902754588e-09,dadn,316l,lpbf,slm280hl,275,760.0,120.0,50,,0,,stripe,,25,air,0.1,20.0,load,ctastme647,,1.0,,,,,316L
2430,,,,21.96277163424204,1.4397338267721824e-08,dadn,316l,lpbf,slm280hl,275,760.0,120.0,50,,0,,stripe,,25,air,0.1,20.0,load,ctastme647,,1.0,,,,,316L
2430,,,,19.122155321007284,8.856033767343001e-09,dadn,316l,lpbf,slm280hl,275,760.0,120.0,50,,0,,stripe,,25,air,0.1,20.0,load,ctastme647,,1.0,,,,,316L
2430,,,,12.491953246575443,2.156464590172245e-09,dadn,316l,lpbf,slm280hl,275,760.0,120.0,50,,0,,stripe,,25,air,0.1,20.0,load,ctastme647,,1.0,,,,,316L
2430,,,,31.20977918292536,3.1937026490693676e-08,dadn,316l,lpbf,slm280hl,275,760.0,120.0,50,,0,,stripe,,25,air,0.1,20.0,load,ctastme647,,1.0,,,,,316L
2430,,,,17.279771993979754,1.4316215292895676e-08,dadn,316l,lpbf,slm280hl,275,760.0,120.0,50,,0,,stripe,,25,air,0.1,20.0,load,ctastme647,,1.0,,,,,316L
2430,,,,21.025723016901793,1.815079724640562e-08,dadn,316l,lpbf,slm280hl,275,760.0,120.0,50,,0,,stripe,,25,air,0.1,20.0,load,ctastme647,,1.0,,,,,316L
2430,,,,22.649252851581103,2.009405028146347e-08,dadn,316l,lpbf,slm280hl,275,760.0,120.0,50,,0,,stripe,,25,air,0.1,20.0,load,ctastme647,,1.0,,,,,316L
2430,,,,20.128653876008418,1.7845706346363186e-08,dadn,316l,lpbf,slm280hl,275,760.0,120.0,50,,0,,stripe,,25,air,0.1,20.0,load,ctastme647,,1.0,,,,,316L
2430,,,,27.70094598715196,2.1023227331155354e-08,dadn,316l,lpbf,slm280hl,275,760.0,120.0,50,,0,,stripe,,25,air,0.1,20.0,load,ctastme647,,1.0,,,,,316L
2430,,,,16.28990057384385,9.639379523969029e-09,dadn,316l,lpbf,slm280hl,275,760.0,120.0,50,,0,,stripe,,25,air,0.1,20.0,load,ctastme647,,1.0,,,,,316L
2430,,,,14.96786695598309,6.064878234458829e-09,dadn,316l,lpbf,slm280hl,275,760.0,120.0,50,,0,,stripe,,25,air,0.1,20.0,load,ctastme647,,1.0,,,,,316L
2430,,,,17.125346871925508,1.3078695156316826e-08,dadn,316l,lpbf,slm280hl,275,760.0,120.0,50,,0,,stripe,,25,air,0.1,20.0,load,ctastme647,,1.0,,,,,316L
2430,,,,11.641213403374692,1.3339924580571236e-09,dadn,316l,lpbf,slm280hl,275,760.0,120.0,50,,0,,stripe,,25,air,0.1,20.0,load,ctastme647,,1.0,,,,,316L
2430,,,,13.319186904130671,2.2818243410072162e-09,dadn,316l,lpbf,slm280hl,275,760.0,120.0,50,,0,,stripe,,25,air,0.1,20.0,load,ctastme647,,1.0,,,,,316L
2430,,,,14.75820349375486,4.546411186830804e-09,dadn,316l,lpbf,slm280hl,275,760.0,120.0,50,,0,,stripe,,25,air,0.1,20.0,load,ctastme647,,1.0,,,,,316L
2430,,,,11.928346567432342,1.9151755511453604e-09,dadn,316l,lpbf,slm280hl,275,760.0,120.0,50,,0,,stripe,,25,air,0.1,20.0,load,ctastme647,,1.0,,,,,316L
2430,,,,22.620225647985365,1.5234285345894924e-08,dadn,316l,lpbf,slm280hl,275,760.0,120.0,50,,0,,stripe,,25,air,0.1,20.0,load,ctastme647,,1.0,,,,,316L
2430,,,,24.681374784524095,1.8565714019944152e-08,dadn,316l,lpbf,slm280hl,275,760.0,120.0,50,,0,,stripe,,25,air,0.1,20.0,load,ctastme647,,1.0,,,,,316L
2430,,,,24.3668771746492,1.7845706346363186e-08,dadn,316l,lpbf,slm280hl,275,760.0,120.0,50,,0,,stripe,,25,air,0.1,20.0,load,ctastme647,,1.0,,,,,316L
2430,,,,20.4670403800852,1.2360172728197437e-08,dadn,316l,lpbf,slm280hl,275,760.0,120.0,50,,0,,stripe,,25,air,0.1,20.0,load,ctastme647,,1.0,,,,,316L
2430,,,,29.34656180313372,2.917633083362994e-08,dadn,316l,lpbf,slm280hl,275,760.0,120.0,50,,0,,stripe,,25,air,0.1,20.0,load,ctastme647,,1.0,,,,,316L
2430,,,,21.025723016901793,1.3005002183477322e-08,dadn,316l,lpbf,slm280hl,275,760.0,120.0,50,,0,,stripe,,25,air,0.1,20.0,load,ctastme647,,1.0,,,,,316L
2430,,,,17.79704074508306,7.308086531513651e-09,dadn,316l,lpbf,slm280hl,275,760.0,120.0,50,,0,,stripe,,25,air,0.1,20.0,load,ctastme647,,1.0,,,,,316L
2430,,,,18.90272064308535,8.41692338892328e-09,dadn,316l,lpbf,slm280hl,275,760.0,120.0,50,,0,,stripe,,25,air,0.1,20.0,load,ctastme647,,1.0,,,,,316L
2430,,,,22.533367053530117,1.4316215292895676e-08,dadn,316l,lpbf,slm280hl,275,760.0,120.0,50,,0,,stripe,,25,air,0.1,20.0,load,ctastme647,,1.0,,,,,316L
2430,,,,16.500150527453155,1.0432896716424038e-08,dadn,316l,lpbf,slm280hl,275,760.0,120.0,50,,0,,stripe,,25,air,0.1,20.0,load,ctastme647,,1.0,,,,,316L
2430,,,,20.232172587285426,1.7545743620914135e-08,dadn,316l,lpbf,slm280hl,275,760.0,120.0,50,,0,,stripe,,25,air,0.1,20.0,load,ctastme647,,1.0,,,,,316L
2430,,,,15.025563077592496,3.505784980355691e-09,dadn,316l,lpbf,slm280hl,275,760.0,120.0,50,,0,,stripe,,25,air,0.1,20.0,load,ctastme647,,1.0,,,,,316L
2430,,,,19.443621392675468,1.6581808751343414e-08,dadn,316l,lpbf,slm280hl,275,760.0,120.0,50,,0,,stripe,,25,air,0.1,20.0,load,ctastme647,,1.0,,,,,316L
2430,,,,19.719848575826067,9.804174736763598e-09,dadn,316l,lpbf,slm280hl,275,760.0,120.0,50,,0,,stripe,,25,air,0.1,20.0,load,ctastme647,,1.0,,,,,316L
2430,,,,13.823855449423746,3.0785311921084907e-09,dadn,316l,lpbf,slm280hl,275,760.0,120.0,50,,0,,stripe,,25,air,0.1,20.0,load,ctastme647,,1.0,,,,,316L
2430,,,,17.301946107870695,1.3838986780633028e-08,dadn,316l,lpbf,slm280hl,275,760.0,120.0,50,,0,,stripe,,25,air,0.1,20.0,load,ctastme647,,1.0,,,,,316L
2430,,,,16.627600818773438,5.090359633109224e-09,dadn,316l,lpbf,slm280hl,275,760.0,120.0,50,,0,,stripe,,25,air,0.1,20.0,load,ctastme647,,1.0,,,,,316L
2430,,,,22.73655814703369,1.667576973379485e-08,dadn,316l,lpbf,slm280hl,275,760.0,120.0,50,,0,,stripe,,25,air,0.1,20.0,load,ctastme647,,1.0,,,,,316L
2430,,,,20.4670403800852,1.815079724640562e-08,dadn,316l,lpbf,slm280hl,275,760.0,120.0,50,,0,,stripe,,25,air,0.1,20.0,load,ctastme647,,1.0,,,,,316L
2430,,,,21.62737341185045,1.4316215292895676e-08,dadn,316l,lpbf,slm280hl,275,760.0,120.0,50,,0,,stripe,,25,air,0.1,20.0,load,ctastme647,,1.0,,,,,316L
2430,,,,27.312923013688668,1.942421865872216e-08,dadn,316l,lpbf,slm280hl,275,760.0,120.0,50,,0,,stripe,,25,air,0.1,20.0,load,ctastme647,,1.0,,,,,316L
2430,,,,20.388449724636477,1.1420068572263674e-08,dadn,316l,lpbf,slm280hl,275,760.0,120.0,50,,0,,stripe,,25,air,0.1,20.0,load,ctastme647,,1.0,,,,,316L
2430,,,,17.059587865715663,6.133806358043996e-09,dadn,316l,lpbf,slm280hl,275,760.0,120.0,50,,0,,stripe,,25,air,0.1,20.0,load,ctastme647,,1.0,,,,,316L
2430,,,,23.74985316464747,1.794682921697332e-08,dadn,316l,lpbf,slm280hl,275,760.0,120.0,50,,0,,stripe,,25,air,0.1,20.0,load,ctastme647,,1.0,,,,,316L
2430,,,,25.913933669635462,3.892100528584185e-08,dadn,316l,lpbf,slm280hl,275,760.0,120.0,50,,0,,stripe,,25,air,0.1,20.0,load,ctastme647,,1.0,,,,,316L
2430,,,,30.654443350855587,3.285219690500233e-08,dadn,316l,lpbf,slm280hl,275,760.0,120.0,50,,0,,stripe,,25,air,0.1,20.0,load,ctastme647,,1.0,,,,,316L
2430,,,,19.84670032350502,9.265549181739194e-09,dadn,316l,lpbf,slm280hl,275,760.0,120.0,50,,0,,stripe,,25,air,0.1,20.0,load,ctastme647,,1.0,,,,,316L
2430,,,,12.620772208042709,2.180973088452374e-09,dadn,316l,lpbf,slm280hl,275,760.0,120.0,50,,0,,stripe,,25,air,0.1,20.0,load,ctastme647,,1.0,,,,,316L
2430,,,,13.543098205969185,2.4836593228797288e-09,dadn,316l,lpbf,slm280hl,275,760.0,120.0,50,,0,,stripe,,25,air,0.1,20.0,load,ctastme647,,1.0,,,,,316L
2430,,,,30.53673445154138,3.248302315608823e-08,dadn,316l,lpbf,slm280hl,275,760.0,120.0,50,,0,,stripe,,25,air,0.1,20.0,load,ctastme647,,1.0,,,,,316L
2430,,,,20.73120370452821,1.846110399251669e-08,dadn,316l,lpbf,slm280hl,275,760.0,120.0,50,,0,,stripe,,25,air,0.1,20.0,load,ctastme647,,1.0,,,,,316L
2430,,,,20.598698583851135,1.2015852851225419e-08,dadn,316l,lpbf,slm280hl,275,760.0,120.0,50,,0,,stripe,,25,air,0.1,20.0,load,ctastme647,,1.0,,,,,316L
2430,,,,28.45709036655498,4.382458290188068e-08,dadn,316l,lpbf,slm280hl,275,760.0,120.0,50,,0,,stripe,,25,air,0.1,20.0,load,ctastme647,,1.0,,,,,316L
2430,,,,13.560477266419749,2.569306708950209e-09,dadn,316l,lpbf,slm280hl,275,760.0,120.0,50,,0,,stripe,,25,air,0.1,20.0,load,ctastme647,,1.0,,,,,316L
2430,,,,26.282081801989627,1.794682921697332e-08,dadn,316l,lpbf,slm280hl,275,760.0,120.0,50,,0,,stripe,,25,air,0.1,20.0,load,ctastme647,,1.0,,,,,316L
2430,,,,23.933301533776714,1.7545743620914135e-08,dadn,316l,lpbf,slm280hl,275,760.0,120.0,50,,0,,stripe,,25,air,0.1,20.0,load,ctastme647,,1.0,,,,,316L
2430,,,,17.637992917934568,6.527155005923778e-09,dadn,316l,lpbf,slm280hl,275,760.0,120.0,50,,0,,stripe,,25,air,0.1,20.0,load,ctastme647,,1.0,,,,,316L
2430,,,,26.013823217877597,1.8776715755006648e-08,dadn,316l,lpbf,slm280hl,275,760.0,120.0,50,,0,,stripe,,25,air,0.1,20.0,load,ctastme647,,1.0,,,,,316L
2430,,,,27.7364929799838,4.4826387632134125e-08,dadn,316l,lpbf,slm280hl,275,760.0,120.0,50,,0,,stripe,,25,air,0.1,20.0,load,ctastme647,,1.0,,,,,316L
2430,,,,17.934508462351815,6.985086348179209e-09,dadn,316l,lpbf,slm280hl,275,760.0,120.0,50,,0,,stripe,,25,air,0.1,20.0,load,ctastme647,,1.0,,,,,316L
2430,,,,11.716097764663955,1.4035867630067678e-09,dadn,316l,lpbf,slm280hl,275,760.0,120.0,50,,0,,stripe,,25,air,0.1,20.0,load,ctastme647,,1.0,,,,,316L
2430,,,,30.53673445154138,4.165162041238629e-08,dadn,316l,lpbf,slm280hl,275,760.0,120.0,50,,0,,stripe,,25,air,0.1,20.0,load,ctastme647,,1.0,,,,,316L
2430,,,,13.268043035285901,2.6132316778533556e-09,dadn,316l,lpbf,slm280hl,275,760.0,120.0,50,,0,,stripe,,25,air,0.1,20.0,load,ctastme647,,1.0,,,,,316L
2430,,,,21.906512884551333,1.9534286184882546e-08,dadn,316l,lpbf,slm280hl,275,760.0,120.0,50,,0,,stripe,,25,air,0.1,20.0,load,ctastme647,,1.0,,,,,316L
2430,,,,21.7107397037965,1.4235549412076985e-08,dadn,316l,lpbf,slm280hl,275,760.0,120.0,50,,0,,stripe,,25,air,0.1,20.0,load,ctastme647,,1.0,,,,,316L
2430,,,,16.373677140554296,1.0199736610672694e-08,dadn,316l,lpbf,slm280hl,275,760.0,120.0,50,,0,,stripe,,25,air,0.1,20.0,load,ctastme647,,1.0,,,,,316L
2430,,,,20.180346854529887,1.794682921697332e-08,dadn,316l,lpbf,slm280hl,275,760.0,120.0,50,,0,,stripe,,25,air,0.1,20.0,load,ctastme647,,1.0,,,,,316L
2430,,,,29.384220517841122,4.0951511751189285e-08,dadn,316l,lpbf,slm280hl,275,760.0,120.0,50,,0,,stripe,,25,air,0.1,20.0,load,ctastme647,,1.0,,,,,316L
2430,,,,25.032012481860747,1.794682921697332e-08,dadn,316l,lpbf,slm280hl,275,760.0,120.0,50,,0,,stripe,,25,air,0.1,20.0,load,ctastme647,,1.0,,,,,316L
2430,,,,27.523893209936958,4.637219662949005e-08,dadn,316l,lpbf,slm280hl,275,760.0,120.0,50,,0,,stripe,,25,air,0.1,20.0,load,ctastme647,,1.0,,,,,316L
2430,,,,15.554939708655498,4.0377085671398135e-09,dadn,316l,lpbf,slm280hl,275,760.0,120.0,50,,0,,stripe,,25,air,0.1,20.0,load,ctastme647,,1.0,,,,,316L
2430,,,,13.859356892651537,2.6280395808696304e-09,dadn,316l,lpbf,slm280hl,275,760.0,120.0,50,,0,,stripe,,25,air,0.1,20.0,load,ctastme647,,1.0,,,,,316L
2430,,,,18.28284120603637,8.41692338892328e-09,dadn,316l,lpbf,slm280hl,275,760.0,120.0,50,,0,,stripe,,25,air,0.1,20.0,load,ctastme647,,1.0,,,,,316L
2430,,,,27.986602443215315,4.6110908711553176e-08,dadn,316l,lpbf,slm280hl,275,760.0,120.0,50,,0,,stripe,,25,air,0.1,20.0,load,ctastme647,,1.0,,,,,316L
2430,,,,21.324426438726878,1.2786405293911128e-08,dadn,316l,lpbf,slm280hl,275,760.0,120.0,50,,0,,stripe,,25,air,0.1,20.0,load,ctastme647,,1.0,,,,,316L
2430,,,,23.71941543552251,1.8357083398807027e-08,dadn,316l,lpbf,slm280hl,275,760.0,120.0,50,,0,,stripe,,25,air,0.1,20.0,load,ctastme647,,1.0,,,,,316L
2430,,,,32.18529026882922,4.3087949614647614e-08,dadn,316l,lpbf,slm280hl,275,760.0,120.0,50,,0,,stripe,,25,air,0.1,20.0,load,ctastme647,,1.0,,,,,316L
2430,,,,31.41054213598786,4.236369815888759e-08,dadn,316l,lpbf,slm280hl,275,760.0,120.0,50,,0,,stripe,,25,air,0.1,20.0,load,ctastme647,,1.0,,,,,316L
2430,,,,21.59965584538675,1.3453471276075842e-08,dadn,316l,lpbf,slm280hl,275,760.0,120.0,50,,0,,stripe,,25,air,0.1,20.0,load,ctastme647,,1.0,,,,,316L
2430,,,,16.041133988897673,8.609329410997304e-09,dadn,316l,lpbf,slm280hl,275,760.0,120.0,50,,0,,stripe,,25,air,0.1,20.0,load,ctastme647,,1.0,,,,,316L
2430,,,,32.60069831599611,3.266708852642918e-08,dadn,316l,lpbf,slm280hl,275,760.0,120.0,50,,0,,stripe,,25,air,0.1,20.0,load,ctastme647,,1.0,,,,,316L
2430,,,,28.64014611533393,2.8044826703781628e-08,dadn,316l,lpbf,slm280hl,275,760.0,120.0,50,,0,,stripe,,25,air,0.1,20.0,load,ctastme647,,1.0,,,,,316L
2430,,,,26.621298512034933,4.689922262681881e-08,dadn,316l,lpbf,slm280hl,275,760.0,120.0,50,,0,,stripe,,25,air,0.1,20.0,load,ctastme647,,1.0,,,,,316L
2430,,,,25.452830249701602,3.1578136890925596e-08,dadn,316l,lpbf,slm280hl,275,760.0,120.0,50,,0,,stripe,,25,air,0.1,20.0,load,ctastme647,,1.0,,,,,316L
2430,,,,22.18925514542885,1.497821715425652e-08,dadn,316l,lpbf,slm280hl,275,760.0,120.0,50,,0,,stripe,,25,air,0.1,20.0,load,ctastme647,,1.0,,,,,316L
2430,,,,15.918178956342139,8.609329410997304e-09,dadn,316l,lpbf,slm280hl,275,760.0,120.0,50,,0,,stripe,,25,air,0.1,20.0,load,ctastme647,,1.0,,,,,316L
