Repository: jessk816/pinn

**data**
- **fatigue database**
    - FatigueData-AM2022.xlsx
        - raw fatigue database for additive manufacturing materials (2022)
    - data_fatigue2022.ipynb
        - data cleaning and exploration of fatigue database
    - 316l_fatiguedata_clean.csv
        - cleaned fatigue data for 316L stainless steel
    - fatigue_database_clean.csv
        - cleaned full fatigue database
    - other_fatiguedata_clean.csv
        - cleaned fatigue data for other materials
    - ti64_fatiguedata_clean.csv
        - cleaned fatigue data for Ti-6Al-4V
- **zhou**
    - data_zhou.xlsx
        - datasets from Zhou, S. et al. (2025).

File: data/fatigue database/316l_fatiguedata_clean.csv (part 30 of 33)
dataset_id,Nf,stress_amp,strain_amp,deltaK,dadN,fatigue_data_type,material,am_process,am_machine,power_w,scan_speed,hatch_spacing,layer_thickness,preheat_temp,build_direction,am_environment,scan_pattern,scan_rotation,fatigue_temp,fatigue_environment,r_ratio,frequency_hz,load_control,specimen_description,specimen_size_mm,Kt,E_gpa,yield_strength,uts,elongation,material_group
2430,,,,26.999495873075944,1.8883114199591824e-08,dadn,316l,lpbf,slm280hl,275,760.0,120.0,50,,0,,stripe,,25,air,0.1,20.0,load,ctastme647,,1.0,,,,,316L
2430,,,,17.103399087000483,1.3078695156316826e-08,dadn,316l,lpbf,slm280hl,275,760.0,120.0,50,,0,,stripe,,25,air,0.1,20.0,load,ctastme647,,1.0,,,,,316L
2430,,,,13.735499188945333,2.7965704661581686e-09,dadn,316l,lpbf,slm280hl,275,760.0,120.0,50,,0,,stripe,,25,air,0.1,20.0,load,ctastme647,,1.0,,,,,316L
2430,,,,15.239024802666949,5.996724684758725e-09,dadn,316l,lpbf,slm280hl,275,760.0,120.0,50,,0,,stripe,,25,air,0.1,20.0,load,ctastme647,,1.0,,,,,316L
2430,,,,14.514202563773566,3.0097304862430863e-09,dadn,316l,lpbf,slm280hl,275,760.0,120.0,50,,0,,stripe,,25,air,0.1,20.0,load,ctastme647,,1.0,,,,,316L
2430,,,,12.066818321662241,1.5715167648433758e-09,dadn,316l,lpbf,slm280hl,275,760.0,120.0,50,,0,,stripe,,25,air,0.1,20.0,load,ctastme647,,1.0,,,,,316L
2430,,,,29.839912253511926,3.285219690500233e-08,dadn,316l,lpbf,slm280hl,275,760.0,120.0,50,,0,,stripe,,25,air,0.1,20.0,load,ctastme647,,1.0,,,,,316L
2430,,,,13.183239293612417,2.5548297410833055e-09,dadn,316l,lpbf,slm280hl,275,760.0,120.0,50,,0,,stripe,,25,air,0.1,20.0,load,ctastme647,,1.0,,,,,316L
2430,,,,13.23405627239283,2.4836593228797288e-09,dadn,316l,lpbf,slm280hl,275,760.0,120.0,50,,0,,stripe,,25,air,0.1,20.0,load,ctastme647,,1.0,,,,,316L
2430,,,,20.73120370452821,1.3227336214095255e-08,dadn,316l,lpbf,slm280hl,275,760.0,120.0,50,,0,,stripe,,25,air,0.1,20.0,load,ctastme647,,1.0,,,,,316L
2430,,,,20.180346854529887,1.7645166749788936e-08,dadn,316l,lpbf,slm280hl,275,760.0,120.0,50,,0,,stripe,,25,air,0.1,20.0,load,ctastme647,,1.0,,,,,316L
2430,,,,11.791463834119831,1.9043843385521633e-09,dadn,316l,lpbf,slm280hl,275,760.0,120.0,50,,0,,stripe,,25,air,0.1,20.0,load,ctastme647,,1.0,,,,,316L
2430,,,,21.242543537253816,1.815079724640562e-08,dadn,316l,lpbf,slm280hl,275,760.0,120.0,50,,0,,stripe,,25,air,0.1,20.0,load,ctastme647,,1.0,,,,,316L
2430,,,,19.344137334774896,8.275446036856921e-09,dadn,316l,lpbf,slm280hl,275,760.0,120.0,50,,0,,stripe,,25,air,0.1,20.0,load,ctastme647,,1.0,,,,,316L
2430,,,,16.799067220134955,1.2152414569085585e-08,dadn,316l,lpbf,slm280hl,275,760.0,120.0,50,,0,,stripe,,25,air,0.1,20.0,load,ctastme647,,1.0,,,,,316L
2430,,,,12.020483378091072,1.882983982659083e-09,dadn,316l,lpbf,slm280hl,275,760.0,120.0,50,,0,,stripe,,25,air,0.1,20.0,load,ctastme647,,1.0,,,,,316L
2430,,,,32.10284602093958,2.967513053711061e-08,dadn,316l,lpbf,slm280hl,275,760.0,120.0,50,,0,,stripe,,25,air,0.1,20.0,load,ctastme647,,1.0,,,,,316L
2430,,,,17.257626298355973,5.7641622427895964e-09,dadn,316l,lpbf,slm280hl,275,760.0,120.0,50,,0,,stripe,,25,air,0.1,20.0,load,ctastme647,,1.0,,,,,316L
2430,,,,15.877403736331171,4.729841916791216e-09,dadn,316l,lpbf,slm280hl,275,760.0,120.0,50,,0,,stripe,,25,air,0.1,20.0,load,ctastme647,,1.0,,,,,316L
2430,,,,20.598698583851135,1.3453471276075842e-08,dadn,316l,lpbf,slm280hl,275,760.0,120.0,50,,0,,stripe,,25,air,0.1,20.0,load,ctastme647,,1.0,,,,,316L
2430,,,,22.246240013701993,1.497821715425652e-08,dadn,316l,lpbf,slm280hl,275,760.0,120.0,50,,0,,stripe,,25,air,0.1,20.0,load,ctastme647,,1.0,,,,,316L
2430,,,,25.257734717543553,1.931477131700058e-08,dadn,316l,lpbf,slm280hl,275,760.0,120.0,50,,0,,stripe,,25,air,0.1,20.0,load,ctastme647,,1.0,,,,,316L
2430,,,,17.774232119628863,1.4316215292895676e-08,dadn,316l,lpbf,slm280hl,275,760.0,120.0,50,,0,,stripe,,25,air,0.1,20.0,load,ctastme647,,1.0,,,,,316L
2430,,,,12.865898982488407,2.2434698912006386e-09,dadn,316l,lpbf,slm280hl,275,760.0,120.0,50,,0,,stripe,,25,air,0.1,20.0,load,ctastme647,,1.0,,,,,316L
2430,,,,19.493555119452353,8.369497548709202e-09,dadn,316l,lpbf,slm280hl,275,760.0,120.0,50,,0,,stripe,,25,air,0.1,20.0,load,ctastme647,,1.0,,,,,316L
2430,,,,25.38763153845582,3.211799796555765e-08,dadn,316l,lpbf,slm280hl,275,760.0,120.0,50,,0,,stripe,,25,air,0.1,20.0,load,ctastme647,,1.0,,,,,316L
2430,,,,14.645082102692871,3.3131828051048128e-09,dadn,316l,lpbf,slm280hl,275,760.0,120.0,50,,0,,stripe,,25,air,0.1,20.0,load,ctastme647,,1.0,,,,,316L
2430,,,,18.63793943763923,1.4560965874583998e-08,dadn,316l,lpbf,slm280hl,275,760.0,120.0,50,,0,,stripe,,25,air,0.1,20.0,load,ctastme647,,1.0,,,,,316L
2430,,,,26.655460056836333,4.689922262681881e-08,dadn,316l,lpbf,slm280hl,275,760.0,120.0,50,,0,,stripe,,25,air,0.1,20.0,load,ctastme647,,1.0,,,,,316L
2430,,,,22.21772930995609,1.5234285345894924e-08,dadn,316l,lpbf,slm280hl,275,760.0,120.0,50,,0,,stripe,,25,air,0.1,20.0,load,ctastme647,,1.0,,,,,316L
2430,,,,14.815091432832354,4.6503395286667475e-09,dadn,316l,lpbf,slm280hl,275,760.0,120.0,50,,0,,stripe,,25,air,0.1,20.0,load,ctastme647,,1.0,,,,,316L
2430,,,,23.964013730337005,2.288280198422104e-08,dadn,316l,lpbf,slm280hl,275,760.0,120.0,50,,0,,stripe,,25,air,0.1,20.0,load,ctastme647,,1.0,,,,,316L
2430,,,,23.387164034780767,2.1871436122002895e-08,dadn,316l,lpbf,slm280hl,275,760.0,120.0,50,,0,,stripe,,25,air,0.1,20.0,load,ctastme647,,1.0,,,,,316L
2430,,,,17.570265420530056,1.4316215292895676e-08,dadn,316l,lpbf,slm280hl,275,760.0,120.0,50,,0,,stripe,,25,air,0.1,20.0,load,ctastme647,,1.0,,,,,316L
2430,,,,13.984331463721373,2.8767074993570202e-09,dadn,316l,lpbf,slm280hl,275,760.0,120.0,50,,0,,stripe,,25,air,0.1,20.0,load,ctastme647,,1.0,,,,,316L
2430,,,,24.42945445707371,1.986824511249023e-08,dadn,316l,lpbf,slm280hl,275,760.0,120.0,50,,0,,stripe,,25,air,0.1,20.0,load,ctastme647,,1.0,,,,,316L
2430,,,,15.574900446840388,4.444805492657508e-09,dadn,316l,lpbf,slm280hl,275,760.0,120.0,50,,0,,stripe,,25,air,0.1,20.0,load,ctastme647,,1.0,,,,,316L
2430,,,,22.246240013701993,2.0322421755313986e-08,dadn,316l,lpbf,slm280hl,275,760.0,120.0,50,,0,,stripe,,25,air,0.1,20.0,load,ctastme647,,1.0,,,,,316L
2430,,,,22.82419997520388,1.602905708065889e-08,dadn,316l,lpbf,slm280hl,275,760.0,120.0,50,,0,,stripe,,25,air,0.1,20.0,load,ctastme647,,1.0,,,,,316L
2430,,,,31.73445252351602,3.140020730724682e-08,dadn,316l,lpbf,slm280hl,275,760.0,120.0,50,,0,,stripe,,25,air,0.1,20.0,load,ctastme647,,1.0,,,,,316L
2430,,,,26.723914715189828,5.22145345580438e-08,dadn,316l,lpbf,slm280hl,275,760.0,120.0,50,,0,,stripe,,25,air,0.1,20.0,load,ctastme647,,1.0,,,,,316L
2430,,,,25.81442768369268,3.1578136890925596e-08,dadn,316l,lpbf,slm280hl,275,760.0,120.0,50,,0,,stripe,,25,air,0.1,20.0,load,ctastme647,,1.0,,,,,316L
2430,,,,15.435711347393704,6.676362010920768e-09,dadn,316l,lpbf,slm280hl,275,760.0,120.0,50,,0,,stripe,,25,air,0.1,20.0,load,ctastme647,,1.0,,,,,316L
2430,,,,16.907130475694768,1.2221276345818834e-08,dadn,316l,lpbf,slm280hl,275,760.0,120.0,50,,0,,stripe,,25,air,0.1,20.0,load,ctastme647,,1.0,,,,,316L
2430,,,,29.76347580996006,2.984328495629691e-08,dadn,316l,lpbf,slm280hl,275,760.0,120.0,50,,0,,stripe,,25,air,0.1,20.0,load,ctastme647,,1.0,,,,,316L
2430,,,,32.60069831599611,4.236369815888759e-08,dadn,316l,lpbf,slm280hl,275,760.0,120.0,50,,0,,stripe,,25,air,0.1,20.0,load,ctastme647,,1.0,,,,,316L
2430,,,,15.180509017023308,5.962935651216915e-09,dadn,316l,lpbf,slm280hl,275,760.0,120.0,50,,0,,stripe,,25,air,0.1,20.0,load,ctastme647,,1.0,,,,,316L
2430,,,,20.493304527815646,1.7845706346363186e-08,dadn,316l,lpbf,slm280hl,275,760.0,120.0,50,,0,,stripe,,25,air,0.1,20.0,load,ctastme647,,1.0,,,,,316L
2430,,,,25.485492367986513,3.1223280282295856e-08,dadn,316l,lpbf,slm280hl,275,760.0,120.0,50,,0,,stripe,,25,air,0.1,20.0,load,ctastme647,,1.0,,,,,316L
2430,,,,30.263835078421163,3.958640032836619e-08,dadn,316l,lpbf,slm280hl,275,760.0,120.0,50,,0,,stripe,,25,air,0.1,20.0,load,ctastme647,,1.0,,,,,316L
2430,,,,26.723914715189828,2.1142355655691992e-08,dadn,316l,lpbf,slm280hl,275,760.0,120.0,50,,0,,stripe,,25,air,0.1,20.0,load,ctastme647,,1.0,,,,,316L
2430,,,,23.74985316464747,2.2371404557835245e-08,dadn,316l,lpbf,slm280hl,275,760.0,120.0,50,,0,,stripe,,25,air,0.1,20.0,load,ctastme647,,1.0,,,,,316L
2430,,,,27.103569900582123,2.0322421755313986e-08,dadn,316l,lpbf,slm280hl,275,760.0,120.0,50,,0,,stripe,,25,air,0.1,20.0,load,ctastme647,,1.0,,,,,316L
2430,,,,15.634936479554868,4.3700941899053945e-09,dadn,316l,lpbf,slm280hl,275,760.0,120.0,50,,0,,stripe,,25,air,0.1,20.0,load,ctastme647,,1.0,,,,,316L
2430,,,,24.77651323045249,2.3806037674750635e-08,dadn,316l,lpbf,slm280hl,275,760.0,120.0,50,,0,,stripe,,25,air,0.1,20.0,load,ctastme647,,1.0,,,,,316L
2430,,,,23.598054108283122,1.6770263147077903e-08,dadn,316l,lpbf,slm280hl,275,760.0,120.0,50,,0,,stripe,,25,air,0.1,20.0,load,ctastme647,,1.0,,,,,316L
2430,,,,12.849410091148187,1.9043843385521633e-09,dadn,316l,lpbf,slm280hl,275,760.0,120.0,50,,0,,stripe,,25,air,0.1,20.0,load,ctastme647,,1.0,,,,,316L
2430,,,,27.45338936623275,2.2498172341892725e-08,dadn,316l,lpbf,slm280hl,275,760.0,120.0,50,,0,,stripe,,25,air,0.1,20.0,load,ctastme647,,1.0,,,,,316L
2430,,,,27.138350315858197,5.047397225607929e-08,dadn,316l,lpbf,slm280hl,275,760.0,120.0,50,,0,,stripe,,25,air,0.1,20.0,load,ctastme647,,1.0,,,,,316L
2430,,,,21.16097505500198,1.2360172728197437e-08,dadn,316l,lpbf,slm280hl,275,760.0,120.0,50,,0,,stripe,,25,air,0.1,20.0,load,ctastme647,,1.0,,,,,316L
2430,,,,13.065423888542506,2.0495402031254047e-09,dadn,316l,lpbf,slm280hl,275,760.0,120.0,50,,0,,stripe,,25,air,0.1,20.0,load,ctastme647,,1.0,,,,,316L
2430,,,,14.347646058431488,2.9258878043056395e-09,dadn,316l,lpbf,slm280hl,275,760.0,120.0,50,,0,,stripe,,25,air,0.1,20.0,load,ctastme647,,1.0,,,,,316L
2430,,,,31.289929920023862,2.934165879938849e-08,dadn,316l,lpbf,slm280hl,275,760.0,120.0,50,,0,,stripe,,25,air,0.1,20.0,load,ctastme647,,1.0,,,,,316L
2430,,,,21.51671610037078,1.8565714019944152e-08,dadn,316l,lpbf,slm280hl,275,760.0,120.0,50,,0,,stripe,,25,air,0.1,20.0,load,ctastme647,,1.0,,,,,316L
2430,,,,24.087257134176635,2.1748199734210704e-08,dadn,316l,lpbf,slm280hl,275,760.0,120.0,50,,0,,stripe,,25,air,0.1,20.0,load,ctastme647,,1.0,,,,,316L
2430,,,,31.370286494549774,3.001239222415426e-08,dadn,316l,lpbf,slm280hl,275,760.0,120.0,50,,0,,stripe,,25,air,0.1,20.0,load,ctastme647,,1.0,,,,,316L
2430,,,,17.346379736370793,6.714193681949823e-09,dadn,316l,lpbf,slm280hl,275,760.0,120.0,50,,0,,stripe,,25,air,0.1,20.0,load,ctastme647,,1.0,,,,,316L
2430,,,,16.52132419902364,5.635341579207164e-09,dadn,316l,lpbf,slm280hl,275,760.0,120.0,50,,0,,stripe,,25,air,0.1,20.0,load,ctastme647,,1.0,,,,,316L
2430,,,,28.566782933389447,4.33321079051166e-08,dadn,316l,lpbf,slm280hl,275,760.0,120.0,50,,0,,stripe,,25,air,0.1,20.0,load,ctastme647,,1.0,,,,,316L
2430,,,,27.559213001365446,2.1748199734210704e-08,dadn,316l,lpbf,slm280hl,275,760.0,120.0,50,,0,,stripe,,25,air,0.1,20.0,load,ctastme647,,1.0,,,,,316L
2430,,,,20.70463466604118,1.8565714019944152e-08,dadn,316l,lpbf,slm280hl,275,760.0,120.0,50,,0,,stripe,,25,air,0.1,20.0,load,ctastme647,,1.0,,,,,316L
2430,,,,16.457884557845937,4.810703480880907e-09,dadn,316l,lpbf,slm280hl,275,760.0,120.0,50,,0,,stripe,,25,air,0.1,20.0,load,ctastme647,,1.0,,,,,316L
2430,,,,16.3108044440293,1.0671386727935607e-08,dadn,316l,lpbf,slm280hl,275,760.0,120.0,50,,0,,stripe,,25,air,0.1,20.0,load,ctastme647,,1.0,,,,,316L
2430,,,,27.45338936623275,5.104761546258824e-08,dadn,316l,lpbf,slm280hl,275,760.0,120.0,50,,0,,stripe,,25,air,0.1,20.0,load,ctastme647,,1.0,,,,,316L
2430,,,,27.208045098660236,5.162777819814683e-08,dadn,316l,lpbf,slm280hl,275,760.0,120.0,50,,0,,stripe,,25,air,0.1,20.0,load,ctastme647,,1.0,,,,,316L
2430,,,,29.34656180313372,3.9141551545269605e-08,dadn,316l,lpbf,slm280hl,275,760.0,120.0,50,,0,,stripe,,25,air,0.1,20.0,load,ctastme647,,1.0,,,,,316L
2430,,,,32.2679462441777,4.236369815888759e-08,dadn,316l,lpbf,slm280hl,275,760.0,120.0,50,,0,,stripe,,25,air,0.1,20.0,load,ctastme647,,1.0,,,,,316L
2430,,,,19.269858474519694,8.275446036856921e-09,dadn,316l,lpbf,slm280hl,275,760.0,120.0,50,,0,,stripe,,25,air,0.1,20.0,load,ctastme647,,1.0,,,,,316L
2430,,,,32.14404171288156,3.052548526616545e-08,dadn,316l,lpbf,slm280hl,275,760.0,120.0,50,,0,,stripe,,25,air,0.1,20.0,load,ctastme647,,1.0,,,,,316L
2430,,,,14.020245030045485,3.2391379761173215e-09,dadn,316l,lpbf,slm280hl,275,760.0,120.0,50,,0,,stripe,,25,air,0.1,20.0,load,ctastme647,,1.0,,,,,316L
2430,,,,23.000498423581803,2.0786980614670644e-08,dadn,316l,lpbf,slm280hl,275,760.0,120.0,50,,0,,stripe,,25,air,0.1,20.0,load,ctastme647,,1.0,,,,,316L
2430,,,,14.183000858195555,3.505784980355691e-09,dadn,316l,lpbf,slm280hl,275,760.0,120.0,50,,0,,stripe,,25,air,0.1,20.0,load,ctastme647,,1.0,,,,,316L
2430,,,,20.20624310534077,1.7845706346363186e-08,dadn,316l,lpbf,slm280hl,275,760.0,120.0,50,,0,,stripe,,25,air,0.1,20.0,load,ctastme647,,1.0,,,,,316L
2430,,,,19.543617082478008,8.756514846405876e-09,dadn,316l,lpbf,slm280hl,275,760.0,120.0,50,,0,,stripe,,25,air,0.1,20.0,load,ctastme647,,1.0,,,,,316L
2430,,,,14.183000858195555,3.730603910280291e-09,dadn,316l,lpbf,slm280hl,275,760.0,120.0,50,,0,,stripe,,25,air,0.1,20.0,load,ctastme647,,1.0,,,,,316L
2430,,,,18.18929632587256,7.391143877785371e-09,dadn,316l,lpbf,slm280hl,275,760.0,120.0,50,,0,,stripe,,25,air,0.1,20.0,load,ctastme647,,1.0,,,,,316L
2430,,,,29.61118980875682,2.852428216799941e-08,dadn,316l,lpbf,slm280hl,275,760.0,120.0,50,,0,,stripe,,25,air,0.1,20.0,load,ctastme647,,1.0,,,,,316L
2430,,,,15.695203931098398,7.820806372188117e-09,dadn,316l,lpbf,slm280hl,275,760.0,120.0,50,,0,,stripe,,25,air,0.1,20.0,load,ctastme647,,1.0,,,,,316L
2430,,,,13.966409193207298,2.9258878043056395e-09,dadn,316l,lpbf,slm280hl,275,760.0,120.0,50,,0,,stripe,,25,air,0.1,20.0,load,ctastme647,,1.0,,,,,316L
2430,,,,13.33627863239246,2.2434698912006386e-09,dadn,316l,lpbf,slm280hl,275,760.0,120.0,50,,0,,stripe,,25,air,0.1,20.0,load,ctastme647,,1.0,,,,,316L
2430,,,,17.08147943028021,5.603588788200542e-09,dadn,316l,lpbf,slm280hl,275,760.0,120.0,50,,0,,stripe,,25,air,0.1,20.0,load,ctastme647,,1.0,,,,,316L
2430,,,,23.810845849855866,1.9644977409763005e-08,dadn,316l,lpbf,slm280hl,275,760.0,120.0,50,,0,,stripe,,25,air,0.1,20.0,load,ctastme647,,1.0,,,,,316L
2430,,,,24.90393519991719,1.9644977409763005e-08,dadn,316l,lpbf,slm280hl,275,760.0,120.0,50,,0,,stripe,,25,air,0.1,20.0,load,ctastme647,,1.0,,,,,316L
2430,,,,27.986602443215315,4.6634965137984935e-08,dadn,316l,lpbf,slm280hl,275,760.0,120.0,50,,0,,stripe,,25,air,0.1,20.0,load,ctastme647,,1.0,,,,,316L
2430,,,,23.387164034780767,1.8253648917602885e-08,dadn,316l,lpbf,slm280hl,275,760.0,120.0,50,,0,,stripe,,25,air,0.1,20.0,load,ctastme647,,1.0,,,,,316L
2430,,,,17.16932697081718,5.829672690333051e-09,dadn,316l,lpbf,slm280hl,275,760.0,120.0,50,,0,,stripe,,25,air,0.1,20.0,load,ctastme647,,1.0,,,,,316L
2430,,,,16.00004381335582,4.444805492657508e-09,dadn,316l,lpbf,slm280hl,275,760.0,120.0,50,,0,,stripe,,25,air,0.1,20.0,load,ctastme647,,1.0,,,,,316L
2430,,,,27.173175362793177,5.0759983516522965e-08,dadn,316l,lpbf,slm280hl,275,760.0,120.0,50,,0,,stripe,,25,air,0.1,20.0,load,ctastme647,,1.0,,,,,316L
2430,,,,13.422066829271742,2.3738874402985395e-09,dadn,316l,lpbf,slm280hl,275,760.0,120.0,50,,0,,stripe,,25,air,0.1,20.0,load,ctastme647,,1.0,,,,,316L
2430,,,,15.006306368267383,5.386272776397146e-09,dadn,316l,lpbf,slm280hl,275,760.0,120.0,50,,0,,stripe,,25,air,0.1,20.0,load,ctastme647,,1.0,,,,,316L
2430,,,,15.006306368267383,5.148212227064097e-09,dadn,316l,lpbf,slm280hl,275,760.0,120.0,50,,0,,stripe,,25,air,0.1,20.0,load,ctastme647,,1.0,,,,,316L
2430,,,,32.39232838600624,3.1223280282295856e-08,dadn,316l,lpbf,slm280hl,275,760.0,120.0,50,,0,,stripe,,25,air,0.1,20.0,load,ctastme647,,1.0,,,,,316L
2430,,,,16.165038749438565,4.546411186830804e-09,dadn,316l,lpbf,slm280hl,275,760.0,120.0,50,,0,,stripe,,25,air,0.1,20.0,load,ctastme647,,1.0,,,,,316L
2430,,,,27.8791376906693,4.533584531077786e-08,dadn,316l,lpbf,slm280hl,275,760.0,120.0,50,,0,,stripe,,25,air,0.1,20.0,load,ctastme647,,1.0,,,,,316L
2430,,,,13.543098205969185,2.428153140262075e-09,dadn,316l,lpbf,slm280hl,275,760.0,120.0,50,,0,,stripe,,25,air,0.1,20.0,load,ctastme647,,1.0,,,,,316L
2430,,,,26.86135188454226,5.162777819814683e-08,dadn,316l,lpbf,slm280hl,275,760.0,120.0,50,,0,,stripe,,25,air,0.1,20.0,load,ctastme647,,1.0,,,,,316L
2430,,,,32.18529026882922,2.984328495629691e-08,dadn,316l,lpbf,slm280hl,275,760.0,120.0,50,,0,,stripe,,25,air,0.1,20.0,load,ctastme647,,1.0,,,,,316L
2430,,,,26.417246689546364,4.962557152660865e-08,dadn,316l,lpbf,slm280hl,275,760.0,120.0,50,,0,,stripe,,25,air,0.1,20.0,load,ctastme647,,1.0,,,,,316L
2430,,,,18.424061338179705,7.77673940184587e-09,dadn,316l,lpbf,slm280hl,275,760.0,120.0,50,,0,,stripe,,25,air,0.1,20.0,load,ctastme647,,1.0,,,,,316L
2430,,,,22.04743077417262,1.3005002183477322e-08,dadn,316l,lpbf,slm280hl,275,760.0,120.0,50,,0,,stripe,,25,air,0.1,20.0,load,ctastme647,,1.0,,,,,316L
2430,,,,14.274235759887432,2.8767074993570202e-09,dadn,316l,lpbf,slm280hl,275,760.0,120.0,50,,0,,stripe,,25,air,0.1,20.0,load,ctastme647,,1.0,,,,,316L
2430,,,,14.056250827038582,3.2759511971080877e-09,dadn,316l,lpbf,slm280hl,275,760.0,120.0,50,,0,,stripe,,25,air,0.1,20.0,load,ctastme647,,1.0,,,,,316L
2430,,,,14.777141827270498,3.0097304862430863e-09,dadn,316l,lpbf,slm280hl,275,760.0,120.0,50,,0,,stripe,,25,air,0.1,20.0,load,ctastme647,,1.0,,,,,316L
2430,,,,29.954935136281776,2.967513053711061e-08,dadn,316l,lpbf,slm280hl,275,760.0,120.0,50,,0,,stripe,,25,air,0.1,20.0,load,ctastme647,,1.0,,,,,316L
2430,,,,13.788444944937279,3.0785311921084907e-09,dadn,316l,lpbf,slm280hl,275,760.0,120.0,50,,0,,stripe,,25,air,0.1,20.0,load,ctastme647,,1.0,,,,,316L
2430,,,,25.583730418288738,3.248302315608823e-08,dadn,316l,lpbf,slm280hl,275,760.0,120.0,50,,0,,stripe,,25,air,0.1,20.0,load,ctastme647,,1.0,,,,,316L
2430,,,,14.532827785263606,2.9424673763389354e-09,dadn,316l,lpbf,slm280hl,275,760.0,120.0,50,,0,,stripe,,25,air,0.1,20.0,load,ctastme647,,1.0,,,,,316L
2430,,,,12.380315696874531,2.037991901959486e-09,dadn,316l,lpbf,slm280hl,275,760.0,120.0,50,,0,,stripe,,25,air,0.1,20.0,load,ctastme647,,1.0,,,,,316L
2430,,,,14.682692561854374,3.5256505454431483e-09,dadn,316l,lpbf,slm280hl,275,760.0,120.0,50,,0,,stripe,,25,air,0.1,20.0,load,ctastme647,,1.0,,,,,316L
2430,,,,29.725331042990767,3.087241134441196e-08,dadn,316l,lpbf,slm280hl,275,760.0,120.0,50,,0,,stripe,,25,air,0.1,20.0,load,ctastme647,,1.0,,,,,316L
2430,,,,15.161053729521702,6.030705184191578e-09,dadn,316l,lpbf,slm280hl,275,760.0,120.0,50,,0,,stripe,,25,air,0.1,20.0,load,ctastme647,,1.0,,,,,316L
2430,,,,11.852105601209512,1.936941768367431e-09,dadn,316l,lpbf,slm280hl,275,760.0,120.0,50,,0,,stripe,,25,air,0.1,20.0,load,ctastme647,,1.0,,,,,316L
2430,,,,29.34656180313372,2.950792359769169e-08,dadn,316l,lpbf,slm280hl,275,760.0,120.0,50,,0,,stripe,,25,air,0.1,20.0,load,ctastme647,,1.0,,,,,316L
2430,,,,19.543617082478008,8.275446036856921e-09,dadn,316l,lpbf,slm280hl,275,760.0,120.0,50,,0,,stripe,,25,air,0.1,20.0,load,ctastme647,,1.0,,,,,316L
2430,,,,24.18010545524585,2.3274007270095397e-08,dadn,316l,lpbf,slm280hl,275,760.0,120.0,50,,0,,stripe,,25,air,0.1,20.0,load,ctastme647,,1.0,,,,,316L
2430,,,,31.69378175965305,2.967513053711061e-08,dadn,316l,lpbf,slm280hl,275,760.0,120.0,50,,0,,stripe,,25,air,0.1,20.0,load,ctastme647,,1.0,,,,,316L
2430,,,,30.970556730314243,2.917633083362994e-08,dadn,316l,lpbf,slm280hl,275,760.0,120.0,50,,0,,stripe,,25,air,0.1,20.0,load,ctastme647,,1.0,,,,,316L
2430,,,,31.370286494549774,3.211799796555765e-08,dadn,316l,lpbf,slm280hl,275,760.0,120.0,50,,0,,stripe,,25,air,0.1,20.0,load,ctastme647,,1.0,,,,,316L
2430,,,,29.233874991340524,3.104735016707392e-08,dadn,316l,lpbf,slm280hl,275,760.0,120.0,50,,0,,stripe,,25,air,0.1,20.0,load,ctastme647,,1.0,,,,,316L
2430,,,,17.79704074508306,7.104503660079231e-09,dadn,316l,lpbf,slm280hl,275,760.0,120.0,50,,0,,stripe,,25,air,0.1,20.0,load,ctastme647,,1.0,,,,,316L
2430,,,,11.56680767137637,1.1008237515780068e-09,dadn,316l,lpbf,slm280hl,275,760.0,120.0,50,,0,,stripe,,25,air,0.1,20.0,load,ctastme647,,1.0,,,,,316L
2430,,,,18.003639994873563,1.4809900721876765e-08,dadn,316l,lpbf,slm280hl,275,760.0,120.0,50,,0,,stripe,,25,air,0.1,20.0,load,ctastme647,,1.0,,,,,316L
2430,,,,21.025723016901793,1.315280571111205e-08,dadn,316l,lpbf,slm280hl,275,760.0,120.0,50,,0,,stripe,,25,air,0.1,20.0,load,ctastme647,,1.0,,,,,316L
2430,,,,14.292553046108338,2.8443807452243243e-09,dadn,316l,lpbf,slm280hl,275,760.0,120.0,50,,0,,stripe,,25,air,0.1,20.0,load,ctastme647,,1.0,,,,,316L
2430,,,,30.891224083784497,4.212499645199009e-08,dadn,316l,lpbf,slm280hl,275,760.0,120.0,50,,0,,stripe,,25,air,0.1,20.0,load,ctastme647,,1.0,,,,,316L
2430,,,,28.09448143644436,2.1748199734210704e-08,dadn,316l,lpbf,slm280hl,275,760.0,120.0,50,,0,,stripe,,25,air,0.1,20.0,load,ctastme647,,1.0,,,,,316L
2430,,,,27.277918866650865,1.942421865872216e-08,dadn,316l,lpbf,slm280hl,275,760.0,120.0,50,,0,,stripe,,25,air,0.1,20.0,load,ctastme647,,1.0,,,,,316L
2430,,,,14.458469997089802,3.095975719400754e-09,dadn,316l,lpbf,slm280hl,275,760.0,120.0,50,,0,,stripe,,25,air,0.1,20.0,load,ctastme647,,1.0,,,,,316L
2430,,,,14.237671583470384,3.5256505454431483e-09,dadn,316l,lpbf,slm280hl,275,760.0,120.0,50,,0,,stripe,,25,air,0.1,20.0,load,ctastme647,,1.0,,,,,316L
2430,,,,32.60069831599611,2.984328495629691e-08,dadn,316l,lpbf,slm280hl,275,760.0,120.0,50,,0,,stripe,,25,air,0.1,20.0,load,ctastme647,,1.0,,,,,316L
2430,,,,28.972618956525412,4.0036304875274044e-08,dadn,316l,lpbf,slm280hl,275,760.0,120.0,50,,0,,stripe,,25,air,0.1,20.0,load,ctastme647,,1.0,,,,,316L
2430,,,,26.214758920976582,1.7645166749788936e-08,dadn,316l,lpbf,slm280hl,275,760.0,120.0,50,,0,,stripe,,25,air,0.1,20.0,load,ctastme647,,1.0,,,,,316L
2430,,,,23.780329952717906,1.794682921697332e-08,dadn,316l,lpbf,slm280hl,275,760.0,120.0,50,,0,,stripe,,25,air,0.1,20.0,load,ctastme647,,1.0,,,,,316L
2430,,,,24.681374784524095,1.8776715755006648e-08,dadn,316l,lpbf,slm280hl,275,760.0,120.0,50,,0,,stripe,,25,air,0.1,20.0,load,ctastme647,,1.0,,,,,316L
2430,,,,18.566372281400913,8.609329410997304e-09,dadn,316l,lpbf,slm280hl,275,760.0,120.0,50,,0,,stripe,,25,air,0.1,20.0,load,ctastme647,,1.0,,,,,316L
2430,,,,11.331890209365433,1.005666509839816e-09,dadn,316l,lpbf,slm280hl,275,760.0,120.0,50,,0,,stripe,,25,air,0.1,20.0,load,ctastme647,,1.0,,,,,316L
2430,,,,20.519602378780334,1.2290528328487525e-08,dadn,316l,lpbf,slm280hl,275,760.0,120.0,50,,0,,stripe,,25,air,0.1,20.0,load,ctastme647,,1.0,,,,,316L
2430,,,,28.45709036655498,4.3087949614647614e-08,dadn,316l,lpbf,slm280hl,275,760.0,120.0,50,,0,,stripe,,25,air,0.1,20.0,load,ctastme647,,1.0,,,,,316L
2430,,,,22.971021064883935,1.5320610573710003e-08,dadn,316l,lpbf,slm280hl,275,760.0,120.0,50,,0,,stripe,,25,air,0.1,20.0,load,ctastme647,,1.0,,,,,316L
2430,,,,11.852105601209512,1.6722949698417926e-09,dadn,316l,lpbf,slm280hl,275,760.0,120.0,50,,0,,stripe,,25,air,0.1,20.0,load,ctastme647,,1.0,,,,,316L
2430,,,,18.306302499582017,1.4397338267721824e-08,dadn,316l,lpbf,slm280hl,275,760.0,120.0,50,,0,,stripe,,25,air,0.1,20.0,load,ctastme647,,1.0,,,,,316L
2430,,,,16.713114128257068,5.090359633109224e-09,dadn,316l,lpbf,slm280hl,275,760.0,120.0,50,,0,,stripe,,25,air,0.1,20.0,load,ctastme647,,1.0,,,,,316L
2430,,,,14.402951435893108,3.2391379761173215e-09,dadn,316l,lpbf,slm280hl,275,760.0,120.0,50,,0,,stripe,,25,air,0.1,20.0,load,ctastme647,,1.0,,,,,316L
2430,,,,16.972301809650403,5.509399870565073e-09,dadn,316l,lpbf,slm280hl,275,760.0,120.0,50,,0,,stripe,,25,air,0.1,20.0,load,ctastme647,,1.0,,,,,316L
2430,,,,12.636967701850743,2.1686842179916706e-09,dadn,316l,lpbf,slm280hl,275,760.0,120.0,50,,0,,stripe,,25,air,0.1,20.0,load,ctastme647,,1.0,,,,,316L
2430,,,,17.819878639503223,1.4075578644840163e-08,dadn,316l,lpbf,slm280hl,275,760.0,120.0,50,,0,,stripe,,25,air,0.1,20.0,load,ctastme647,,1.0,,,,,316L
2430,,,,16.734561083476233,1.1549859124929289e-08,dadn,316l,lpbf,slm280hl,275,760.0,120.0,50,,0,,stripe,,25,air,0.1,20.0,load,ctastme647,,1.0,,,,,316L
2430,,,,23.47731373107471,1.7250822872224785e-08,dadn,316l,lpbf,slm280hl,275,760.0,120.0,50,,0,,stripe,,25,air,0.1,20.0,load,ctastme647,,1.0,,,,,316L
2430,,,,13.700315013486208,3.0439364615147928e-09,dadn,316l,lpbf,slm280hl,275,760.0,120.0,50,,0,,stripe,,25,air,0.1,20.0,load,ctastme647,,1.0,,,,,316L
2430,,,,30.108988969230353,3.958640032836619e-08,dadn,316l,lpbf,slm280hl,275,760.0,120.0,50,,0,,stripe,,25,air,0.1,20.0,load,ctastme647,,1.0,,,,,316L
2430,,,,32.93688177884452,4.118356389548265e-08,dadn,316l,lpbf,slm280hl,275,760.0,120.0,50,,0,,stripe,,25,air,0.1,20.0,load,ctastme647,,1.0,,,,,316L
2430,,,,30.18631273512532,2.967513053711061e-08,dadn,316l,lpbf,slm280hl,275,760.0,120.0,50,,0,,stripe,,25,air,0.1,20.0,load,ctastme647,,1.0,,,,,316L
2430,,,,17.980566592540168,6.4903772195451074e-09,dadn,316l,lpbf,slm280hl,275,760.0,120.0,50,,0,,stripe,,25,air,0.1,20.0,load,ctastme647,,1.0,,,,,316L
2430,,,,27.312923013688668,1.9980828718919992e-08,dadn,316l,lpbf,slm280hl,275,760.0,120.0,50,,0,,stripe,,25,air,0.1,20.0,load,ctastme647,,1.0,,,,,316L
2430,,,,21.025723016901793,1.330228904490698e-08,dadn,316l,lpbf,slm280hl,275,760.0,120.0,50,,0,,stripe,,25,air,0.1,20.0,load,ctastme647,,1.0,,,,,316L
2430,,,,13.984331463721373,3.294514406801258e-09,dadn,316l,lpbf,slm280hl,275,760.0,120.0,50,,0,,stripe,,25,air,0.1,20.0,load,ctastme647,,1.0,,,,,316L
2430,,,,19.89766920894886,1.1291736529817019e-08,dadn,316l,lpbf,slm280hl,275,760.0,120.0,50,,0,,stripe,,25,air,0.1,20.0,load,ctastme647,,1.0,,,,,316L
2430,,,,22.418074189748438,1.931477131700058e-08,dadn,316l,lpbf,slm280hl,275,760.0,120.0,50,,0,,stripe,,25,air,0.1,20.0,load,ctastme647,,1.0,,,,,316L
2430,,,,20.998776523489468,1.3078695156316826e-08,dadn,316l,lpbf,slm280hl,275,760.0,120.0,50,,0,,stripe,,25,air,0.1,20.0,load,ctastme647,,1.0,,,,,316L
2430,,,,21.571973801659723,1.8670916821121378e-08,dadn,316l,lpbf,slm280hl,275,760.0,120.0,50,,0,,stripe,,25,air,0.1,20.0,load,ctastme647,,1.0,,,,,316L
2430,,,,32.10284602093958,2.852428216799941e-08,dadn,316l,lpbf,slm280hl,275,760.0,120.0,50,,0,,stripe,,25,air,0.1,20.0,load,ctastme647,,1.0,,,,,316L
2430,,,,14.495601212302537,3.3131828051048128e-09,dadn,316l,lpbf,slm280hl,275,760.0,120.0,50,,0,,stripe,,25,air,0.1,20.0,load,ctastme647,,1.0,,,,,316L
2430,,,,24.840142511086366,2.435022998810482e-08,dadn,316l,lpbf,slm280hl,275,760.0,120.0,50,,0,,stripe,,25,air,0.1,20.0,load,ctastme647,,1.0,,,,,316L
2430,,,,13.33627863239246,2.2818243410072162e-09,dadn,316l,lpbf,slm280hl,275,760.0,120.0,50,,0,,stripe,,25,air,0.1,20.0,load,ctastme647,,1.0,,,,,316L
2430,,,,28.130533430145185,2.576575926597683e-08,dadn,316l,lpbf,slm280hl,275,760.0,120.0,50,,0,,stripe,,25,air,0.1,20.0,load,ctastme647,,1.0,,,,,316L
2430,,,,20.998776523489468,1.8253648917602885e-08,dadn,316l,lpbf,slm280hl,275,760.0,120.0,50,,0,,stripe,,25,air,0.1,20.0,load,ctastme647,,1.0,,,,,316L
2430,,,,29.459682984902038,4.0951511751189285e-08,dadn,316l,lpbf,slm280hl,275,760.0,120.0,50,,0,,stripe,,25,air,0.1,20.0,load,ctastme647,,1.0,,,,,316L
2430,,,,16.863822006378566,1.2714359252102134e-08,dadn,316l,lpbf,slm280hl,275,760.0,120.0,50,,0,,stripe,,25,air,0.1,20.0,load,ctastme647,,1.0,,,,,316L
2430,,,,11.806595125324932,1.536395645077658e-09,dadn,316l,lpbf,slm280hl,275,760.0,120.0,50,,0,,stripe,,25,air,0.1,20.0,load,ctastme647,,1.0,,,,,316L
2430,,,,23.11878660967735,1.6960859351333057e-08,dadn,316l,lpbf,slm280hl,275,760.0,120.0,50,,0,,stripe,,25,air,0.1,20.0,load,ctastme647,,1.0,,,,,316L
2430,,,,14.588846976354294,3.0097304862430863e-09,dadn,316l,lpbf,slm280hl,275,760.0,120.0,50,,0,,stripe,,25,air,0.1,20.0,load,ctastme647,,1.0,,,,,316L
2430,,,,16.082329689308434,9.31805250734882e-09,dadn,316l,lpbf,slm280hl,275,760.0,120.0,50,,0,,stripe,,25,air,0.1,20.0,load,ctastme647,,1.0,,,,,316L
2430,,,,21.269802842520832,1.8776715755006648e-08,dadn,316l,lpbf,slm280hl,275,760.0,120.0,50,,0,,stripe,,25,air,0.1,20.0,load,ctastme647,,1.0,,,,,316L
2430,,,,28.86136803447834,2.6805311527292837e-08,dadn,316l,lpbf,slm280hl,275,760.0,120.0,50,,0,,stripe,,25,air,0.1,20.0,load,ctastme647,,1.0,,,,,316L
2430,,,,11.317367298327826,1.0403462692709668e-09,dadn,316l,lpbf,slm280hl,275,760.0,120.0,50,,0,,stripe,,25,air,0.1,20.0,load,ctastme647,,1.0,,,,,316L
2430,,,,22.418074189748438,1.5848931924611143e-08,dadn,316l,lpbf,slm280hl,275,760.0,120.0,50,,0,,stripe,,25,air,0.1,20.0,load,ctastme647,,1.0,,,,,316L
2430,,,,18.59019741368001,8.182451420813524e-09,dadn,316l,lpbf,slm280hl,275,760.0,120.0,50,,0,,stripe,,25,air,0.1,20.0,load,ctastme647,,1.0,,,,,316L
2430,,,,15.695203931098398,4.014957769432876e-09,dadn,316l,lpbf,slm280hl,275,760.0,120.0,50,,0,,stripe,,25,air,0.1,20.0,load,ctastme647,,1.0,,,,,316L
2430,,,,26.723914715189828,5.133687727790614e-08,dadn,316l,lpbf,slm280hl,275,760.0,120.0,50,,0,,stripe,,25,air,0.1,20.0,load,ctastme647,,1.0,,,,,316L
2430,,,,15.239024802666949,6.133806358043996e-09,dadn,316l,lpbf,slm280hl,275,760.0,120.0,50,,0,,stripe,,25,air,0.1,20.0,load,ctastme647,,1.0,,,,,316L
2430,,,,11.641213403374692,1.3799943255507117e-09,dadn,316l,lpbf,slm280hl,275,760.0,120.0,50,,0,,stripe,,25,air,0.1,20.0,load,ctastme647,,1.0,,,,,316L
2430,,,,31.41054213598786,4.0491322645401226e-08,dadn,316l,lpbf,slm280hl,275,760.0,120.0,50,,0,,stripe,,25,air,0.1,20.0,load,ctastme647,,1.0,,,,,316L
2430,,,,14.75820349375486,3.0439364615147928e-09,dadn,316l,lpbf,slm280hl,275,760.0,120.0,50,,0,,stripe,,25,air,0.1,20.0,load,ctastme647,,1.0,,,,,316L
2430,,,,21.242543537253816,1.7845706346363186e-08,dadn,316l,lpbf,slm280hl,275,760.0,120.0,50,,0,,stripe,,25,air,0.1,20.0,load,ctastme647,,1.0,,,,,316L
2430,,,,12.800070101465293,2.120217272007993e-09,dadn,316l,lpbf,slm280hl,275,760.0,120.0,50,,0,,stripe,,25,air,0.1,20.0,load,ctastme647,,1.0,,,,,316L
2430,,,,16.563753089809232,1.097718030004222e-08,dadn,316l,lpbf,slm280hl,275,760.0,120.0,50,,0,,stripe,,25,air,0.1,20.0,load,ctastme647,,1.0,,,,,316L
2430,,,,27.986602443215315,2.1748199734210704e-08,dadn,316l,lpbf,slm280hl,275,760.0,120.0,50,,0,,stripe,,25,air,0.1,20.0,load,ctastme647,,1.0,,,,,316L
2430,,,,28.311488538143806,2.5332670924014865e-08,dadn,316l,lpbf,slm280hl,275,760.0,120.0,50,,0,,stripe,,25,air,0.1,20.0,load,ctastme647,,1.0,,,,,316L
2430,,,,31.450849435120162,3.1578136890925596e-08,dadn,316l,lpbf,slm280hl,275,760.0,120.0,50,,0,,stripe,,25,air,0.1,20.0,load,ctastme647,,1.0,,,,,316L
2430,,,,15.219494521538198,5.996724684758725e-09,dadn,316l,lpbf,slm280hl,275,760.0,120.0,50,,0,,stripe,,25,air,0.1,20.0,load,ctastme647,,1.0,,,,,316L
2430,,,,31.050093113309327,4.260375247135583e-08,dadn,316l,lpbf,slm280hl,275,760.0,120.0,50,,0,,stripe,,25,air,0.1,20.0,load,ctastme647,,1.0,,,,,316L
2430,,,,12.082302959067125,1.527738698708757e-09,dadn,316l,lpbf,slm280hl,275,760.0,120.0,50,,0,,stripe,,25,air,0.1,20.0,load,ctastme647,,1.0,,,,,316L
2430,,,,19.393815573663712,1.602905708065889e-08,dadn,316l,lpbf,slm280hl,275,760.0,120.0,50,,0,,stripe,,25,air,0.1,20.0,load,ctastme647,,1.0,,,,,316L
2430,,,,23.994765338050676,1.942421865872216e-08,dadn,316l,lpbf,slm280hl,275,760.0,120.0,50,,0,,stripe,,25,air,0.1,20.0,load,ctastme647,,1.0,,,,,316L
2430,,,,15.141623375848821,6.133806358043996e-09,dadn,316l,lpbf,slm280hl,275,760.0,120.0,50,,0,,stripe,,25,air,0.1,20.0,load,ctastme647,,1.0,,,,,316L
2430,,,,18.28284120603637,1.4726453130308312e-08,dadn,316l,lpbf,slm280hl,275,760.0,120.0,50,,0,,stripe,,25,air,0.1,20.0,load,ctastme647,,1.0,,,,,316L
2430,,,,12.965277625773336,2.0150901425161657e-09,dadn,316l,lpbf,slm280hl,275,760.0,120.0,50,,0,,stripe,,25,air,0.1,20.0,load,ctastme647,,1.0,,,,,316L
2430,,,,11.776351935124854,1.5626619256652876e-09,dadn,316l,lpbf,slm280hl,275,760.0,120.0,50,,0,,stripe,,25,air,0.1,20.0,load,ctastme647,,1.0,,,,,316L
2430,,,,26.451146386659445,4.8791431291519457e-08,dadn,316l,lpbf,slm280hl,275,760.0,120.0,50,,0,,stripe,,25,air,0.1,20.0,load,ctastme647,,1.0,,,,,316L
2430,,,,17.819878639503223,7.433025867296338e-09,dadn,316l,lpbf,slm280hl,275,760.0,120.0,50,,0,,stripe,,25,air,0.1,20.0,load,ctastme647,,1.0,,,,,316L
2430,,,,32.14404171288156,3.0353486933782445e-08,dadn,316l,lpbf,slm280hl,275,760.0,120.0,50,,0,,stripe,,25,air,0.1,20.0,load,ctastme647,,1.0,,,,,316L
2430,,,,22.620225647985365,2.009405028146347e-08,dadn,316l,lpbf,slm280hl,275,760.0,120.0,50,,0,,stripe,,25,air,0.1,20.0,load,ctastme647,,1.0,,,,,316L
2430,,,,16.331735138920457,5.177384622306217e-09,dadn,316l,lpbf,slm280hl,275,760.0,120.0,50,,0,,stripe,,25,air,0.1,20.0,load,ctastme647,,1.0,,,,,316L
2430,,,,27.068834059765166,2.1023227331155354e-08,dadn,316l,lpbf,slm280hl,275,760.0,120.0,50,,0,,stripe,,25,air,0.1,20.0,load,ctastme647,,1.0,,,,,316L
2430,,,,20.971864564609284,1.815079724640562e-08,dadn,316l,lpbf,slm280hl,275,760.0,120.0,50,,0,,stripe,,25,air,0.1,20.0,load,ctastme647,,1.0,,,,,316L
2430,,,,12.475943602788387,2.132231504042374e-09,dadn,316l,lpbf,slm280hl,275,760.0,120.0,50,,0,,stripe,,25,air,0.1,20.0,load,ctastme647,,1.0,,,,,316L
2430,,,,14.020245030045485,3.4274357721751474e-09,dadn,316l,lpbf,slm280hl,275,760.0,120.0,50,,0,,stripe,,25,air,0.1,20.0,load,ctastme647,,1.0,,,,,316L
2430,,,,21.215319167417523,1.3606371712806472e-08,dadn,316l,lpbf,slm280hl,275,760.0,120.0,50,,0,,stripe,,25,air,0.1,20.0,load,ctastme647,,1.0,,,,,316L
2430,,,,20.4670403800852,1.8253648917602885e-08,dadn,316l,lpbf,slm280hl,275,760.0,120.0,50,,0,,stripe,,25,air,0.1,20.0,load,ctastme647,,1.0,,,,,316L
2430,,,,17.08147943028021,6.133806358043996e-09,dadn,316l,lpbf,slm280hl,275,760.0,120.0,50,,0,,stripe,,25,air,0.1,20.0,load,ctastme647,,1.0,,,,,316L
2430,,,,14.366057547765802,4.0835976459238544e-09,dadn,316l,lpbf,slm280hl,275,760.0,120.0,50,,0,,stripe,,25,air,0.1,20.0,load,ctastme647,,1.0,,,,,316L
2430,,,,29.00979781239716,2.950792359769169e-08,dadn,316l,lpbf,slm280hl,275,760.0,120.0,50,,0,,stripe,,25,air,0.1,20.0,load,ctastme647,,1.0,,,,,316L
2430,,,,13.823855449423746,2.642931393014054e-09,dadn,316l,lpbf,slm280hl,275,760.0,120.0,50,,0,,stripe,,25,air,0.1,20.0,load,ctastme647,,1.0,,,,,316L
2430,,,,25.290146481220127,2.6504089134892216e-08,dadn,316l,lpbf,slm280hl,275,760.0,120.0,50,,0,,stripe,,25,air,0.1,20.0,load,ctastme647,,1.0,,,,,316L
2430,,,,28.787438181405903,2.984328495629691e-08,dadn,316l,lpbf,slm280hl,275,760.0,120.0,50,,0,,stripe,,25,air,0.1,20.0,load,ctastme647,,1.0,,,,,316L
2430,,,,18.66185640783575,1.514844652460532e-08,dadn,316l,lpbf,slm280hl,275,760.0,120.0,50,,0,,stripe,,25,air,0.1,20.0,load,ctastme647,,1.0,,,,,316L
2430,,,,20.73120370452821,1.2152414569085585e-08,dadn,316l,lpbf,slm280hl,275,760.0,120.0,50,,0,,stripe,,25,air,0.1,20.0,load,ctastme647,,1.0,,,,,316L
2430,,,,18.854300368684516,1.5234285345894924e-08,dadn,316l,lpbf,slm280hl,275,760.0,120.0,50,,0,,stripe,,25,air,0.1,20.0,load,ctastme647,,1.0,,,,,316L
2430,,,,28.23896722919591,2.772967536575027e-08,dadn,316l,lpbf,slm280hl,275,760.0,120.0,50,,0,,stripe,,25,air,0.1,20.0,load,ctastme647,,1.0,,,,,316L
2430,,,,22.475646694831077,1.3996268650809615e-08,dadn,316l,lpbf,slm280hl,275,760.0,120.0,50,,0,,stripe,,25,air,0.1,20.0,load,ctastme647,,1.0,,,,,316L
2430,,,,12.636967701850743,1.7896196357171476e-09,dadn,316l,lpbf,slm280hl,275,760.0,120.0,50,,0,,stripe,,25,air,0.1,20.0,load,ctastme647,,1.0,,,,,316L
2430,,,,33.063842443455954,3.248302315608823e-08,dadn,316l,lpbf,slm280hl,275,760.0,120.0,50,,0,,stripe,,25,air,0.1,20.0,load,ctastme647,,1.0,,,,,316L
2430,,,,15.239024802666949,3.505784980355691e-09,dadn,316l,lpbf,slm280hl,275,760.0,120.0,50,,0,,stripe,,25,air,0.1,20.0,load,ctastme647,,1.0,,,,,316L
2430,,,,14.347646058431488,4.106737392166332e-09,dadn,316l,lpbf,slm280hl,275,760.0,120.0,50,,0,,stripe,,25,air,0.1,20.0,load,ctastme647,,1.0,,,,,316L
2430,,,,24.460803337464807,1.986824511249023e-08,dadn,316l,lpbf,slm280hl,275,760.0,120.0,50,,0,,stripe,,25,air,0.1,20.0,load,ctastme647,,1.0,,,,,316L
2430,,,,28.0225160021565,2.1748199734210704e-08,dadn,316l,lpbf,slm280hl,275,760.0,120.0,50,,0,,stripe,,25,air,0.1,20.0,load,ctastme647,,1.0,,,,,316L
2430,,,,27.418205198006596,2.212000781523772e-08,dadn,316l,lpbf,slm280hl,275,760.0,120.0,50,,0,,stripe,,25,air,0.1,20.0,load,ctastme647,,1.0,,,,,316L
2430,,,,13.015254435214269,2.4144715136718925e-09,dadn,316l,lpbf,slm280hl,275,760.0,120.0,50,,0,,stripe,,25,air,0.1,20.0,load,ctastme647,,1.0,,,,,316L
2430,,,,13.543098205969185,2.8930083907083993e-09,dadn,316l,lpbf,slm280hl,275,760.0,120.0,50,,0,,stripe,,25,air,0.1,20.0,load,ctastme647,,1.0,,,,,316L
2430,,,,18.566372281400913,8.707175550472119e-09,dadn,316l,lpbf,slm280hl,275,760.0,120.0,50,,0,,stripe,,25,air,0.1,20.0,load,ctastme647,,1.0,,,,,316L
2430,,,,12.998574130445853,2.2947543210882653e-09,dadn,316l,lpbf,slm280hl,275,760.0,120.0,50,,0,,stripe,,25,air,0.1,20.0,load,ctastme647,,1.0,,,,,316L
2430,,,,31.289929920023862,4.236369815888759e-08,dadn,316l,lpbf,slm280hl,275,760.0,120.0,50,,0,,stripe,,25,air,0.1,20.0,load,ctastme647,,1.0,,,,,316L
2430,,,,14.626313016460452,3.0097304862430863e-09,dadn,316l,lpbf,slm280hl,275,760.0,120.0,50,,0,,stripe,,25,air,0.1,20.0,load,ctastme647,,1.0,,,,,316L
2430,,,,19.46857224708279,8.322338933253636e-09,dadn,316l,lpbf,slm280hl,275,760.0,120.0,50,,0,,stripe,,25,air,0.1,20.0,load,ctastme647,,1.0,,,,,316L
2430,,,,22.475646694831077,2.043757895815932e-08,dadn,316l,lpbf,slm280hl,275,760.0,120.0,50,,0,,stripe,,25,air,0.1,20.0,load,ctastme647,,1.0,,,,,316L
2430,,,,12.9486613711099,2.3339855315323263e-09,dadn,316l,lpbf,slm280hl,275,760.0,120.0,50,,0,,stripe,,25,air,0.1,20.0,load,ctastme647,,1.0,,,,,316L
2430,,,,23.03001360883833,1.5582532336761166e-08,dadn,316l,lpbf,slm280hl,275,760.0,120.0,50,,0,,stripe,,25,air,0.1,20.0,load,ctastme647,,1.0,,,,,316L
2430,,,,29.76347580996006,3.0353486933782445e-08,dadn,316l,lpbf,slm280hl,275,760.0,120.0,50,,0,,stripe,,25,air,0.1,20.0,load,ctastme647,,1.0,,,,,316L
2430,,,,22.941581484266344,2.0904770244863696e-08,dadn,316l,lpbf,slm280hl,275,760.0,120.0,50,,0,,stripe,,25,air,0.1,20.0,load,ctastme647,,1.0,,,,,316L
2430,,,,19.644127035430234,1.7446880699754877e-08,dadn,316l,lpbf,slm280hl,275,760.0,120.0,50,,0,,stripe,,25,air,0.1,20.0,load,ctastme647,,1.0,,,,,316L
2430,,,,32.18529026882922,2.8363559777428465e-08,dadn,316l,lpbf,slm280hl,275,760.0,120.0,50,,0,,stripe,,25,air,0.1,20.0,load,ctastme647,,1.0,,,,,316L
2430,,,,31.89765815309024,3.140020730724682e-08,dadn,316l,lpbf,slm280hl,275,760.0,120.0,50,,0,,stripe,,25,air,0.1,20.0,load,ctastme647,,1.0,,,,,316L
2430,,,,16.41572685465628,1.049201482832544e-08,dadn,316l,lpbf,slm280hl,275,760.0,120.0,50,,0,,stripe,,25,air,0.1,20.0,load,ctastme647,,1.0,,,,,316L
2430,,,,30.49759867898931,4.141693096553518e-08,dadn,316l,lpbf,slm280hl,275,760.0,120.0,50,,0,,stripe,,25,air,0.1,20.0,load,ctastme647,,1.0,,,,,316L
2430,,,,27.03414273628086,2.150380620244088e-08,dadn,316l,lpbf,slm280hl,275,760.0,120.0,50,,0,,stripe,,25,air,0.1,20.0,load,ctastme647,,1.0,,,,,316L
2430,,,,21.461599944476802,1.2571482728997391e-08,dadn,316l,lpbf,slm280hl,275,760.0,120.0,50,,0,,stripe,,25,air,0.1,20.0,load,ctastme647,,1.0,,,,,316L
2430,,,,13.456536427516763,2.8124172602223928e-09,dadn,316l,lpbf,slm280hl,275,760.0,120.0,50,,0,,stripe,,25,air,0.1,20.0,load,ctastme647,,1.0,,,,,316L
2430,,,,14.910392379645,5.090359633109224e-09,dadn,316l,lpbf,slm280hl,275,760.0,120.0,50,,0,,stripe,,25,air,0.1,20.0,load,ctastme647,,1.0,,,,,316L
2430,,,,25.485492367986513,3.248302315608823e-08,dadn,316l,lpbf,slm280hl,275,760.0,120.0,50,,0,,stripe,,25,air,0.1,20.0,load,ctastme647,,1.0,,,,,316L
2430,,,,16.041133988897673,4.520794062790222e-09,dadn,316l,lpbf,slm280hl,275,760.0,120.0,50,,0,,stripe,,25,air,0.1,20.0,load,ctastme647,,1.0,,,,,316L
2430,,,,20.57229936346542,1.1484780503199779e-08,dadn,316l,lpbf,slm280hl,275,760.0,120.0,50,,0,,stripe,,25,air,0.1,20.0,load,ctastme647,,1.0,,,,,316L
2430,,,,32.558917374541544,2.967513053711061e-08,dadn,316l,lpbf,slm280hl,275,760.0,120.0,50,,0,,stripe,,25,air,0.1,20.0,load,ctastme647,,1.0,,,,,316L
2430,,,,19.84670032350502,9.639379523969029e-09,dadn,316l,lpbf,slm280hl,275,760.0,120.0,50,,0,,stripe,,25,air,0.1,20.0,load,ctastme647,,1.0,,,,,316L
2430,,,,14.929526008196351,5.148212227064097e-09,dadn,316l,lpbf,slm280hl,275,760.0,120.0,50,,0,,stripe,,25,air,0.1,20.0,load,ctastme647,,1.0,,,,,316L
2430,,,,12.524034193212223,2.156464590172245e-09,dadn,316l,lpbf,slm280hl,275,760.0,120.0,50,,0,,stripe,,25,air,0.1,20.0,load,ctastme647,,1.0,,,,,316L
2430,,,,23.74985316464747,1.8357083398807027e-08,dadn,316l,lpbf,slm280hl,275,760.0,120.0,50,,0,,stripe,,25,air,0.1,20.0,load,ctastme647,,1.0,,,,,316L
