Repository: jessk816/pinn

**data**
- **fatigue database**
    - FatigueData-AM2022.xlsx
        - raw fatigue database for additive manufacturing materials (2022)
    - data_fatigue2022.ipynb
        - data cleaning and exploration of fatigue database
    - 316l_fatiguedata_clean.csv
        - cleaned fatigue data for 316L stainless steel
    - fatigue_database_clean.csv
        - cleaned full fatigue database
    - other_fatiguedata_clean.csv
        - cleaned fatigue data for other materials
    - ti64_fatiguedata_clean.csv
        - cleaned fatigue data for Ti-6Al-4V
- **zhou**
    - data_zhou.xlsx
        - datasets from Zhou, S. et al. (2025).

File: data/fatigue database/316l_fatiguedata_clean.csv (part 31 of 33)
dataset_id,Nf,stress_amp,strain_amp,deltaK,dadN,fatigue_data_type,material,am_process,am_machine,power_w,scan_speed,hatch_spacing,layer_thickness,preheat_temp,build_direction,am_environment,scan_pattern,scan_rotation,fatigue_temp,fatigue_environment,r_ratio,frequency_hz,load_control,specimen_description,specimen_size_mm,Kt,E_gpa,yield_strength,uts,elongation,material_group
2430,,,,23.417175405247576,1.7348574829775172e-08,dadn,316l,lpbf,slm280hl,275,760.0,120.0,50,,0,,stripe,,25,air,0.1,20.0,load,ctastme647,,1.0,,,,,316L
2430,,,,25.980483992614978,3.870170171227163e-08,dadn,316l,lpbf,slm280hl,275,760.0,120.0,50,,0,,stripe,,25,air,0.1,20.0,load,ctastme647,,1.0,,,,,316L
2430,,,,17.819878639503223,1.497821715425652e-08,dadn,316l,lpbf,slm280hl,275,760.0,120.0,50,,0,,stripe,,25,air,0.1,20.0,load,ctastme647,,1.0,,,,,316L
2430,,,,24.80830747093112,2.340588966130334e-08,dadn,316l,lpbf,slm280hl,275,760.0,120.0,50,,0,,stripe,,25,air,0.1,20.0,load,ctastme647,,1.0,,,,,316L
2430,,,,26.114097806923464,4.7432238342600615e-08,dadn,316l,lpbf,slm280hl,275,760.0,120.0,50,,0,,stripe,,25,air,0.1,20.0,load,ctastme647,,1.0,,,,,316L
2430,,,,28.530171843844172,2.5047997204261237e-08,dadn,316l,lpbf,slm280hl,275,760.0,120.0,50,,0,,stripe,,25,air,0.1,20.0,load,ctastme647,,1.0,,,,,316L
2430,,,,21.96277163424204,1.931477131700058e-08,dadn,316l,lpbf,slm280hl,275,760.0,120.0,50,,0,,stripe,,25,air,0.1,20.0,load,ctastme647,,1.0,,,,,316L
2430,,,,14.38449266348023,3.94747163849991e-09,dadn,316l,lpbf,slm280hl,275,760.0,120.0,50,,0,,stripe,,25,air,0.1,20.0,load,ctastme647,,1.0,,,,,316L
2430,,,,23.74985316464747,1.9205940665238085e-08,dadn,316l,lpbf,slm280hl,275,760.0,120.0,50,,0,,stripe,,25,air,0.1,20.0,load,ctastme647,,1.0,,,,,316L
2430,,,,25.128502518853242,2.6805311527292837e-08,dadn,316l,lpbf,slm280hl,275,760.0,120.0,50,,0,,stripe,,25,air,0.1,20.0,load,ctastme647,,1.0,,,,,316L
2430,,,,12.767282074896777,2.2434698912006386e-09,dadn,316l,lpbf,slm280hl,275,760.0,120.0,50,,0,,stripe,,25,air,0.1,20.0,load,ctastme647,,1.0,,,,,316L
2430,,,,23.08915765325203,2.0904770244863696e-08,dadn,316l,lpbf,slm280hl,275,760.0,120.0,50,,0,,stripe,,25,air,0.1,20.0,load,ctastme647,,1.0,,,,,316L
2430,,,,27.208045098660236,5.280795947967043e-08,dadn,316l,lpbf,slm280hl,275,760.0,120.0,50,,0,,stripe,,25,air,0.1,20.0,load,ctastme647,,1.0,,,,,316L
2430,,,,19.719848575826067,1.7153621706039033e-08,dadn,316l,lpbf,slm280hl,275,760.0,120.0,50,,0,,stripe,,25,air,0.1,20.0,load,ctastme647,,1.0,,,,,316L
2430,,,,13.49109454813456,2.7651442450722704e-09,dadn,316l,lpbf,slm280hl,275,760.0,120.0,50,,0,,stripe,,25,air,0.1,20.0,load,ctastme647,,1.0,,,,,316L
2430,,,,13.166343700034357,2.4419122939239446e-09,dadn,316l,lpbf,slm280hl,275,760.0,120.0,50,,0,,stripe,,25,air,0.1,20.0,load,ctastme647,,1.0,,,,,316L
2430,,,,15.9590588923756,8.756514846405876e-09,dadn,316l,lpbf,slm280hl,275,760.0,120.0,50,,0,,stripe,,25,air,0.1,20.0,load,ctastme647,,1.0,,,,,316L
2430,,,,20.545933976228635,1.330228904490698e-08,dadn,316l,lpbf,slm280hl,275,760.0,120.0,50,,0,,stripe,,25,air,0.1,20.0,load,ctastme647,,1.0,,,,,316L
2430,,,,28.64014611533393,4.3087949614647614e-08,dadn,316l,lpbf,slm280hl,275,760.0,120.0,50,,0,,stripe,,25,air,0.1,20.0,load,ctastme647,,1.0,,,,,316L
2430,,,,20.20624310534077,1.250064768588127e-08,dadn,316l,lpbf,slm280hl,275,760.0,120.0,50,,0,,stripe,,25,air,0.1,20.0,load,ctastme647,,1.0,,,,,316L
2430,,,,30.108988969230353,4.026317099079958e-08,dadn,316l,lpbf,slm280hl,275,760.0,120.0,50,,0,,stripe,,25,air,0.1,20.0,load,ctastme647,,1.0,,,,,316L
2430,,,,21.6829152953833,1.2931724439694008e-08,dadn,316l,lpbf,slm280hl,275,760.0,120.0,50,,0,,stripe,,25,air,0.1,20.0,load,ctastme647,,1.0,,,,,316L
2430,,,,19.974368069634835,1.1549859124929289e-08,dadn,316l,lpbf,slm280hl,275,760.0,120.0,50,,0,,stripe,,25,air,0.1,20.0,load,ctastme647,,1.0,,,,,316L
2430,,,,23.417175405247576,1.6770263147077903e-08,dadn,316l,lpbf,slm280hl,275,760.0,120.0,50,,0,,stripe,,25,air,0.1,20.0,load,ctastme647,,1.0,,,,,316L
2430,,,,18.518813580329894,7.77673940184587e-09,dadn,316l,lpbf,slm280hl,275,760.0,120.0,50,,0,,stripe,,25,air,0.1,20.0,load,ctastme647,,1.0,,,,,316L
2430,,,,14.853138497874482,5.0616775872550665e-09,dadn,316l,lpbf,slm280hl,275,760.0,120.0,50,,0,,stripe,,25,air,0.1,20.0,load,ctastme647,,1.0,,,,,316L
2430,,,,13.23405627239283,2.5261200606902316e-09,dadn,316l,lpbf,slm280hl,275,760.0,120.0,50,,0,,stripe,,25,air,0.1,20.0,load,ctastme647,,1.0,,,,,316L
2430,,,,16.00004381335582,8.707175550472119e-09,dadn,316l,lpbf,slm280hl,275,760.0,120.0,50,,0,,stripe,,25,air,0.1,20.0,load,ctastme647,,1.0,,,,,316L
2430,,,,22.04743077417262,1.3683472352001284e-08,dadn,316l,lpbf,slm280hl,275,760.0,120.0,50,,0,,stripe,,25,air,0.1,20.0,load,ctastme647,,1.0,,,,,316L
2430,,,,16.41572685465628,5.090359633109224e-09,dadn,316l,lpbf,slm280hl,275,760.0,120.0,50,,0,,stripe,,25,air,0.1,20.0,load,ctastme647,,1.0,,,,,316L
2430,,,,23.71941543552251,1.942421865872216e-08,dadn,316l,lpbf,slm280hl,275,760.0,120.0,50,,0,,stripe,,25,air,0.1,20.0,load,ctastme647,,1.0,,,,,316L
2430,,,,19.146693656934172,8.275446036856921e-09,dadn,316l,lpbf,slm280hl,275,760.0,120.0,50,,0,,stripe,,25,air,0.1,20.0,load,ctastme647,,1.0,,,,,316L
2430,,,,29.80166952586269,3.9363347532246534e-08,dadn,316l,lpbf,slm280hl,275,760.0,120.0,50,,0,,stripe,,25,air,0.1,20.0,load,ctastme647,,1.0,,,,,316L
2430,,,,14.720399609524451,4.520794062790222e-09,dadn,316l,lpbf,slm280hl,275,760.0,120.0,50,,0,,stripe,,25,air,0.1,20.0,load,ctastme647,,1.0,,,,,316L
2430,,,,15.122217924049554,5.962935651216915e-09,dadn,316l,lpbf,slm280hl,275,760.0,120.0,50,,0,,stripe,,25,air,0.1,20.0,load,ctastme647,,1.0,,,,,316L
2430,,,,13.217095551951697,2.583865710697981e-09,dadn,316l,lpbf,slm280hl,275,760.0,120.0,50,,0,,stripe,,25,air,0.1,20.0,load,ctastme647,,1.0,,,,,316L
2430,,,,12.380315696874531,1.799760532992467e-09,dadn,316l,lpbf,slm280hl,275,760.0,120.0,50,,0,,stripe,,25,air,0.1,20.0,load,ctastme647,,1.0,,,,,316L
2430,,,,18.44770385120527,7.820806372188117e-09,dadn,316l,lpbf,slm280hl,275,760.0,120.0,50,,0,,stripe,,25,air,0.1,20.0,load,ctastme647,,1.0,,,,,316L
2430,,,,18.59019741368001,8.756514846405876e-09,dadn,316l,lpbf,slm280hl,275,760.0,120.0,50,,0,,stripe,,25,air,0.1,20.0,load,ctastme647,,1.0,,,,,316L
2430,,,,24.999931541818995,1.794682921697332e-08,dadn,316l,lpbf,slm280hl,275,760.0,120.0,50,,0,,stripe,,25,air,0.1,20.0,load,ctastme647,,1.0,,,,,316L
2430,,,,16.777537594075643,1.2152414569085585e-08,dadn,316l,lpbf,slm280hl,275,760.0,120.0,50,,0,,stripe,,25,air,0.1,20.0,load,ctastme647,,1.0,,,,,316L
2430,,,,13.753125146247935,2.7033472828169248e-09,dadn,316l,lpbf,slm280hl,275,760.0,120.0,50,,0,,stripe,,25,air,0.1,20.0,load,ctastme647,,1.0,,,,,316L
2430,,,,25.32259983700448,1.7250822872224785e-08,dadn,316l,lpbf,slm280hl,275,760.0,120.0,50,,0,,stripe,,25,air,0.1,20.0,load,ctastme647,,1.0,,,,,316L
2430,,,,16.606290943457108,1.008511794412242e-08,dadn,316l,lpbf,slm280hl,275,760.0,120.0,50,,0,,stripe,,25,air,0.1,20.0,load,ctastme647,,1.0,,,,,316L
2430,,,,30.851633998553996,3.266708852642918e-08,dadn,316l,lpbf,slm280hl,275,760.0,120.0,50,,0,,stripe,,25,air,0.1,20.0,load,ctastme647,,1.0,,,,,316L
2434,,,,54.25279960075861,6.726867088513761e-08,dadn,316l,lpbf,slm125hl,190,900.0,120.0,30,,45,,,,25,air,0.1,10.0,load,ctwithdrawingastme647,,1.0,,,,,316L
2434,,,,53.997620888685724,9.700448897611031e-08,dadn,316l,lpbf,slm125hl,190,900.0,120.0,30,,45,,,,25,air,0.1,10.0,load,ctwithdrawingastme647,,1.0,,,,,316L
2434,,,,54.76315702490437,1.5446693884192946e-07,dadn,316l,lpbf,slm125hl,190,900.0,120.0,30,,45,,,,25,air,0.1,10.0,load,ctwithdrawingastme647,,1.0,,,,,316L
2434,,,,58.36755633293383,1.2691660162623608e-07,dadn,316l,lpbf,slm125hl,190,900.0,120.0,30,,45,,,,25,air,0.1,10.0,load,ctwithdrawingastme647,,1.0,,,,,316L
2434,,,,60.40898602951688,1.3920434541386235e-07,dadn,316l,lpbf,slm125hl,190,900.0,120.0,30,,45,,,,25,air,0.1,10.0,load,ctwithdrawingastme647,,1.0,,,,,316L
2434,,,,60.18570465645311,1.0257343859945397e-07,dadn,316l,lpbf,slm125hl,190,900.0,120.0,30,,45,,,,25,air,0.1,10.0,load,ctwithdrawingastme647,,1.0,,,,,316L
2434,,,,62.48231306510904,1.576692227750671e-07,dadn,316l,lpbf,slm125hl,190,900.0,120.0,30,,45,,,,25,air,0.1,10.0,load,ctwithdrawingastme647,,1.0,,,,,316L
2434,,,,61.78057160690862,1.836774602395503e-07,dadn,316l,lpbf,slm125hl,190,900.0,120.0,30,,45,,,,25,air,0.1,10.0,load,ctwithdrawingastme647,,1.0,,,,,316L
2434,,,,59.32447650320713,2.1056438499967098e-07,dadn,316l,lpbf,slm125hl,190,900.0,120.0,30,,45,,,,25,air,0.1,10.0,load,ctwithdrawingastme647,,1.0,,,,,316L
2434,,,,60.63226740258065,2.291022370180556e-07,dadn,316l,lpbf,slm125hl,190,900.0,120.0,30,,45,,,,25,air,0.1,10.0,load,ctwithdrawingastme647,,1.0,,,,,316L
2434,,,,59.26068182518891,2.3281406729064534e-07,dadn,316l,lpbf,slm125hl,190,900.0,120.0,30,,45,,,,25,air,0.1,10.0,load,ctwithdrawingastme647,,1.0,,,,,316L
2434,,,,58.97360577410692,2.5229500921526083e-07,dadn,316l,lpbf,slm125hl,190,900.0,120.0,30,,45,,,,25,air,0.1,10.0,load,ctwithdrawingastme647,,1.0,,,,,316L
2434,,,,58.558940366988494,2.83473750556851e-07,dadn,316l,lpbf,slm125hl,190,900.0,120.0,30,,45,,,,25,air,0.1,10.0,load,ctwithdrawingastme647,,1.0,,,,,316L
2434,,,,57.9847882648245,2.7340603776946356e-07,dadn,316l,lpbf,slm125hl,190,900.0,120.0,30,,45,,,,25,air,0.1,10.0,load,ctwithdrawingastme647,,1.0,,,,,316L
2434,,,,57.15545745058763,3.04735006753028e-07,dadn,316l,lpbf,slm125hl,190,900.0,120.0,30,,45,,,,25,air,0.1,10.0,load,ctwithdrawingastme647,,1.0,,,,,316L
2434,,,,56.00715324625967,2.605364169571564e-07,dadn,316l,lpbf,slm125hl,190,900.0,120.0,30,,45,,,,25,air,0.1,10.0,load,ctwithdrawingastme647,,1.0,,,,,316L
2434,,,,52.40275393823021,2.584511637474798e-07,dadn,316l,lpbf,slm125hl,190,900.0,120.0,30,,45,,,,25,air,0.1,10.0,load,ctwithdrawingastme647,,1.0,,,,,316L
2434,,,,55.30541178805924,2.097200459169593e-07,dadn,316l,lpbf,slm125hl,190,900.0,120.0,30,,45,,,,25,air,0.1,10.0,load,ctwithdrawingastme647,,1.0,,,,,316L
2434,,,,56.772689382478305,1.9824869403256076e-07,dadn,316l,lpbf,slm125hl,190,900.0,120.0,30,,45,,,,25,air,0.1,10.0,load,ctwithdrawingastme647,,1.0,,,,,316L
2434,,,,53.45536612553085,1.8967742372490952e-07,dadn,316l,lpbf,slm125hl,190,900.0,120.0,30,,45,,,,25,air,0.1,10.0,load,ctwithdrawingastme647,,1.0,,,,,316L
2434,,,,52.81741934534865,1.7644369536722695e-07,dadn,316l,lpbf,slm125hl,190,900.0,120.0,30,,45,,,,25,air,0.1,10.0,load,ctwithdrawingastme647,,1.0,,,,,316L
2434,,,,53.675237875537576,1.6672088593059768e-07,dadn,316l,lpbf,slm125hl,190,900.0,120.0,30,,45,,,,25,air,0.1,10.0,load,ctwithdrawingastme647,,1.0,,,,,316L
2434,,,,53.04070071841242,1.570369872385117e-07,dadn,316l,lpbf,slm125hl,190,900.0,120.0,30,,45,,,,25,air,0.1,10.0,load,ctwithdrawingastme647,,1.0,,,,,316L
2434,,,,55.01833573697725,3.6075401584879494e-07,dadn,316l,lpbf,slm125hl,190,900.0,120.0,30,,45,,,,25,air,0.1,10.0,load,ctwithdrawingastme647,,1.0,,,,,316L
2434,,,,57.31494414563319,4.410215162498304e-07,dadn,316l,lpbf,slm125hl,190,900.0,120.0,30,,45,,,,25,air,0.1,10.0,load,ctwithdrawingastme647,,1.0,,,,,316L
2434,,,,56.48561333139632,3.4934247893637493e-07,dadn,316l,lpbf,slm125hl,190,900.0,120.0,30,,45,,,,25,air,0.1,10.0,load,ctwithdrawingastme647,,1.0,,,,,316L
2434,,,,60.02621796140756,3.3289841912620564e-07,dadn,316l,lpbf,slm125hl,190,900.0,120.0,30,,45,,,,25,air,0.1,10.0,load,ctwithdrawingastme647,,1.0,,,,,316L
2434,,,,59.767629626277625,4.2725438422011177e-07,dadn,316l,lpbf,slm125hl,190,900.0,120.0,30,,45,,,,25,air,0.1,10.0,load,ctwithdrawingastme647,,1.0,,,,,316L
2434,,,,62.19523701402706,4.3224991611547323e-07,dadn,316l,lpbf,slm125hl,190,900.0,120.0,30,,45,,,,25,air,0.1,10.0,load,ctwithdrawingastme647,,1.0,,,,,316L
2434,,,,61.27021418276286,3.0843046125095807e-07,dadn,316l,lpbf,slm125hl,190,900.0,120.0,30,,45,,,,25,air,0.1,10.0,load,ctwithdrawingastme647,,1.0,,,,,316L
2434,,,,62.73749177718193,3.0843046125095807e-07,dadn,316l,lpbf,slm125hl,190,900.0,120.0,30,,45,,,,25,air,0.1,10.0,load,ctwithdrawingastme647,,1.0,,,,,316L
2434,,,,63.120259845291244,3.01083829282376e-07,dadn,316l,lpbf,slm125hl,190,900.0,120.0,30,,45,,,,25,air,0.1,10.0,load,ctwithdrawingastme647,,1.0,,,,,316L
2434,,,,63.598719930427905,1.6813823337880858e-07,dadn,316l,lpbf,slm125hl,190,900.0,120.0,30,,45,,,,25,air,0.1,10.0,load,ctwithdrawingastme647,,1.0,,,,,316L
2434,,,,64.26856404961921,1.6086878701814798e-07,dadn,316l,lpbf,slm125hl,190,900.0,120.0,30,,45,,,,25,air,0.1,10.0,load,ctwithdrawingastme647,,1.0,,,,,316L
2434,,,,64.83930652872615,1.9745373946097666e-07,dadn,316l,lpbf,slm125hl,190,900.0,120.0,30,,45,,,,25,air,0.1,10.0,load,ctwithdrawingastme647,,1.0,,,,,316L
2434,,,,66.85224850935714,2.375385376208633e-07,dadn,316l,lpbf,slm125hl,190,900.0,120.0,30,,45,,,,25,air,0.1,10.0,load,ctwithdrawingastme647,,1.0,,,,,316L
2434,,,,67.55398996755757,2.4927214071249223e-07,dadn,316l,lpbf,slm125hl,190,900.0,120.0,30,,45,,,,25,air,0.1,10.0,load,ctwithdrawingastme647,,1.0,,,,,316L
2434,,,,67.17122189944826,2.6796818870934163e-07,dadn,316l,lpbf,slm125hl,190,900.0,120.0,30,,45,,,,25,air,0.1,10.0,load,ctwithdrawingastme647,,1.0,,,,,316L
2434,,,,66.24619906818405,3.1595635559112094e-07,dadn,316l,lpbf,slm125hl,190,900.0,120.0,30,,45,,,,25,air,0.1,10.0,load,ctwithdrawingastme647,,1.0,,,,,316L
2434,,,,65.67204696602006,3.5930743353703854e-07,dadn,316l,lpbf,slm125hl,190,900.0,120.0,30,,45,,,,25,air,0.1,10.0,load,ctwithdrawingastme647,,1.0,,,,,316L
2434,,,,68.73419151089465,2.3002460937309343e-07,dadn,316l,lpbf,slm125hl,190,900.0,120.0,30,,45,,,,25,air,0.1,10.0,load,ctwithdrawingastme647,,1.0,,,,,316L
2434,,,,68.47901279882177,2.1141212341640188e-07,dadn,316l,lpbf,slm125hl,190,900.0,120.0,30,,45,,,,25,air,0.1,10.0,load,ctwithdrawingastme647,,1.0,,,,,316L
2434,,,,65.73150627385317,1.1612975786428235e-07,dadn,316l,lpbf,slm125hl,190,900.0,120.0,30,,45,,,,25,air,0.1,10.0,load,ctwithdrawingastme647,,1.0,,,,,316L
2434,,,,69.78246832801017,1.513950506065241e-07,dadn,316l,lpbf,slm125hl,190,900.0,120.0,30,,45,,,,25,air,0.1,10.0,load,ctwithdrawingastme647,,1.0,,,,,316L
2434,,,,70.22903107413771,2.1217261634777822e-07,dadn,316l,lpbf,slm125hl,190,900.0,120.0,30,,45,,,,25,air,0.1,10.0,load,ctwithdrawingastme647,,1.0,,,,,316L
2434,,,,70.80318317630169,2.217604144677901e-07,dadn,316l,lpbf,slm125hl,190,900.0,120.0,30,,45,,,,25,air,0.1,10.0,load,ctwithdrawingastme647,,1.0,,,,,316L
2434,,,,69.71867364999194,2.355367106832651e-07,dadn,316l,lpbf,slm125hl,190,900.0,120.0,30,,45,,,,25,air,0.1,10.0,load,ctwithdrawingastme647,,1.0,,,,,316L
2434,,,,70.96266987134725,2.5627309821409215e-07,dadn,316l,lpbf,slm125hl,190,900.0,120.0,30,,45,,,,25,air,0.1,10.0,load,ctwithdrawingastme647,,1.0,,,,,316L
2434,,,,69.43159759890996,3.009552351583132e-07,dadn,316l,lpbf,slm125hl,190,900.0,120.0,30,,45,,,,25,air,0.1,10.0,load,ctwithdrawingastme647,,1.0,,,,,316L
2434,,,,71.98338471963878,3.082987293505989e-07,dadn,316l,lpbf,slm125hl,190,900.0,120.0,30,,45,,,,25,air,0.1,10.0,load,ctwithdrawingastme647,,1.0,,,,,316L
2434,,,,72.52563948279365,2.7660338383578214e-07,dadn,316l,lpbf,slm125hl,190,900.0,120.0,30,,45,,,,25,air,0.1,10.0,load,ctwithdrawingastme647,,1.0,,,,,316L
2434,,,,73.06789424594852,2.997484391125755e-07,dadn,316l,lpbf,slm125hl,190,900.0,120.0,30,,45,,,,25,air,0.1,10.0,load,ctwithdrawingastme647,,1.0,,,,,316L
2434,,,,77.59606089342387,2.854368754770068e-07,dadn,316l,lpbf,slm125hl,190,900.0,120.0,30,,45,,,,25,air,0.1,10.0,load,ctwithdrawingastme647,,1.0,,,,,316L
2434,,,,71.59936115971114,4.248761119392929e-07,dadn,316l,lpbf,slm125hl,190,900.0,120.0,30,,45,,,,25,air,0.1,10.0,load,ctwithdrawingastme647,,1.0,,,,,316L
2434,,,,71.40797712565647,4.812341608014905e-07,dadn,316l,lpbf,slm125hl,190,900.0,120.0,30,,45,,,,25,air,0.1,10.0,load,ctwithdrawingastme647,,1.0,,,,,316L
2434,,,,69.07947137799142,5.194107310626229e-07,dadn,316l,lpbf,slm125hl,190,900.0,120.0,30,,45,,,,25,air,0.1,10.0,load,ctwithdrawingastme647,,1.0,,,,,316L
2434,,,,67.96306451267256,6.798671338032316e-07,dadn,316l,lpbf,slm125hl,190,900.0,120.0,30,,45,,,,25,air,0.1,10.0,load,ctwithdrawingastme647,,1.0,,,,,316L
2434,,,,73.3537148052122,5.696987619589826e-07,dadn,316l,lpbf,slm125hl,190,900.0,120.0,30,,45,,,,25,air,0.1,10.0,load,ctwithdrawingastme647,,1.0,,,,,316L
2434,,,,74.08735360242173,5.407053151102343e-07,dadn,316l,lpbf,slm125hl,190,900.0,120.0,30,,45,,,,25,air,0.1,10.0,load,ctwithdrawingastme647,,1.0,,,,,316L
2434,,,,75.13996578972237,6.324330386358655e-07,dadn,316l,lpbf,slm125hl,190,900.0,120.0,30,,45,,,,25,air,0.1,10.0,load,ctwithdrawingastme647,,1.0,,,,,316L
2434,,,,76.89431943522342,5.606158696084263e-07,dadn,316l,lpbf,slm125hl,190,900.0,120.0,30,,45,,,,25,air,0.1,10.0,load,ctwithdrawingastme647,,1.0,,,,,316L
2434,,,,75.71262699535211,4.1619822199610983e-07,dadn,316l,lpbf,slm125hl,190,900.0,120.0,30,,45,,,,25,air,0.1,10.0,load,ctwithdrawingastme647,,1.0,,,,,316L
2434,,,,76.51006047057984,4.510240101720128e-07,dadn,316l,lpbf,slm125hl,190,900.0,120.0,30,,45,,,,25,air,0.1,10.0,load,ctwithdrawingastme647,,1.0,,,,,316L
2434,,,,77.30749394580761,3.794598780776842e-07,dadn,316l,lpbf,slm125hl,190,900.0,120.0,30,,45,,,,25,air,0.1,10.0,load,ctwithdrawingastme647,,1.0,,,,,316L
2434,,,,79.76358904950911,5.296616694818554e-07,dadn,316l,lpbf,slm125hl,190,900.0,120.0,30,,45,,,,25,air,0.1,10.0,load,ctwithdrawingastme647,,1.0,,,,,316L
2434,,,,80.52912518572774,6.023343785834476e-07,dadn,316l,lpbf,slm125hl,190,900.0,120.0,30,,45,,,,25,air,0.1,10.0,load,ctwithdrawingastme647,,1.0,,,,,316L
2434,,,,81.07478957193968,6.498387344981327e-07,dadn,316l,lpbf,slm125hl,190,900.0,120.0,30,,45,,,,25,air,0.1,10.0,load,ctwithdrawingastme647,,1.0,,,,,316L
2434,,,,78.96615557428134,5.535963753186182e-07,dadn,316l,lpbf,slm125hl,190,900.0,120.0,30,,45,,,,25,air,0.1,10.0,load,ctwithdrawingastme647,,1.0,,,,,316L
2434,,,,78.45579815013558,6.071941736721118e-07,dadn,316l,lpbf,slm125hl,190,900.0,120.0,30,,45,,,,25,air,0.1,10.0,load,ctwithdrawingastme647,,1.0,,,,,316L
2434,,,,78.10492742103537,6.659811750558615e-07,dadn,316l,lpbf,slm125hl,190,900.0,120.0,30,,45,,,,25,air,0.1,10.0,load,ctwithdrawingastme647,,1.0,,,,,316L
2434,,,,74.40483609597858,7.133669833467336e-07,dadn,316l,lpbf,slm125hl,190,900.0,120.0,30,,45,,,,25,air,0.1,10.0,load,ctwithdrawingastme647,,1.0,,,,,316L
2434,,,,75.10998717723605,9.107165917923107e-07,dadn,316l,lpbf,slm125hl,190,900.0,120.0,30,,45,,,,25,air,0.1,10.0,load,ctwithdrawingastme647,,1.0,,,,,316L
2434,,,,82.27955541929657,1.0106090879509289e-06,dadn,316l,lpbf,slm125hl,190,900.0,120.0,30,,45,,,,25,air,0.1,10.0,load,ctwithdrawingastme647,,1.0,,,,,316L
2434,,,,86.04344142237157,9.030753357041667e-07,dadn,316l,lpbf,slm125hl,190,900.0,120.0,30,,45,,,,25,air,0.1,10.0,load,ctwithdrawingastme647,,1.0,,,,,316L
2434,,,,83.0450915555152,1.0951727793978147e-06,dadn,316l,lpbf,slm125hl,190,900.0,120.0,30,,45,,,,25,air,0.1,10.0,load,ctwithdrawingastme647,,1.0,,,,,316L
2434,,,,81.64501826217142,1.239910245777831e-06,dadn,316l,lpbf,slm125hl,190,900.0,120.0,30,,45,,,,25,air,0.1,10.0,load,ctwithdrawingastme647,,1.0,,,,,316L
2434,,,,84.79944520101627,1.2305147701863086e-06,dadn,316l,lpbf,slm125hl,190,900.0,120.0,30,,45,,,,25,air,0.1,10.0,load,ctwithdrawingastme647,,1.0,,,,,316L
2434,,,,86.64870618115822,1.381208158761639e-06,dadn,316l,lpbf,slm125hl,190,900.0,120.0,30,,45,,,,25,air,0.1,10.0,load,ctwithdrawingastme647,,1.0,,,,,316L
2434,,,,87.22626790637926,1.5088585241163747e-06,dadn,316l,lpbf,slm125hl,190,900.0,120.0,30,,45,,,,25,air,0.1,10.0,load,ctwithdrawingastme647,,1.0,,,,,316L
2434,,,,80.81149314249105,2.1145900046128917e-06,dadn,316l,lpbf,slm125hl,190,900.0,120.0,30,,45,,,,25,air,0.1,10.0,load,ctwithdrawingastme647,,1.0,,,,,316L
2434,,,,86.10645141800335,2.1145900046128917e-06,dadn,316l,lpbf,slm125hl,190,900.0,120.0,30,,45,,,,25,air,0.1,10.0,load,ctwithdrawingastme647,,1.0,,,,,316L
2434,,,,85.28053022682353,2.6695284607829256e-06,dadn,316l,lpbf,slm125hl,190,900.0,120.0,30,,45,,,,25,air,0.1,10.0,load,ctwithdrawingastme647,,1.0,,,,,316L
2434,,,,88.62634119972306,2.4338858042095774e-06,dadn,316l,lpbf,slm125hl,190,900.0,120.0,30,,45,,,,25,air,0.1,10.0,load,ctwithdrawingastme647,,1.0,,,,,316L
2434,,,,90.9502957895467,2.207361210604706e-06,dadn,316l,lpbf,slm125hl,190,900.0,120.0,30,,45,,,,25,air,0.1,10.0,load,ctwithdrawingastme647,,1.0,,,,,316L
2434,,,,91.20547450161959,1.2678482051402322e-06,dadn,316l,lpbf,slm125hl,190,900.0,120.0,30,,45,,,,25,air,0.1,10.0,load,ctwithdrawingastme647,,1.0,,,,,316L
2434,,,,91.2692691796378,9.962513792182205e-07,dadn,316l,lpbf,slm125hl,190,900.0,120.0,30,,45,,,,25,air,0.1,10.0,load,ctwithdrawingastme647,,1.0,,,,,316L
2434,,,,93.98054299541218,1.6462297470726524e-06,dadn,316l,lpbf,slm125hl,190,900.0,120.0,30,,45,,,,25,air,0.1,10.0,load,ctwithdrawingastme647,,1.0,,,,,316L
2434,,,,92.60895741802044,2.4406061899845385e-06,dadn,316l,lpbf,slm125hl,190,900.0,120.0,30,,45,,,,25,air,0.1,10.0,load,ctwithdrawingastme647,,1.0,,,,,316L
2434,,,,94.96936050469458,2.3444878567864453e-06,dadn,316l,lpbf,slm125hl,190,900.0,120.0,30,,45,,,,25,air,0.1,10.0,load,ctwithdrawingastme647,,1.0,,,,,316L
2434,,,,95.85958267211981,3.3786020181875878e-06,dadn,316l,lpbf,slm125hl,190,900.0,120.0,30,,45,,,,25,air,0.1,10.0,load,ctwithdrawingastme647,,1.0,,,,,316L
2434,,,,97.23116824951155,2.334530790205147e-06,dadn,316l,lpbf,slm125hl,190,900.0,120.0,30,,45,,,,25,air,0.1,10.0,load,ctwithdrawingastme647,,1.0,,,,,316L
2434,,,,98.47516447086686,2.6020393036022936e-06,dadn,316l,lpbf,slm125hl,190,900.0,120.0,30,,45,,,,25,air,0.1,10.0,load,ctwithdrawingastme647,,1.0,,,,,316L
2434,,,,99.01741923402173,2.2157204663950127e-06,dadn,316l,lpbf,slm125hl,190,900.0,120.0,30,,45,,,,25,air,0.1,10.0,load,ctwithdrawingastme647,,1.0,,,,,316L
2434,,,,100.38739621252125,3.445594798658781e-06,dadn,316l,lpbf,slm125hl,190,900.0,120.0,30,,45,,,,25,air,0.1,10.0,load,ctwithdrawingastme647,,1.0,,,,,316L
2434,,,,101.56759775585833,4.212237080470748e-06,dadn,316l,lpbf,slm125hl,190,900.0,120.0,30,,45,,,,25,air,0.1,10.0,load,ctwithdrawingastme647,,1.0,,,,,316L
2434,,,,102.99956838821124,4.0301212648139925e-06,dadn,316l,lpbf,slm125hl,190,900.0,120.0,30,,45,,,,25,air,0.1,10.0,load,ctwithdrawingastme647,,1.0,,,,,316L
2434,,,,104.94594968541179,5.084552825979789e-06,dadn,316l,lpbf,slm125hl,190,900.0,120.0,30,,45,,,,25,air,0.1,10.0,load,ctwithdrawingastme647,,1.0,,,,,316L
2434,,,,106.79599534794018,9.031996706493422e-06,dadn,316l,lpbf,slm125hl,190,900.0,120.0,30,,45,,,,25,air,0.1,10.0,load,ctwithdrawingastme647,,1.0,,,,,316L
2435,,,,52.47928468335304,2.2998651415822272e-08,dadn,316l,lpbf,slm125hl,190,900.0,120.0,30,,45,,,,25,air,0.1,10.0,load,ctwithdrawingastme647,,1.0,,,,,316L
2435,,,,57.96349706152592,2.1652457135539636e-08,dadn,316l,lpbf,slm125hl,190,900.0,120.0,30,,45,,,,25,air,0.1,10.0,load,ctwithdrawingastme647,,1.0,,,,,316L
2435,,,,57.09683052479564,3.1608310566446554e-08,dadn,316l,lpbf,slm125hl,190,900.0,120.0,30,,45,,,,25,air,0.1,10.0,load,ctwithdrawingastme647,,1.0,,,,,316L
2435,,,,56.756605731298336,3.3858907248441406e-08,dadn,316l,lpbf,slm125hl,190,900.0,120.0,30,,45,,,,25,air,0.1,10.0,load,ctwithdrawingastme647,,1.0,,,,,316L
2435,,,,51.340941197118255,4.6223501845318414e-08,dadn,316l,lpbf,slm125hl,190,900.0,120.0,30,,45,,,,25,air,0.1,10.0,load,ctwithdrawingastme647,,1.0,,,,,316L
2435,,,,52.06268228687739,4.6720551404794496e-08,dadn,316l,lpbf,slm125hl,190,900.0,120.0,30,,45,,,,25,air,0.1,10.0,load,ctwithdrawingastme647,,1.0,,,,,316L
2435,,,,51.783201194696495,5.911538255232775e-08,dadn,316l,lpbf,slm125hl,190,900.0,120.0,30,,45,,,,25,air,0.1,10.0,load,ctwithdrawingastme647,,1.0,,,,,316L
2435,,,,51.04375368957037,6.68527588917046e-08,dadn,316l,lpbf,slm125hl,190,900.0,120.0,30,,45,,,,25,air,0.1,10.0,load,ctwithdrawingastme647,,1.0,,,,,316L
2435,,,,51.977771570435145,7.84867000118839e-08,dadn,316l,lpbf,slm125hl,190,900.0,120.0,30,,45,,,,25,air,0.1,10.0,load,ctwithdrawingastme647,,1.0,,,,,316L
2435,,,,52.99670016774216,6.940283951464597e-08,dadn,316l,lpbf,slm125hl,190,900.0,120.0,30,,45,,,,25,air,0.1,10.0,load,ctwithdrawingastme647,,1.0,,,,,316L
2435,,,,53.208976958847785,6.071741779967645e-08,dadn,316l,lpbf,slm125hl,190,900.0,120.0,30,,45,,,,25,air,0.1,10.0,load,ctwithdrawingastme647,,1.0,,,,,316L
2435,,,,54.058084123270305,5.3690130973229926e-08,dadn,316l,lpbf,slm125hl,190,900.0,120.0,30,,45,,,,25,air,0.1,10.0,load,ctwithdrawingastme647,,1.0,,,,,316L
2435,,,,53.760896615722416,4.6971076930260296e-08,dadn,316l,lpbf,slm125hl,190,900.0,120.0,30,,45,,,,25,air,0.1,10.0,load,ctwithdrawingastme647,,1.0,,,,,316L
2435,,,,54.27036091437593,4.8502694353053374e-08,dadn,316l,lpbf,slm125hl,190,900.0,120.0,30,,45,,,,25,air,0.1,10.0,load,ctwithdrawingastme647,,1.0,,,,,316L
2435,,,,55.03455736235619,4.6720551404794496e-08,dadn,316l,lpbf,slm125hl,190,900.0,120.0,30,,45,,,,25,air,0.1,10.0,load,ctwithdrawingastme647,,1.0,,,,,316L
2435,,,,55.5440216610097,4.0873705734727576e-08,dadn,316l,lpbf,slm125hl,190,900.0,120.0,30,,45,,,,25,air,0.1,10.0,load,ctwithdrawingastme647,,1.0,,,,,316L
2435,,,,56.18085203432659,4.428762401267392e-08,dadn,316l,lpbf,slm125hl,190,900.0,120.0,30,,45,,,,25,air,0.1,10.0,load,ctwithdrawingastme647,,1.0,,,,,316L
2435,,,,56.43558418365333,4.8502694353053374e-08,dadn,316l,lpbf,slm125hl,190,900.0,120.0,30,,45,,,,25,air,0.1,10.0,load,ctwithdrawingastme647,,1.0,,,,,316L
2435,,,,57.66678957206598,4.7986684970957034e-08,dadn,316l,lpbf,slm125hl,190,900.0,120.0,30,,45,,,,25,air,0.1,10.0,load,ctwithdrawingastme647,,1.0,,,,,316L
2435,,,,57.32714670629697,4.500389004535015e-08,dadn,316l,lpbf,slm125hl,190,900.0,120.0,30,,45,,,,25,air,0.1,10.0,load,ctwithdrawingastme647,,1.0,,,,,316L
2435,,,,58.346075303603996,4.573174028560147e-08,dadn,316l,lpbf,slm125hl,190,900.0,120.0,30,,45,,,,25,air,0.1,10.0,load,ctwithdrawingastme647,,1.0,,,,,316L
2435,,,,59.91692355778565,4.452510366442891e-08,dadn,316l,lpbf,slm125hl,190,900.0,120.0,30,,45,,,,25,air,0.1,10.0,load,ctwithdrawingastme647,,1.0,,,,,316L
2435,,,,61.233039662640536,3.83330450883403e-08,dadn,316l,lpbf,slm125hl,190,900.0,120.0,30,,45,,,,25,air,0.1,10.0,load,ctwithdrawingastme647,,1.0,,,,,316L
2435,,,,59.11027175158426,6.007145869041052e-08,dadn,316l,lpbf,slm125hl,190,900.0,120.0,30,,45,,,,25,air,0.1,10.0,load,ctwithdrawingastme647,,1.0,,,,,316L
2435,,,,55.75629845211533,6.137032302245341e-08,dadn,316l,lpbf,slm125hl,190,900.0,120.0,30,,45,,,,25,air,0.1,10.0,load,ctwithdrawingastme647,,1.0,,,,,316L
2435,,,,65.47622555717629,6.861265449909314e-08,dadn,316l,lpbf,slm125hl,190,900.0,120.0,30,,45,,,,25,air,0.1,10.0,load,ctwithdrawingastme647,,1.0,,,,,316L
2435,,,,70.40104711082688,6.434777398492194e-08,dadn,316l,lpbf,slm125hl,190,900.0,120.0,30,,45,,,,25,air,0.1,10.0,load,ctwithdrawingastme647,,1.0,,,,,316L
2435,,,,70.23122567794238,5.4932003346736844e-08,dadn,316l,lpbf,slm125hl,190,900.0,120.0,30,,45,,,,25,air,0.1,10.0,load,ctwithdrawingastme647,,1.0,,,,,316L
2435,,,,70.9706731830685,4.2628158770727435e-08,dadn,316l,lpbf,slm125hl,190,900.0,120.0,30,,45,,,,25,air,0.1,10.0,load,ctwithdrawingastme647,,1.0,,,,,316L
2435,,,,60.38158257064121,7.927080767949769e-08,dadn,316l,lpbf,slm125hl,190,900.0,120.0,30,,45,,,,25,air,0.1,10.0,load,ctwithdrawingastme647,,1.0,,,,,316L
2435,,,,58.72582360001731,8.407394365459766e-08,dadn,316l,lpbf,slm125hl,190,900.0,120.0,30,,45,,,,25,air,0.1,10.0,load,ctwithdrawingastme647,,1.0,,,,,316L
2435,,,,60.16930577953559,9.256940245317113e-08,dadn,316l,lpbf,slm125hl,190,900.0,120.0,30,,45,,,,25,air,0.1,10.0,load,ctwithdrawingastme647,,1.0,,,,,316L
2435,,,,59.532475406218694,1.0246984024530816e-07,dadn,316l,lpbf,slm125hl,190,900.0,120.0,30,,45,,,,25,air,0.1,10.0,load,ctwithdrawingastme647,,1.0,,,,,316L
2435,,,,61.0184129439581,8.362552581347976e-08,dadn,316l,lpbf,slm125hl,190,900.0,120.0,30,,45,,,,25,air,0.1,10.0,load,ctwithdrawingastme647,,1.0,,,,,316L
2435,,,,61.69769867549611,8.821946908697478e-08,dadn,316l,lpbf,slm125hl,190,900.0,120.0,30,,45,,,,25,air,0.1,10.0,load,ctwithdrawingastme647,,1.0,,,,,316L
2435,,,,62.80153798924538,8.407394365459766e-08,dadn,316l,lpbf,slm125hl,190,900.0,120.0,30,,45,,,,25,air,0.1,10.0,load,ctwithdrawingastme647,,1.0,,,,,316L
2435,,,,63.14118085501438,1.0867864006017723e-07,dadn,316l,lpbf,slm125hl,190,900.0,120.0,30,,45,,,,25,air,0.1,10.0,load,ctwithdrawingastme647,,1.0,,,,,316L
2435,,,,66.66497558736782,1.0926139802405693e-07,dadn,316l,lpbf,slm125hl,190,900.0,120.0,30,,45,,,,25,air,0.1,10.0,load,ctwithdrawingastme647,,1.0,,,,,316L
2435,,,,66.9621630949157,9.817832003748546e-08,dadn,316l,lpbf,slm125hl,190,900.0,120.0,30,,45,,,,25,air,0.1,10.0,load,ctwithdrawingastme647,,1.0,,,,,316L
2435,,,,67.51408275179034,1.1403737603403072e-07,dadn,316l,lpbf,slm125hl,190,900.0,120.0,30,,45,,,,25,air,0.1,10.0,load,ctwithdrawingastme647,,1.0,,,,,316L
2435,,,,68.02354705044385,8.49780057656159e-08,dadn,316l,lpbf,slm125hl,190,900.0,120.0,30,,45,,,,25,air,0.1,10.0,load,ctwithdrawingastme647,,1.0,,,,,316L
2435,,,,68.91510957308748,9.109610051026049e-08,dadn,316l,lpbf,slm125hl,190,900.0,120.0,30,,45,,,,25,air,0.1,10.0,load,ctwithdrawingastme647,,1.0,,,,,316L
2435,,,,69.38211851351986,9.817832003748546e-08,dadn,316l,lpbf,slm125hl,190,900.0,120.0,30,,45,,,,25,air,0.1,10.0,load,ctwithdrawingastme647,,1.0,,,,,316L
2435,,,,69.67930602106775,9.158457716051434e-08,dadn,316l,lpbf,slm125hl,190,900.0,120.0,30,,45,,,,25,air,0.1,10.0,load,ctwithdrawingastme647,,1.0,,,,,316L
2435,,,,69.9340381703945,9.306577926154211e-08,dadn,316l,lpbf,slm125hl,190,900.0,120.0,30,,45,,,,25,air,0.1,10.0,load,ctwithdrawingastme647,,1.0,,,,,316L
2435,,,,71.46243106635502,8.869252062820853e-08,dadn,316l,lpbf,slm125hl,190,900.0,120.0,30,,45,,,,25,air,0.1,10.0,load,ctwithdrawingastme647,,1.0,,,,,316L
2435,,,,72.01435072322965,8.49780057656159e-08,dadn,316l,lpbf,slm125hl,190,900.0,120.0,30,,45,,,,25,air,0.1,10.0,load,ctwithdrawingastme647,,1.0,,,,,316L
2435,,,,71.78436751675704,1.1775586927280931e-07,dadn,316l,lpbf,slm125hl,190,900.0,120.0,30,,45,,,,25,air,0.1,10.0,load,ctwithdrawingastme647,,1.0,,,,,316L
2435,,,,67.34426131890584,1.4123733980068727e-07,dadn,316l,lpbf,slm125hl,190,900.0,120.0,30,,45,,,,25,air,0.1,10.0,load,ctwithdrawingastme647,,1.0,,,,,316L
2435,,,,65.9856898558298,1.4741103372437986e-07,dadn,316l,lpbf,slm125hl,190,900.0,120.0,30,,45,,,,25,air,0.1,10.0,load,ctwithdrawingastme647,,1.0,,,,,316L
2435,,,,65.68850234828193,1.5385458898019061e-07,dadn,316l,lpbf,slm125hl,190,900.0,120.0,30,,45,,,,25,air,0.1,10.0,load,ctwithdrawingastme647,,1.0,,,,,316L
2435,,,,64.60236944989964,1.392998024840309e-07,dadn,316l,lpbf,slm125hl,190,900.0,120.0,30,,45,,,,25,air,0.1,10.0,load,ctwithdrawingastme647,,1.0,,,,,316L
2435,,,,63.693100511889014,1.346004489850354e-07,dadn,316l,lpbf,slm125hl,190,900.0,120.0,30,,45,,,,25,air,0.1,10.0,load,ctwithdrawingastme647,,1.0,,,,,316L
2435,,,,62.54680583991862,1.3388254234091092e-07,dadn,316l,lpbf,slm125hl,190,900.0,120.0,30,,45,,,,25,air,0.1,10.0,load,ctwithdrawingastme647,,1.0,,,,,316L
2435,,,,62.12225225770737,1.3898945614123365e-07,dadn,316l,lpbf,slm125hl,190,900.0,120.0,30,,45,,,,25,air,0.1,10.0,load,ctwithdrawingastme647,,1.0,,,,,316L
2435,,,,73.96439895739003,2.1064067459222246e-07,dadn,316l,lpbf,slm125hl,190,900.0,120.0,30,,45,,,,25,air,0.1,10.0,load,ctwithdrawingastme647,,1.0,,,,,316L
2435,,,,74.64368468892805,2.1984809137483604e-07,dadn,316l,lpbf,slm125hl,190,900.0,120.0,30,,45,,,,25,air,0.1,10.0,load,ctwithdrawingastme647,,1.0,,,,,316L
2435,,,,74.30404182315905,2.5810679292792897e-07,dadn,316l,lpbf,slm125hl,190,900.0,120.0,30,,45,,,,25,air,0.1,10.0,load,ctwithdrawingastme647,,1.0,,,,,316L
2435,,,,65.96508519645141,2.539988562942071e-07,dadn,316l,lpbf,slm125hl,190,900.0,120.0,30,,45,,,,25,air,0.1,10.0,load,ctwithdrawingastme647,,1.0,,,,,316L
2435,,,,66.40734519402966,2.0508289895796582e-07,dadn,316l,lpbf,slm125hl,190,900.0,120.0,30,,45,,,,25,air,0.1,10.0,load,ctwithdrawingastme647,,1.0,,,,,316L
2435,,,,67.6385505824423,3.300935929594509e-07,dadn,316l,lpbf,slm125hl,190,900.0,120.0,30,,45,,,,25,air,0.1,10.0,load,ctwithdrawingastme647,,1.0,,,,,316L
2435,,,,68.48765774686481,2.722858124758516e-07,dadn,316l,lpbf,slm125hl,190,900.0,120.0,30,,45,,,,25,air,0.1,10.0,load,ctwithdrawingastme647,,1.0,,,,,316L
2435,,,,72.92776394471603,2.9033253552466535e-07,dadn,316l,lpbf,slm125hl,190,900.0,120.0,30,,45,,,,25,air,0.1,10.0,load,ctwithdrawingastme647,,1.0,,,,,316L
2435,,,,76.3803333888072,4.868854634805756e-07,dadn,316l,lpbf,slm125hl,190,900.0,120.0,30,,45,,,,25,air,0.1,10.0,load,ctwithdrawingastme647,,1.0,,,,,316L
2435,,,,75.91332444837482,5.535644557010969e-07,dadn,316l,lpbf,slm125hl,190,900.0,120.0,30,,45,,,,25,air,0.1,10.0,load,ctwithdrawingastme647,,1.0,,,,,316L
2435,,,,74.80948513462555,4.868854634805756e-07,dadn,316l,lpbf,slm125hl,190,900.0,120.0,30,,45,,,,25,air,0.1,10.0,load,ctwithdrawingastme647,,1.0,,,,,316L
2435,,,,75.36140479150018,7.041793719321905e-07,dadn,316l,lpbf,slm125hl,190,900.0,120.0,30,,45,,,,25,air,0.1,10.0,load,ctwithdrawingastme647,,1.0,,,,,316L
2435,,,,79.52202989717051,6.49897597229078e-07,dadn,316l,lpbf,slm125hl,190,900.0,120.0,30,,45,,,,25,air,0.1,10.0,load,ctwithdrawingastme647,,1.0,,,,,316L
2435,,,,80.41359241981414,7.389011105399699e-07,dadn,316l,lpbf,slm125hl,190,900.0,120.0,30,,45,,,,25,air,0.1,10.0,load,ctwithdrawingastme647,,1.0,,,,,316L
2435,,,,80.07394955404513,9.005772236065549e-07,dadn,316l,lpbf,slm125hl,190,900.0,120.0,30,,45,,,,25,air,0.1,10.0,load,ctwithdrawingastme647,,1.0,,,,,316L
2435,,,,76.98175093139012,1.4716719487272783e-06,dadn,316l,lpbf,slm125hl,190,900.0,120.0,30,,45,,,,25,air,0.1,10.0,load,ctwithdrawingastme647,,1.0,,,,,316L
2435,,,,82.66372640553381,1.3306617732719035e-06,dadn,316l,lpbf,slm125hl,190,900.0,120.0,30,,45,,,,25,air,0.1,10.0,load,ctwithdrawingastme647,,1.0,,,,,316L
2435,,,,82.1542621068803,1.4037612801886547e-06,dadn,316l,lpbf,slm125hl,190,900.0,120.0,30,,45,,,,25,air,0.1,10.0,load,ctwithdrawingastme647,,1.0,,,,,316L
2435,,,,81.30515494245779,1.5706049924909966e-06,dadn,316l,lpbf,slm125hl,190,900.0,120.0,30,,45,,,,25,air,0.1,10.0,load,ctwithdrawingastme647,,1.0,,,,,316L
2435,,,,84.90840333721397,2.0058264777143128e-06,dadn,316l,lpbf,slm125hl,190,900.0,120.0,30,,45,,,,25,air,0.1,10.0,load,ctwithdrawingastme647,,1.0,,,,,316L
2435,,,,85.54523371053087,2.4578227369192115e-06,dadn,316l,lpbf,slm125hl,190,900.0,120.0,30,,45,,,,25,air,0.1,10.0,load,ctwithdrawingastme647,,1.0,,,,,316L
2435,,,,86.87905623075274,2.830777312158905e-06,dadn,316l,lpbf,slm125hl,190,900.0,120.0,30,,45,,,,25,air,0.1,10.0,load,ctwithdrawingastme647,,1.0,,,,,316L
2435,,,,83.97438545634921,2.885541285550475e-06,dadn,316l,lpbf,slm125hl,190,900.0,120.0,30,,45,,,,25,air,0.1,10.0,load,ctwithdrawingastme647,,1.0,,,,,316L
2435,,,,88.21992127846178,4.263576052371236e-06,dadn,316l,lpbf,slm125hl,190,900.0,120.0,30,,45,,,,25,air,0.1,10.0,load,ctwithdrawingastme647,,1.0,,,,,316L
2435,,,,89.9181356073068,3.4609415018798536e-06,dadn,316l,lpbf,slm125hl,190,900.0,120.0,30,,45,,,,25,air,0.1,10.0,load,ctwithdrawingastme647,,1.0,,,,,316L
2435,,,,91.0644302792772,3.1098762101484527e-06,dadn,316l,lpbf,slm125hl,190,900.0,120.0,30,,45,,,,25,air,0.1,10.0,load,ctwithdrawingastme647,,1.0,,,,,316L
2435,,,,92.16826959302648,3.2632182607328695e-06,dadn,316l,lpbf,slm125hl,190,900.0,120.0,30,,45,,,,25,air,0.1,10.0,load,ctwithdrawingastme647,,1.0,,,,,316L
2435,,,,93.22965354855461,3.5169154877086427e-06,dadn,316l,lpbf,slm125hl,190,900.0,120.0,30,,45,,,,25,air,0.1,10.0,load,ctwithdrawingastme647,,1.0,,,,,316L
2435,,,,91.71896706796107,4.041554465418421e-06,dadn,316l,lpbf,slm125hl,190,900.0,120.0,30,,45,,,,25,air,0.1,10.0,load,ctwithdrawingastme647,,1.0,,,,,316L
2436,,,,52.59517301696077,2.1107510560221423e-07,dadn,316l,lpbf,slm125hl,190,900.0,120.0,30,,0,,,,25,air,0.1,10.0,load,ctwithdrawingastme647,,1.0,,,,,316L
2436,,,,53.02049487142311,1.6440530819171654e-07,dadn,316l,lpbf,slm125hl,190,900.0,120.0,30,,0,,,,25,air,0.1,10.0,load,ctwithdrawingastme647,,1.0,,,,,316L
2436,,,,53.72936462886033,1.6962153265072992e-07,dadn,316l,lpbf,slm125hl,190,900.0,120.0,30,,0,,,,25,air,0.1,10.0,load,ctwithdrawingastme647,,1.0,,,,,316L
2436,,,,53.16226882291055,2.3810018170403313e-07,dadn,316l,lpbf,slm125hl,190,900.0,120.0,30,,0,,,,25,air,0.1,10.0,load,ctwithdrawingastme647,,1.0,,,,,316L
2436,,,,53.97746904396335,2.591668276705731e-07,dadn,316l,lpbf,slm125hl,190,900.0,120.0,30,,0,,,,25,air,0.1,10.0,load,ctwithdrawingastme647,,1.0,,,,,316L
2436,,,,54.26101694693825,2.685854230215713e-07,dadn,316l,lpbf,slm125hl,190,900.0,120.0,30,,0,,,,25,air,0.1,10.0,load,ctwithdrawingastme647,,1.0,,,,,316L
2436,,,,55.50153902245339,2.3916498943057546e-07,dadn,316l,lpbf,slm125hl,190,900.0,120.0,30,,0,,,,25,air,0.1,10.0,load,ctwithdrawingastme647,,1.0,,,,,316L
2436,,,,57.23826992817459,1.5307694428510636e-07,dadn,316l,lpbf,slm125hl,190,900.0,120.0,30,,0,,,,25,air,0.1,10.0,load,ctwithdrawingastme647,,1.0,,,,,316L
2436,,,,59.6129836155893,1.4770893220325605e-07,dadn,316l,lpbf,slm125hl,190,900.0,120.0,30,,0,,,,25,air,0.1,10.0,load,ctwithdrawingastme647,,1.0,,,,,316L
2436,,,,56.9547220251997,2.3493411854321306e-07,dadn,316l,lpbf,slm125hl,190,900.0,120.0,30,,0,,,,25,air,0.1,10.0,load,ctwithdrawingastme647,,1.0,,,,,316L
2436,,,,56.49395668286551,2.650139918396376e-07,dadn,316l,lpbf,slm125hl,190,900.0,120.0,30,,0,,,,25,air,0.1,10.0,load,ctwithdrawingastme647,,1.0,,,,,316L
2436,,,,55.78508692542828,2.833589776526698e-07,dadn,316l,lpbf,slm125hl,190,900.0,120.0,30,,0,,,,25,air,0.1,10.0,load,ctwithdrawingastme647,,1.0,,,,,316L
2436,,,,55.2179911194785,3.0432878228292034e-07,dadn,316l,lpbf,slm125hl,190,900.0,120.0,30,,0,,,,25,air,0.1,10.0,load,ctwithdrawingastme647,,1.0,,,,,316L
2436,,,,54.757225777144306,3.225042520503468e-07,dadn,316l,lpbf,slm125hl,190,900.0,120.0,30,,0,,,,25,air,0.1,10.0,load,ctwithdrawingastme647,,1.0,,,,,316L
2436,,,,53.44581672588544,3.720039468164614e-07,dadn,316l,lpbf,slm125hl,190,900.0,120.0,30,,0,,,,25,air,0.1,10.0,load,ctwithdrawingastme647,,1.0,,,,,316L
2436,,,,54.757225777144306,3.9775506689645137e-07,dadn,316l,lpbf,slm125hl,190,900.0,120.0,30,,0,,,,25,air,0.1,10.0,load,ctwithdrawingastme647,,1.0,,,,,316L
2436,,,,56.139521804146895,3.448288692806937e-07,dadn,316l,lpbf,slm125hl,190,900.0,120.0,30,,0,,,,25,air,0.1,10.0,load,ctwithdrawingastme647,,1.0,,,,,316L
2436,,,,57.91169619773996,3.1679909489377834e-07,dadn,316l,lpbf,slm125hl,190,900.0,120.0,30,,0,,,,25,air,0.1,10.0,load,ctwithdrawingastme647,,1.0,,,,,316L
2436,,,,58.230687588586704,2.3077809250880408e-07,dadn,316l,lpbf,slm125hl,190,900.0,120.0,30,,0,,,,25,air,0.1,10.0,load,ctwithdrawingastme647,,1.0,,,,,316L
2436,,,,58.443348515817874,2.9104774996034916e-07,dadn,316l,lpbf,slm125hl,190,900.0,120.0,30,,0,,,,25,air,0.1,10.0,load,ctwithdrawingastme647,,1.0,,,,,316L
2436,,,,58.868670370280206,3.016249561920797e-07,dadn,316l,lpbf,slm125hl,190,900.0,120.0,30,,0,,,,25,air,0.1,10.0,load,ctwithdrawingastme647,,1.0,,,,,316L
2436,,,,59.29399222474254,2.9104774996034916e-07,dadn,316l,lpbf,slm125hl,190,900.0,120.0,30,,0,,,,25,air,0.1,10.0,load,ctwithdrawingastme647,,1.0,,,,,316L
2436,,,,59.18766176112696,3.387287857039319e-07,dadn,316l,lpbf,slm125hl,190,900.0,120.0,30,,0,,,,25,air,0.1,10.0,load,ctwithdrawingastme647,,1.0,,,,,316L
2436,,,,60.56995778812954,3.387287857039319e-07,dadn,316l,lpbf,slm125hl,190,900.0,120.0,30,,0,,,,25,air,0.1,10.0,load,ctwithdrawingastme647,,1.0,,,,,316L
2436,,,,60.74717522748885,2.580129679805571e-07,dadn,316l,lpbf,slm125hl,190,900.0,120.0,30,,0,,,,25,air,0.1,10.0,load,ctwithdrawingastme647,,1.0,,,,,316L
2436,,,,62.30668869385075,2.0919979701860553e-07,dadn,316l,lpbf,slm125hl,190,900.0,120.0,30,,0,,,,25,air,0.1,10.0,load,ctwithdrawingastme647,,1.0,,,,,316L
2436,,,,61.137053594079326,1.9305428743539125e-07,dadn,316l,lpbf,slm125hl,190,900.0,120.0,30,,0,,,,25,air,0.1,10.0,load,ctwithdrawingastme647,,1.0,,,,,316L
2436,,,,63.7244282087252,2.1107510560221423e-07,dadn,316l,lpbf,slm125hl,190,900.0,120.0,30,,0,,,,25,air,0.1,10.0,load,ctwithdrawingastme647,,1.0,,,,,316L
2436,,,,61.56237544854166,3.1821585199824753e-07,dadn,316l,lpbf,slm125hl,190,900.0,120.0,30,,0,,,,25,air,0.1,10.0,load,ctwithdrawingastme647,,1.0,,,,,316L
2436,,,,62.873784499800536,3.2831215198208624e-07,dadn,316l,lpbf,slm125hl,190,900.0,120.0,30,,0,,,,25,air,0.1,10.0,load,ctwithdrawingastme647,,1.0,,,,,316L
2436,,,,63.05100193915983,3.125865573957134e-07,dadn,316l,lpbf,slm125hl,190,900.0,120.0,30,,0,,,,25,air,0.1,10.0,load,ctwithdrawingastme647,,1.0,,,,,316L
2436,,,,64.85861982062475,3.139844756129366e-07,dadn,316l,lpbf,slm125hl,190,900.0,120.0,30,,0,,,,25,air,0.1,10.0,load,ctwithdrawingastme647,,1.0,,,,,316L
