Repository: jessk816/pinn

**data**
- **fatigue database**
    - FatigueData-AM2022.xlsx
        - raw fatigue database for additive manufacturing materials (2022)
    - data_fatigue2022.ipynb
        - data cleaning and exploration of fatigue database
    - 316l_fatiguedata_clean.csv
        - cleaned fatigue data for 316L stainless steel
    - fatigue_database_clean.csv
        - cleaned full fatigue database
    - other_fatiguedata_clean.csv
        - cleaned fatigue data for other materials
    - ti64_fatiguedata_clean.csv
        - cleaned fatigue data for Ti-6Al-4V
- **zhou**
    - data_zhou.xlsx
        - datasets from Zhou, S. et al. (2025).

File: data/fatigue database/316l_fatiguedata_clean.csv (part 32 of 33)
dataset_id,Nf,stress_amp,strain_amp,deltaK,dadN,fatigue_data_type,material,am_process,am_machine,power_w,scan_speed,hatch_spacing,layer_thickness,preheat_temp,build_direction,am_environment,scan_pattern,scan_rotation,fatigue_temp,fatigue_environment,r_ratio,frequency_hz,load_control,specimen_description,specimen_size_mm,Kt,E_gpa,yield_strength,uts,elongation,material_group
2436,,,,64.11430657531568,3.838068265870512e-07,dadn,316l,lpbf,slm125hl,190,900.0,120.0,30,,0,,,,25,air,0.1,10.0,load,ctwithdrawingastme647,,1.0,,,,,316L
2436,,,,66.17002887188363,3.21068402178492e-07,dadn,316l,lpbf,slm125hl,190,900.0,120.0,30,,0,,,,25,air,0.1,10.0,load,ctwithdrawingastme647,,1.0,,,,,316L
2436,,,,67.48143792314248,3.1821585199824753e-07,dadn,316l,lpbf,slm125hl,190,900.0,120.0,30,,0,,,,25,air,0.1,10.0,load,ctwithdrawingastme647,,1.0,,,,,316L
2436,,,,65.81559399316501,2.7099307616656824e-07,dadn,316l,lpbf,slm125hl,190,900.0,120.0,30,,0,,,,25,air,0.1,10.0,load,ctwithdrawingastme647,,1.0,,,,,316L
2436,,,,67.0206725808083,3.654231313203599e-07,dadn,316l,lpbf,slm125hl,190,900.0,120.0,30,,0,,,,25,air,0.1,10.0,load,ctwithdrawingastme647,,1.0,,,,,316L
2436,,,,66.7371246778334,4.5068832773451287e-07,dadn,316l,lpbf,slm125hl,190,900.0,120.0,30,,0,,,,25,air,0.1,10.0,load,ctwithdrawingastme647,,1.0,,,,,316L
2436,,,,68.44338509293183,4.949618803519459e-07,dadn,316l,lpbf,slm125hl,190,900.0,120.0,30,,0,,,,25,air,0.1,10.0,load,ctwithdrawingastme647,,1.0,,,,,316L
2436,,,,69.60804719545416,5.387551552065986e-07,dadn,316l,lpbf,slm125hl,190,900.0,120.0,30,,0,,,,25,air,0.1,10.0,load,ctwithdrawingastme647,,1.0,,,,,316L
2436,,,,68.82829046227322,4.0854790702075916e-07,dadn,316l,lpbf,slm125hl,190,900.0,120.0,30,,0,,,,25,air,0.1,10.0,load,ctwithdrawingastme647,,1.0,,,,,316L
2436,,,,69.60595459100416,2.6733798336303996e-07,dadn,316l,lpbf,slm125hl,190,900.0,120.0,30,,0,,,,25,air,0.1,10.0,load,ctwithdrawingastme647,,1.0,,,,,316L
2436,,,,69.99583295759463,2.591167693116785e-07,dadn,316l,lpbf,slm125hl,190,900.0,120.0,30,,0,,,,25,air,0.1,10.0,load,ctwithdrawingastme647,,1.0,,,,,316L
2436,,,,70.49204178780069,3.99456696763109e-07,dadn,316l,lpbf,slm125hl,190,900.0,120.0,30,,0,,,,25,air,0.1,10.0,load,ctwithdrawingastme647,,1.0,,,,,316L
2436,,,,72.72498152372795,4.5667375408985123e-07,dadn,316l,lpbf,slm125hl,190,900.0,120.0,30,,0,,,,25,air,0.1,10.0,load,ctwithdrawingastme647,,1.0,,,,,316L
2436,,,,71.87433781480328,5.22086422294218e-07,dadn,316l,lpbf,slm125hl,190,900.0,120.0,30,,0,,,,25,air,0.1,10.0,load,ctwithdrawingastme647,,1.0,,,,,316L
2436,,,,73.21853100244547,6.319292784015207e-07,dadn,316l,lpbf,slm125hl,190,900.0,120.0,30,,0,,,,25,air,0.1,10.0,load,ctwithdrawingastme647,,1.0,,,,,316L
2436,,,,73.8210702962671,7.655917421483006e-07,dadn,316l,lpbf,slm125hl,190,900.0,120.0,30,,0,,,,25,air,0.1,10.0,load,ctwithdrawingastme647,,1.0,,,,,316L
2436,,,,74.21094866285758,7.420481606901865e-07,dadn,316l,lpbf,slm125hl,190,900.0,120.0,30,,0,,,,25,air,0.1,10.0,load,ctwithdrawingastme647,,1.0,,,,,316L
2436,,,,75.41602725050086,6.940071101005184e-07,dadn,316l,lpbf,slm125hl,190,900.0,120.0,30,,0,,,,25,air,0.1,10.0,load,ctwithdrawingastme647,,1.0,,,,,316L
2436,,,,76.33755793516926,5.357559263737719e-07,dadn,316l,lpbf,slm125hl,190,900.0,120.0,30,,0,,,,25,air,0.1,10.0,load,ctwithdrawingastme647,,1.0,,,,,316L
2436,,,,77.18820164409392,6.043516266622652e-07,dadn,316l,lpbf,slm125hl,190,900.0,120.0,30,,0,,,,25,air,0.1,10.0,load,ctwithdrawingastme647,,1.0,,,,,316L
2436,,,,75.06159237178224,4.665441619914257e-07,dadn,316l,lpbf,slm125hl,190,900.0,120.0,30,,0,,,,25,air,0.1,10.0,load,ctwithdrawingastme647,,1.0,,,,,316L
2436,,,,75.91223608070692,4.062735368351824e-07,dadn,316l,lpbf,slm125hl,190,900.0,120.0,30,,0,,,,25,air,0.1,10.0,load,ctwithdrawingastme647,,1.0,,,,,316L
2436,,,,76.76287978963158,4.6863059395005017e-07,dadn,316l,lpbf,slm125hl,190,900.0,120.0,30,,0,,,,25,air,0.1,10.0,load,ctwithdrawingastme647,,1.0,,,,,316L
2436,,,,78.14253826310866,5.524639490546713e-07,dadn,316l,lpbf,slm125hl,190,900.0,120.0,30,,0,,,,25,air,0.1,10.0,load,ctwithdrawingastme647,,1.0,,,,,316L
2436,,,,79.06406894777705,7.092921005454893e-07,dadn,316l,lpbf,slm125hl,190,900.0,120.0,30,,0,,,,25,air,0.1,10.0,load,ctwithdrawingastme647,,1.0,,,,,316L
2436,,,,78.67916357843568,8.036847227727877e-07,dadn,316l,lpbf,slm125hl,190,900.0,120.0,30,,0,,,,25,air,0.1,10.0,load,ctwithdrawingastme647,,1.0,,,,,316L
2436,,,,77.6463294329026,8.945297523010718e-07,dadn,316l,lpbf,slm125hl,190,900.0,120.0,30,,0,,,,25,air,0.1,10.0,load,ctwithdrawingastme647,,1.0,,,,,316L
2436,,,,80.09193009606102,9.824042491966082e-07,dadn,316l,lpbf,slm125hl,190,900.0,120.0,30,,0,,,,25,air,0.1,10.0,load,ctwithdrawingastme647,,1.0,,,,,316L
2436,,,,79.59572126585496,1.088582707275345e-06,dadn,316l,lpbf,slm125hl,190,900.0,120.0,30,,0,,,,25,air,0.1,10.0,load,ctwithdrawingastme647,,1.0,,,,,316L
2436,,,,80.62358241413894,7.550147185266187e-07,dadn,316l,lpbf,slm125hl,190,900.0,120.0,30,,0,,,,25,air,0.1,10.0,load,ctwithdrawingastme647,,1.0,,,,,316L
2436,,,,82.35582293947786,9.223908179492388e-07,dadn,316l,lpbf,slm125hl,190,900.0,120.0,30,,0,,,,25,air,0.1,10.0,load,ctwithdrawingastme647,,1.0,,,,,316L
2436,,,,82.63937084245273,9.995321753803846e-07,dadn,316l,lpbf,slm125hl,190,900.0,120.0,30,,0,,,,25,air,0.1,10.0,load,ctwithdrawingastme647,,1.0,,,,,316L
2436,,,,81.64695318204062,1.0266538687686165e-06,dadn,316l,lpbf,slm125hl,190,900.0,120.0,30,,0,,,,25,air,0.1,10.0,load,ctwithdrawingastme647,,1.0,,,,,316L
2436,,,,83.73811896648044,9.432012379750701e-07,dadn,316l,lpbf,slm125hl,190,900.0,120.0,30,,0,,,,25,air,0.1,10.0,load,ctwithdrawingastme647,,1.0,,,,,316L
2436,,,,84.48243221178953,1.0783027389417146e-06,dadn,316l,lpbf,slm125hl,190,900.0,120.0,30,,0,,,,25,air,0.1,10.0,load,ctwithdrawingastme647,,1.0,,,,,316L
2436,,,,83.73811896648044,1.3239851252126202e-06,dadn,316l,lpbf,slm125hl,190,900.0,120.0,30,,0,,,,25,air,0.1,10.0,load,ctwithdrawingastme647,,1.0,,,,,316L
2436,,,,85.40396289645791,1.3122221053017804e-06,dadn,316l,lpbf,slm125hl,190,900.0,120.0,30,,0,,,,25,air,0.1,10.0,load,ctwithdrawingastme647,,1.0,,,,,316L
2436,,,,86.11283265389514,1.300563594599381e-06,dadn,316l,lpbf,slm125hl,190,900.0,120.0,30,,0,,,,25,air,0.1,10.0,load,ctwithdrawingastme647,,1.0,,,,,316L
2436,,,,86.75081543558863,1.2718684725149107e-06,dadn,316l,lpbf,slm125hl,190,900.0,120.0,30,,0,,,,25,air,0.1,10.0,load,ctwithdrawingastme647,,1.0,,,,,316L
2436,,,,88.55468406741397,2.0127132824101256e-06,dadn,316l,lpbf,slm125hl,190,900.0,120.0,30,,0,,,,25,air,0.1,10.0,load,ctwithdrawingastme647,,1.0,,,,,316L
2436,,,,90.07875404590402,1.617431438799221e-06,dadn,316l,lpbf,slm125hl,190,900.0,120.0,30,,0,,,,25,air,0.1,10.0,load,ctwithdrawingastme647,,1.0,,,,,316L
2436,,,,89.47621475208237,1.4661977877098536e-06,dadn,316l,lpbf,slm125hl,190,900.0,120.0,30,,0,,,,25,air,0.1,10.0,load,ctwithdrawingastme647,,1.0,,,,,316L
2436,,,,90.75218031546939,2.3529226472055385e-06,dadn,316l,lpbf,slm125hl,190,900.0,120.0,30,,0,,,,25,air,0.1,10.0,load,ctwithdrawingastme647,,1.0,,,,,316L
2436,,,,92.09903285460011,2.220318273255452e-06,dadn,316l,lpbf,slm125hl,190,900.0,120.0,30,,0,,,,25,air,0.1,10.0,load,ctwithdrawingastme647,,1.0,,,,,316L
2436,,,,92.80790261203734,2.427575788259888e-06,dadn,316l,lpbf,slm125hl,190,900.0,120.0,30,,0,,,,25,air,0.1,10.0,load,ctwithdrawingastme647,,1.0,,,,,316L
2436,,,,93.72943329670574,2.515798321363404e-06,dadn,316l,lpbf,slm125hl,190,900.0,120.0,30,,0,,,,25,air,0.1,10.0,load,ctwithdrawingastme647,,1.0,,,,,316L
2436,,,,94.89409539922804,3.4076230019402766e-06,dadn,316l,lpbf,slm125hl,190,900.0,120.0,30,,0,,,,25,air,0.1,10.0,load,ctwithdrawingastme647,,1.0,,,,,316L
2436,,,,96.2817162525684,2.8451430768117414e-06,dadn,316l,lpbf,slm125hl,190,900.0,120.0,30,,0,,,,25,air,0.1,10.0,load,ctwithdrawingastme647,,1.0,,,,,316L
2436,,,,97.97803067316866,3.0169521851678046e-06,dadn,316l,lpbf,slm125hl,190,900.0,120.0,30,,0,,,,25,air,0.1,10.0,load,ctwithdrawingastme647,,1.0,,,,,316L
2436,,,,99.5729876274024,6.0517005148132134e-06,dadn,316l,lpbf,slm125hl,190,900.0,120.0,30,,0,,,,25,air,0.1,10.0,load,ctwithdrawingastme647,,1.0,,,,,316L
2437,,,,52.26428688564248,2.9269205055650897e-08,dadn,316l,lpbf,slm125hl,190,900.0,120.0,30,,0,,,,25,air,0.1,10.0,load,ctwithdrawingastme647,,1.0,,,,,316L
2437,,,,54.12827082177069,4.4485867528759423e-08,dadn,316l,lpbf,slm125hl,190,900.0,120.0,30,,0,,,,25,air,0.1,10.0,load,ctwithdrawingastme647,,1.0,,,,,316L
2437,,,,54.58016438318988,5.3449835596519276e-08,dadn,316l,lpbf,slm125hl,190,900.0,120.0,30,,0,,,,25,air,0.1,10.0,load,ctwithdrawingastme647,,1.0,,,,,316L
2437,,,,55.95253623358835,5.230787090065018e-08,dadn,316l,lpbf,slm125hl,190,900.0,120.0,30,,0,,,,25,air,0.1,10.0,load,ctwithdrawingastme647,,1.0,,,,,316L
2437,,,,52.778926329541896,5.4616731212805456e-08,dadn,316l,lpbf,slm125hl,190,900.0,120.0,30,,0,,,,25,air,0.1,10.0,load,ctwithdrawingastme647,,1.0,,,,,316L
2437,,,,51.92119392304285,5.009661503721753e-08,dadn,316l,lpbf,slm125hl,190,900.0,120.0,30,,0,,,,25,air,0.1,10.0,load,ctwithdrawingastme647,,1.0,,,,,316L
2437,,,,51.83542068239295,5.764664418669815e-08,dadn,316l,lpbf,slm125hl,190,900.0,120.0,30,,0,,,,25,air,0.1,10.0,load,ctwithdrawingastme647,,1.0,,,,,316L
2437,,,,51.72978817958777,5.92240623672828e-08,dadn,316l,lpbf,slm125hl,190,900.0,120.0,30,,0,,,,25,air,0.1,10.0,load,ctwithdrawingastme647,,1.0,,,,,316L
2437,,,,51.40972257515782,6.543211964795035e-08,dadn,316l,lpbf,slm125hl,190,900.0,120.0,30,,0,,,,25,air,0.1,10.0,load,ctwithdrawingastme647,,1.0,,,,,316L
2437,,,,56.404429795007545,7.271128732182604e-08,dadn,316l,lpbf,slm125hl,190,900.0,120.0,30,,0,,,,25,air,0.1,10.0,load,ctwithdrawingastme647,,1.0,,,,,316L
2437,,,,59.083259517309855,6.963750019075508e-08,dadn,316l,lpbf,slm125hl,190,900.0,120.0,30,,0,,,,25,air,0.1,10.0,load,ctwithdrawingastme647,,1.0,,,,,316L
2437,,,,59.555012340884325,7.757822260996295e-08,dadn,316l,lpbf,slm125hl,190,900.0,120.0,30,,0,,,,25,air,0.1,10.0,load,ctwithdrawingastme647,,1.0,,,,,316L
2437,,,,58.331159613615995,9.838127827061116e-08,dadn,316l,lpbf,slm125hl,190,900.0,120.0,30,,0,,,,25,air,0.1,10.0,load,ctwithdrawingastme647,,1.0,,,,,316L
2437,,,,56.29562919618797,9.732463772367908e-08,dadn,316l,lpbf,slm125hl,190,900.0,120.0,30,,0,,,,25,air,0.1,10.0,load,ctwithdrawingastme647,,1.0,,,,,316L
2437,,,,55.43789678968893,9.270844615388727e-08,dadn,316l,lpbf,slm125hl,190,900.0,120.0,30,,0,,,,25,air,0.1,10.0,load,ctwithdrawingastme647,,1.0,,,,,316L
2437,,,,54.96614396611445,9.270844615388727e-08,dadn,316l,lpbf,slm125hl,190,900.0,120.0,30,,0,,,,25,air,0.1,10.0,load,ctwithdrawingastme647,,1.0,,,,,316L
2437,,,,54.27995804091522,1.0440123112508431e-07,dadn,316l,lpbf,slm125hl,190,900.0,120.0,30,,0,,,,25,air,0.1,10.0,load,ctwithdrawingastme647,,1.0,,,,,316L
2437,,,,53.72243197669084,9.838127827061116e-08,dadn,316l,lpbf,slm125hl,190,900.0,120.0,30,,0,,,,25,air,0.1,10.0,load,ctwithdrawingastme647,,1.0,,,,,316L
2437,,,,52.65026646856704,1.0272381076040675e-07,dadn,316l,lpbf,slm125hl,190,900.0,120.0,30,,0,,,,25,air,0.1,10.0,load,ctwithdrawingastme647,,1.0,,,,,316L
2437,,,,50.97768827589391,1.1505688378622494e-07,dadn,316l,lpbf,slm125hl,190,900.0,120.0,30,,0,,,,25,air,0.1,10.0,load,ctwithdrawingastme647,,1.0,,,,,316L
2437,,,,53.42222563441618,1.23422810478904e-07,dadn,316l,lpbf,slm125hl,190,900.0,120.0,30,,0,,,,25,air,0.1,10.0,load,ctwithdrawingastme647,,1.0,,,,,316L
2437,,,,54.15129817994036,1.1948858984263762e-07,dadn,316l,lpbf,slm125hl,190,900.0,120.0,30,,0,,,,25,air,0.1,10.0,load,ctwithdrawingastme647,,1.0,,,,,316L
2437,,,,54.708824244164745,1.1756876004955307e-07,dadn,316l,lpbf,slm125hl,190,900.0,120.0,30,,0,,,,25,air,0.1,10.0,load,ctwithdrawingastme647,,1.0,,,,,316L
2437,,,,57.92532076853615,1.182052512731166e-07,dadn,316l,lpbf,slm125hl,190,900.0,120.0,30,,0,,,,25,air,0.1,10.0,load,ctwithdrawingastme647,,1.0,,,,,316L
2437,,,,57.62511442626148,1.0900948328550341e-07,dadn,316l,lpbf,slm125hl,190,900.0,120.0,30,,0,,,,25,air,0.1,10.0,load,ctwithdrawingastme647,,1.0,,,,,316L
2437,,,,56.63872215878759,1.616728384334737e-07,dadn,316l,lpbf,slm125hl,190,900.0,120.0,30,,0,,,,25,air,0.1,10.0,load,ctwithdrawingastme647,,1.0,,,,,316L
2437,,,,55.609443270988734,1.8404034820911842e-07,dadn,316l,lpbf,slm125hl,190,900.0,120.0,30,,0,,,,25,air,0.1,10.0,load,ctwithdrawingastme647,,1.0,,,,,316L
2437,,,,56.9818151213872,1.4749418837517191e-07,dadn,316l,lpbf,slm125hl,190,900.0,120.0,30,,0,,,,25,air,0.1,10.0,load,ctwithdrawingastme647,,1.0,,,,,316L
2437,,,,57.45356794496168,1.3898942218842533e-07,dadn,316l,lpbf,slm125hl,190,900.0,120.0,30,,0,,,,25,air,0.1,10.0,load,ctwithdrawingastme647,,1.0,,,,,316L
2437,,,,60.069651784783744,1.2956834910983977e-07,dadn,316l,lpbf,slm125hl,190,900.0,120.0,30,,0,,,,25,air,0.1,10.0,load,ctwithdrawingastme647,,1.0,,,,,316L
2437,,,,60.54140460835822,1.1948858984263762e-07,dadn,316l,lpbf,slm125hl,190,900.0,120.0,30,,0,,,,25,air,0.1,10.0,load,ctwithdrawingastme647,,1.0,,,,,316L
2437,,,,60.755837709982984,1.23422810478904e-07,dadn,316l,lpbf,slm125hl,190,900.0,120.0,30,,0,,,,25,air,0.1,10.0,load,ctwithdrawingastme647,,1.0,,,,,316L
2437,,,,61.87088983843174,1.1630604095192995e-07,dadn,316l,lpbf,slm125hl,190,900.0,120.0,30,,0,,,,25,air,0.1,10.0,load,ctwithdrawingastme647,,1.0,,,,,316L
2437,,,,62.21398280103136,1.2611732833644677e-07,dadn,316l,lpbf,slm125hl,190,900.0,120.0,30,,0,,,,25,air,0.1,10.0,load,ctwithdrawingastme647,,1.0,,,,,316L
2437,,,,64.2296539563041,1.281767513010379e-07,dadn,316l,lpbf,slm125hl,190,900.0,120.0,30,,0,,,,25,air,0.1,10.0,load,ctwithdrawingastme647,,1.0,,,,,316L
2437,,,,64.83006664085343,1.515301564277108e-07,dadn,316l,lpbf,slm125hl,190,900.0,120.0,30,,0,,,,25,air,0.1,10.0,load,ctwithdrawingastme647,,1.0,,,,,316L
2437,,,,60.19831164575861,1.443429503200774e-07,dadn,316l,lpbf,slm125hl,190,900.0,120.0,30,,0,,,,25,air,0.1,10.0,load,ctwithdrawingastme647,,1.0,,,,,316L
2437,,,,65.17315960345304,1.8907634978947027e-07,dadn,316l,lpbf,slm125hl,190,900.0,120.0,30,,0,,,,25,air,0.1,10.0,load,ctwithdrawingastme647,,1.0,,,,,316L
2437,,,,64.14388071565419,1.9216385712849917e-07,dadn,316l,lpbf,slm125hl,190,900.0,120.0,30,,0,,,,25,air,0.1,10.0,load,ctwithdrawingastme647,,1.0,,,,,316L
2437,,,,63.609382009599486,2.2595225829754327e-07,dadn,316l,lpbf,slm125hl,190,900.0,120.0,30,,0,,,,25,air,0.1,10.0,load,ctwithdrawingastme647,,1.0,,,,,316L
2437,,,,61.22759053355745,2.1993407605985198e-07,dadn,316l,lpbf,slm125hl,190,900.0,120.0,30,,0,,,,25,air,0.1,10.0,load,ctwithdrawingastme647,,1.0,,,,,316L
2437,,,,58.354186971785666,2.0613632612658598e-07,dadn,316l,lpbf,slm125hl,190,900.0,120.0,30,,0,,,,25,air,0.1,10.0,load,ctwithdrawingastme647,,1.0,,,,,316L
2437,,,,67.57011549637492,2.2076944556121707e-07,dadn,316l,lpbf,slm125hl,190,900.0,120.0,30,,0,,,,25,air,0.1,10.0,load,ctwithdrawingastme647,,1.0,,,,,316L
2437,,,,68.25630142157416,2.4199206284980934e-07,dadn,316l,lpbf,slm125hl,190,900.0,120.0,30,,0,,,,25,air,0.1,10.0,load,ctwithdrawingastme647,,1.0,,,,,316L
2437,,,,62.74695475782502,2.7846253350140295e-07,dadn,316l,lpbf,slm125hl,190,900.0,120.0,30,,0,,,,25,air,0.1,10.0,load,ctwithdrawingastme647,,1.0,,,,,316L
2437,,,,61.58901600905131,2.9870988477035297e-07,dadn,316l,lpbf,slm125hl,190,900.0,120.0,30,,0,,,,25,air,0.1,10.0,load,ctwithdrawingastme647,,1.0,,,,,316L
2437,,,,63.28145346387972,3.085450547599555e-07,dadn,316l,lpbf,slm125hl,190,900.0,120.0,30,,0,,,,25,air,0.1,10.0,load,ctwithdrawingastme647,,1.0,,,,,316L
2437,,,,64.69671193460314,3.221641797440341e-07,dadn,316l,lpbf,slm125hl,190,900.0,120.0,30,,0,,,,25,air,0.1,10.0,load,ctwithdrawingastme647,,1.0,,,,,316L
2437,,,,65.64021758175208,2.9710144336863634e-07,dadn,316l,lpbf,slm125hl,190,900.0,120.0,30,,0,,,,25,air,0.1,10.0,load,ctwithdrawingastme647,,1.0,,,,,316L
2437,,,,66.06908378500161,2.8148576390411317e-07,dadn,316l,lpbf,slm125hl,190,900.0,120.0,30,,0,,,,25,air,0.1,10.0,load,ctwithdrawingastme647,,1.0,,,,,316L
2437,,,,66.92681619150065,3.052312005272632e-07,dadn,316l,lpbf,slm125hl,190,900.0,120.0,30,,0,,,,25,air,0.1,10.0,load,ctwithdrawingastme647,,1.0,,,,,316L
2437,,,,66.62660984922599,3.667357386379693e-07,dadn,316l,lpbf,slm125hl,190,900.0,120.0,30,,0,,,,25,air,0.1,10.0,load,ctwithdrawingastme647,,1.0,,,,,316L
2437,,,,67.05547605247551,4.0199012906041865e-07,dadn,316l,lpbf,slm125hl,190,900.0,120.0,30,,0,,,,25,air,0.1,10.0,load,ctwithdrawingastme647,,1.0,,,,,316L
2437,,,,69.34832619185325,4.17473792714001e-07,dadn,316l,lpbf,slm125hl,190,900.0,120.0,30,,0,,,,25,air,0.1,10.0,load,ctwithdrawingastme647,,1.0,,,,,316L
2437,,,,72.49814687899139,5.460818329009703e-07,dadn,316l,lpbf,slm125hl,190,900.0,120.0,30,,0,,,,25,air,0.1,10.0,load,ctwithdrawingastme647,,1.0,,,,,316L
2437,,,,70.43958910339369,5.921479336314524e-07,dadn,316l,lpbf,slm125hl,190,900.0,120.0,30,,0,,,,25,air,0.1,10.0,load,ctwithdrawingastme647,,1.0,,,,,316L
2437,,,,69.71051655786951,6.386425861740878e-07,dadn,316l,lpbf,slm125hl,190,900.0,120.0,30,,0,,,,25,air,0.1,10.0,load,ctwithdrawingastme647,,1.0,,,,,316L
2437,,,,71.08288840826796,6.88787935767715e-07,dadn,316l,lpbf,slm125hl,190,900.0,120.0,30,,0,,,,25,air,0.1,10.0,load,ctwithdrawingastme647,,1.0,,,,,316L
2437,,,,70.22515600176894,8.186913012921814e-07,dadn,316l,lpbf,slm125hl,190,900.0,120.0,30,,0,,,,25,air,0.1,10.0,load,ctwithdrawingastme647,,1.0,,,,,316L
2437,,,,71.64041447249234,9.783621726434698e-07,dadn,316l,lpbf,slm125hl,190,900.0,120.0,30,,0,,,,25,air,0.1,10.0,load,ctwithdrawingastme647,,1.0,,,,,316L
2437,,,,72.06928067574187,9.783621726434698e-07,dadn,316l,lpbf,slm125hl,190,900.0,120.0,30,,0,,,,25,air,0.1,10.0,load,ctwithdrawingastme647,,1.0,,,,,316L
2437,,,,73.6560856277651,9.523037393540858e-07,dadn,316l,lpbf,slm125hl,190,900.0,120.0,30,,0,,,,25,air,0.1,10.0,load,ctwithdrawingastme647,,1.0,,,,,316L
2437,,,,73.18433280419062,8.641089478688906e-07,dadn,316l,lpbf,slm125hl,190,900.0,120.0,30,,0,,,,25,air,0.1,10.0,load,ctwithdrawingastme647,,1.0,,,,,316L
2437,,,,74.25649831231442,7.269990746715045e-07,dadn,316l,lpbf,slm125hl,190,900.0,120.0,30,,0,,,,25,air,0.1,10.0,load,ctwithdrawingastme647,,1.0,,,,,316L
2437,,,,75.24289057978832,1.1017573861678588e-06,dadn,316l,lpbf,slm125hl,190,900.0,120.0,30,,0,,,,25,air,0.1,10.0,load,ctwithdrawingastme647,,1.0,,,,,316L
2437,,,,75.07134409848851,1.4390257916865553e-06,dadn,316l,lpbf,slm125hl,190,900.0,120.0,30,,0,,,,25,air,0.1,10.0,load,ctwithdrawingastme647,,1.0,,,,,316L
2437,,,,78.47924636631501,1.2609759004104032e-06,dadn,316l,lpbf,slm125hl,190,900.0,120.0,30,,0,,,,25,air,0.1,10.0,load,ctwithdrawingastme647,,1.0,,,,,316L
2437,,,,80.27460267560107,1.5452630034282882e-06,dadn,316l,lpbf,slm125hl,190,900.0,120.0,30,,0,,,,25,air,0.1,10.0,load,ctwithdrawingastme647,,1.0,,,,,316L
2437,,,,79.48278424759665,2.316673624527609e-06,dadn,316l,lpbf,slm125hl,190,900.0,120.0,30,,0,,,,25,air,0.1,10.0,load,ctwithdrawingastme647,,1.0,,,,,316L
2437,,,,76.86670040777457,2.2671775042582745e-06,dadn,316l,lpbf,slm125hl,190,900.0,120.0,30,,0,,,,25,air,0.1,10.0,load,ctwithdrawingastme647,,1.0,,,,,316L
2437,,,,80.51206313539551,2.6591613779591677e-06,dadn,316l,lpbf,slm125hl,190,900.0,120.0,30,,0,,,,25,air,0.1,10.0,load,ctwithdrawingastme647,,1.0,,,,,316L
2437,,,,82.3133011890435,2.9220837382723495e-06,dadn,316l,lpbf,slm125hl,190,900.0,120.0,30,,0,,,,25,air,0.1,10.0,load,ctwithdrawingastme647,,1.0,,,,,316L
2437,,,,83.04237373456769,2.9538084097594983e-06,dadn,316l,lpbf,slm125hl,190,900.0,120.0,30,,0,,,,25,air,0.1,10.0,load,ctwithdrawingastme647,,1.0,,,,,316L
2437,,,,84.05179336021126,4.274809341969793e-06,dadn,316l,lpbf,slm125hl,190,900.0,120.0,30,,0,,,,25,air,0.1,10.0,load,ctwithdrawingastme647,,1.0,,,,,316L
2437,,,,85.57268433373986,4.061883357391916e-06,dadn,316l,lpbf,slm125hl,190,900.0,120.0,30,,0,,,,25,air,0.1,10.0,load,ctwithdrawingastme647,,1.0,,,,,316L
2437,,,,85.83000405568957,6.392833432814509e-06,dadn,316l,lpbf,slm125hl,190,900.0,120.0,30,,0,,,,25,air,0.1,10.0,load,ctwithdrawingastme647,,1.0,,,,,316L
2438,,,,51.2611417308277,1.1456713413671853e-07,dadn,316l,lpbf,slm125hl,190,900.0,120.0,30,,90,,,,25,air,0.1,10.0,load,ctwithdrawingastme647,,1.0,169.9,554.0,666.0,44.91,316L
2438,,,,52.15778122522721,1.46216196522362e-07,dadn,316l,lpbf,slm125hl,190,900.0,120.0,30,,90,,,,25,air,0.1,10.0,load,ctwithdrawingastme647,,1.0,169.9,554.0,666.0,44.91,316L
2438,,,,49.340323122709506,1.0817678378119452e-07,dadn,316l,lpbf,slm125hl,190,900.0,120.0,30,,90,,,,25,air,0.1,10.0,load,ctwithdrawingastme647,,1.0,169.9,554.0,666.0,44.91,316L
2438,,,,49.032559885462476,1.1875141401797864e-07,dadn,316l,lpbf,slm125hl,190,900.0,120.0,30,,90,,,,25,air,0.1,10.0,load,ctwithdrawingastme647,,1.0,169.9,554.0,666.0,44.91,316L
2438,,,,48.580989684237835,1.2758401644163646e-07,dadn,316l,lpbf,slm125hl,190,900.0,120.0,30,,90,,,,25,air,0.1,10.0,load,ctwithdrawingastme647,,1.0,169.9,554.0,666.0,44.91,316L
2438,,,,47.97042773051504,1.2667196917671982e-07,dadn,316l,lpbf,slm125hl,190,900.0,120.0,30,,90,,,,25,air,0.1,10.0,load,ctwithdrawingastme647,,1.0,169.9,554.0,666.0,44.91,316L
2438,,,,49.37892910498222,9.37171568313395e-08,dadn,316l,lpbf,slm125hl,190,900.0,120.0,30,,90,,,,25,air,0.1,10.0,load,ctwithdrawingastme647,,1.0,169.9,554.0,666.0,44.91,316L
2438,,,,52.77330269899381,1.2576644177406072e-07,dadn,316l,lpbf,slm125hl,190,900.0,120.0,30,,90,,,,25,air,0.1,10.0,load,ctwithdrawingastme647,,1.0,169.9,554.0,666.0,44.91,316L
2438,,,,54.06849537153393,1.5822267071093836e-07,dadn,316l,lpbf,slm125hl,190,900.0,120.0,30,,90,,,,25,air,0.1,10.0,load,ctwithdrawingastme647,,1.0,169.9,554.0,666.0,44.91,316L
2438,,,,56.843872813681664,1.5596861470814796e-07,dadn,316l,lpbf,slm125hl,190,900.0,120.0,30,,90,,,,25,air,0.1,10.0,load,ctwithdrawingastme647,,1.0,169.9,554.0,666.0,44.91,316L
2438,,,,60.419694117229035,1.390545635614679e-07,dadn,316l,lpbf,slm125hl,190,900.0,120.0,30,,90,,,,25,air,0.1,10.0,load,ctwithdrawingastme647,,1.0,169.9,554.0,666.0,44.91,316L
2438,,,,47.14577263484135,1.5355869334154746e-07,dadn,316l,lpbf,slm125hl,190,900.0,120.0,30,,90,,,,25,air,0.1,10.0,load,ctwithdrawingastme647,,1.0,169.9,554.0,666.0,44.91,316L
2438,,,,46.89461088836137,1.7368944814100912e-07,dadn,316l,lpbf,slm125hl,190,900.0,120.0,30,,90,,,,25,air,0.1,10.0,load,ctwithdrawingastme647,,1.0,169.9,554.0,666.0,44.91,316L
2438,,,,47.8078302023937,1.724478115274265e-07,dadn,316l,lpbf,slm125hl,190,900.0,120.0,30,,90,,,,25,air,0.1,10.0,load,ctwithdrawingastme647,,1.0,169.9,554.0,666.0,44.91,316L
2438,,,,47.708509294406696,1.6166498078685683e-07,dadn,316l,lpbf,slm125hl,190,900.0,120.0,30,,90,,,,25,air,0.1,10.0,load,ctwithdrawingastme647,,1.0,169.9,554.0,666.0,44.91,316L
2438,,,,48.68862027789271,1.6756939248143135e-07,dadn,316l,lpbf,slm125hl,190,900.0,120.0,30,,90,,,,25,air,0.1,10.0,load,ctwithdrawingastme647,,1.0,169.9,554.0,666.0,44.91,316L
2438,,,,49.14774549001852,1.6877590412792858e-07,dadn,316l,lpbf,slm125hl,190,900.0,120.0,30,,90,,,,25,air,0.1,10.0,load,ctwithdrawingastme647,,1.0,169.9,554.0,666.0,44.91,316L
2438,,,,49.65001810103681,1.7874603932005366e-07,dadn,316l,lpbf,slm125hl,190,900.0,120.0,30,,90,,,,25,air,0.1,10.0,load,ctwithdrawingastme647,,1.0,169.9,554.0,666.0,44.91,316L
2438,,,,50.47224744422873,1.7746825515222954e-07,dadn,316l,lpbf,slm125hl,190,900.0,120.0,30,,90,,,,25,air,0.1,10.0,load,ctwithdrawingastme647,,1.0,169.9,554.0,666.0,44.91,316L
2438,,,,50.15742376085039,1.6282898024559857e-07,dadn,316l,lpbf,slm125hl,190,900.0,120.0,30,,90,,,,25,air,0.1,10.0,load,ctwithdrawingastme647,,1.0,169.9,554.0,666.0,44.91,316L
2438,,,,50.9481919499887,1.5264759656727577e-07,dadn,316l,lpbf,slm125hl,190,900.0,120.0,30,,90,,,,25,air,0.1,10.0,load,ctwithdrawingastme647,,1.0,169.9,554.0,666.0,44.91,316L
2438,,,,51.589773375915954,1.6400136058394284e-07,dadn,316l,lpbf,slm125hl,190,900.0,120.0,30,,90,,,,25,air,0.1,10.0,load,ctwithdrawingastme647,,1.0,169.9,554.0,666.0,44.91,316L
2438,,,,52.362153204747806,1.8527429423205394e-07,dadn,316l,lpbf,slm125hl,190,900.0,120.0,30,,90,,,,25,air,0.1,10.0,load,ctwithdrawingastme647,,1.0,169.9,554.0,666.0,44.91,316L
2438,,,,52.980086501622594,1.8527429423205394e-07,dadn,316l,lpbf,slm125hl,190,900.0,120.0,30,,90,,,,25,air,0.1,10.0,load,ctwithdrawingastme647,,1.0,169.9,554.0,666.0,44.91,316L
2438,,,,47.04155264528231,2.2299406560120542e-07,dadn,316l,lpbf,slm125hl,190,900.0,120.0,30,,90,,,,25,air,0.1,10.0,load,ctwithdrawingastme647,,1.0,169.9,554.0,666.0,44.91,316L
2438,,,,47.417248369977074,2.3113836971919106e-07,dadn,316l,lpbf,slm125hl,190,900.0,120.0,30,,90,,,,25,air,0.1,10.0,load,ctwithdrawingastme647,,1.0,169.9,554.0,666.0,44.91,316L
2438,,,,48.1207405020135,2.486341831699029e-07,dadn,316l,lpbf,slm125hl,190,900.0,120.0,30,,90,,,,25,air,0.1,10.0,load,ctwithdrawingastme647,,1.0,169.9,554.0,666.0,44.91,316L
2438,,,,48.84118346735437,2.3476581199358352e-07,dadn,316l,lpbf,slm125hl,190,900.0,120.0,30,,90,,,,25,air,0.1,10.0,load,ctwithdrawingastme647,,1.0,169.9,554.0,666.0,44.91,316L
2438,,,,47.3431327956914,2.849443496331523e-07,dadn,316l,lpbf,slm125hl,190,900.0,120.0,30,,90,,,,25,air,0.1,10.0,load,ctwithdrawingastme647,,1.0,169.9,554.0,666.0,44.91,316L
2438,,,,49.87691163626518,3.061382038199859e-07,dadn,316l,lpbf,slm125hl,190,900.0,120.0,30,,90,,,,25,air,0.1,10.0,load,ctwithdrawingastme647,,1.0,169.9,554.0,666.0,44.91,316L
2438,,,,50.67001492740612,3.483381125685691e-07,dadn,316l,lpbf,slm125hl,190,900.0,120.0,30,,90,,,,25,air,0.1,10.0,load,ctwithdrawingastme647,,1.0,169.9,554.0,666.0,44.91,316L
2438,,,,51.42862452957211,3.219050322858275e-07,dadn,316l,lpbf,slm125hl,190,900.0,120.0,30,,90,,,,25,air,0.1,10.0,load,ctwithdrawingastme647,,1.0,169.9,554.0,666.0,44.91,316L
2438,,,,52.690815338994156,2.671273262371359e-07,dadn,316l,lpbf,slm125hl,190,900.0,120.0,30,,90,,,,25,air,0.1,10.0,load,ctwithdrawingastme647,,1.0,169.9,554.0,666.0,44.91,316L
2438,,,,51.75832989533485,2.50424367124559e-07,dadn,316l,lpbf,slm125hl,190,900.0,120.0,30,,90,,,,25,air,0.1,10.0,load,ctwithdrawingastme647,,1.0,169.9,554.0,666.0,44.91,316L
2438,,,,51.30809332007588,2.0632477873895772e-07,dadn,316l,lpbf,slm125hl,190,900.0,120.0,30,,90,,,,25,air,0.1,10.0,load,ctwithdrawingastme647,,1.0,169.9,554.0,666.0,44.91,316L
2438,,,,48.422780511962394,1.8930514244728125e-07,dadn,316l,lpbf,slm125hl,190,900.0,120.0,30,,90,,,,25,air,0.1,10.0,load,ctwithdrawingastme647,,1.0,169.9,554.0,666.0,44.91,316L
2438,,,,57.694914752440546,2.2008635626737034e-07,dadn,316l,lpbf,slm125hl,190,900.0,120.0,30,,90,,,,25,air,0.1,10.0,load,ctwithdrawingastme647,,1.0,169.9,554.0,666.0,44.91,316L
2438,,,,54.79220847014871,1.990547969217127e-07,dadn,316l,lpbf,slm125hl,190,900.0,120.0,30,,90,,,,25,air,0.1,10.0,load,ctwithdrawingastme647,,1.0,169.9,554.0,666.0,44.91,316L
2438,,,,53.35434130811285,2.0193153376216738e-07,dadn,316l,lpbf,slm125hl,190,900.0,120.0,30,,90,,,,25,air,0.1,10.0,load,ctwithdrawingastme647,,1.0,169.9,554.0,666.0,44.91,316L
2438,,,,53.85746345721268,2.433400498964024e-07,dadn,316l,lpbf,slm125hl,190,900.0,120.0,30,,90,,,,25,air,0.1,10.0,load,ctwithdrawingastme647,,1.0,169.9,554.0,666.0,44.91,316L
2438,,,,53.6053121181599,2.595704948428813e-07,dadn,316l,lpbf,slm125hl,190,900.0,120.0,30,,90,,,,25,air,0.1,10.0,load,ctwithdrawingastme647,,1.0,169.9,554.0,666.0,44.91,316L
2438,,,,53.06302671501569,3.610602965289128e-07,dadn,316l,lpbf,slm125hl,190,900.0,120.0,30,,90,,,,25,air,0.1,10.0,load,ctwithdrawingastme647,,1.0,169.9,554.0,666.0,44.91,316L
2438,,,,54.45043876967981,3.483381125685691e-07,dadn,316l,lpbf,slm125hl,190,900.0,120.0,30,,90,,,,25,air,0.1,10.0,load,ctwithdrawingastme647,,1.0,169.9,554.0,666.0,44.91,316L
2438,,,,55.00690303430191,3.336618136736084e-07,dadn,316l,lpbf,slm125hl,190,900.0,120.0,30,,90,,,,25,air,0.1,10.0,load,ctwithdrawingastme647,,1.0,169.9,554.0,666.0,44.91,316L
2438,,,,54.663794163558045,3.061382038199859e-07,dadn,316l,lpbf,slm125hl,190,900.0,120.0,30,,90,,,,25,air,0.1,10.0,load,ctwithdrawingastme647,,1.0,169.9,554.0,666.0,44.91,316L
2438,,,,56.13695028643414,2.9961964538819754e-07,dadn,316l,lpbf,slm125hl,190,900.0,120.0,30,,90,,,,25,air,0.1,10.0,load,ctwithdrawingastme647,,1.0,169.9,554.0,666.0,44.91,316L
2438,,,,56.40101007129024,3.36064202667369e-07,dadn,316l,lpbf,slm125hl,190,900.0,120.0,30,,90,,,,25,air,0.1,10.0,load,ctwithdrawingastme647,,1.0,169.9,554.0,666.0,44.91,316L
2438,,,,57.42479712941284,3.061382038199859e-07,dadn,316l,lpbf,slm125hl,190,900.0,120.0,30,,90,,,,25,air,0.1,10.0,load,ctwithdrawingastme647,,1.0,169.9,554.0,666.0,44.91,316L
2438,,,,58.23896775339039,2.788770690072295e-07,dadn,316l,lpbf,slm125hl,190,900.0,120.0,30,,90,,,,25,air,0.1,10.0,load,ctwithdrawingastme647,,1.0,169.9,554.0,666.0,44.91,316L
2438,,,,58.97236060887048,2.911436306932614e-07,dadn,316l,lpbf,slm125hl,190,900.0,120.0,30,,90,,,,25,air,0.1,10.0,load,ctwithdrawingastme647,,1.0,169.9,554.0,666.0,44.91,316L
2438,,,,58.55869812392869,3.4584798228661713e-07,dadn,316l,lpbf,slm125hl,190,900.0,120.0,30,,90,,,,25,air,0.1,10.0,load,ctwithdrawingastme647,,1.0,169.9,554.0,666.0,44.91,316L
2438,,,,57.06660649862089,3.8238928888420487e-07,dadn,316l,lpbf,slm125hl,190,900.0,120.0,30,,90,,,,25,air,0.1,10.0,load,ctwithdrawingastme647,,1.0,169.9,554.0,666.0,44.91,316L
2438,,,,60.128799433434786,3.3407026143007713e-07,dadn,316l,lpbf,slm125hl,190,900.0,120.0,30,,90,,,,25,air,0.1,10.0,load,ctwithdrawingastme647,,1.0,169.9,554.0,666.0,44.91,316L
2438,,,,61.91080561616218,3.8744129175846025e-07,dadn,316l,lpbf,slm125hl,190,900.0,120.0,30,,90,,,,25,air,0.1,10.0,load,ctwithdrawingastme647,,1.0,169.9,554.0,666.0,44.91,316L
2438,,,,59.47774130544202,4.737994332442896e-07,dadn,316l,lpbf,slm125hl,190,900.0,120.0,30,,90,,,,25,air,0.1,10.0,load,ctwithdrawingastme647,,1.0,169.9,554.0,666.0,44.91,316L
2438,,,,58.929975174682674,4.4471739326483496e-07,dadn,316l,lpbf,slm125hl,190,900.0,120.0,30,,90,,,,25,air,0.1,10.0,load,ctwithdrawingastme647,,1.0,169.9,554.0,666.0,44.91,316L
2438,,,,58.4095629241917,5.19478945766275e-07,dadn,316l,lpbf,slm125hl,190,900.0,120.0,30,,90,,,,25,air,0.1,10.0,load,ctwithdrawingastme647,,1.0,169.9,554.0,666.0,44.91,316L
2438,,,,55.61604551659515,5.232192314407401e-07,dadn,316l,lpbf,slm125hl,190,900.0,120.0,30,,90,,,,25,air,0.1,10.0,load,ctwithdrawingastme647,,1.0,169.9,554.0,666.0,44.91,316L
2438,,,,60.79466142754402,4.598331044978935e-07,dadn,316l,lpbf,slm125hl,190,900.0,120.0,30,,90,,,,25,air,0.1,10.0,load,ctwithdrawingastme647,,1.0,169.9,554.0,666.0,44.91,316L
2438,,,,61.41596140838213,5.968013332565208e-07,dadn,316l,lpbf,slm125hl,190,900.0,120.0,30,,90,,,,25,air,0.1,10.0,load,ctwithdrawingastme647,,1.0,169.9,554.0,666.0,44.91,316L
2438,,,,62.42471435864498,5.163967653863155e-07,dadn,316l,lpbf,slm125hl,190,900.0,120.0,30,,90,,,,25,air,0.1,10.0,load,ctwithdrawingastme647,,1.0,169.9,554.0,666.0,44.91,316L
2438,,,,63.54936690407557,5.70957767608228e-07,dadn,316l,lpbf,slm125hl,190,900.0,120.0,30,,90,,,,25,air,0.1,10.0,load,ctwithdrawingastme647,,1.0,169.9,554.0,666.0,44.91,316L
2438,,,,66.25672949957998,5.416654410144464e-07,dadn,316l,lpbf,slm125hl,190,900.0,120.0,30,,90,,,,25,air,0.1,10.0,load,ctwithdrawingastme647,,1.0,169.9,554.0,666.0,44.91,316L
2438,,,,68.42498411142982,6.054262968763965e-07,dadn,316l,lpbf,slm125hl,190,900.0,120.0,30,,90,,,,25,air,0.1,10.0,load,ctwithdrawingastme647,,1.0,169.9,554.0,666.0,44.91,316L
2438,,,,69.01621855257882,7.225906870209989e-07,dadn,316l,lpbf,slm125hl,190,900.0,120.0,30,,90,,,,25,air,0.1,10.0,load,ctwithdrawingastme647,,1.0,169.9,554.0,666.0,44.91,316L
2438,,,,66.71587266996042,7.131685363483851e-07,dadn,316l,lpbf,slm125hl,190,900.0,120.0,30,,90,,,,25,air,0.1,10.0,load,ctwithdrawingastme647,,1.0,169.9,554.0,666.0,44.91,316L
2438,,,,65.12640186354528,7.552976942924835e-07,dadn,316l,lpbf,slm125hl,190,900.0,120.0,30,,90,,,,25,air,0.1,10.0,load,ctwithdrawingastme647,,1.0,169.9,554.0,666.0,44.91,316L
2438,,,,64.01535740937653,8.411130659159764e-07,dadn,316l,lpbf,slm125hl,190,900.0,120.0,30,,90,,,,25,air,0.1,10.0,load,ctwithdrawingastme647,,1.0,169.9,554.0,666.0,44.91,316L
2438,,,,63.12043386425405,8.411130659159764e-07,dadn,316l,lpbf,slm125hl,190,900.0,120.0,30,,90,,,,25,air,0.1,10.0,load,ctwithdrawingastme647,,1.0,169.9,554.0,666.0,44.91,316L
2438,,,,62.092156434453784,8.05675006414493e-07,dadn,316l,lpbf,slm125hl,190,900.0,120.0,30,,90,,,,25,air,0.1,10.0,load,ctwithdrawingastme647,,1.0,169.9,554.0,666.0,44.91,316L
2438,,,,59.89789597170636,8.05675006414493e-07,dadn,316l,lpbf,slm125hl,190,900.0,120.0,30,,90,,,,25,air,0.1,10.0,load,ctwithdrawingastme647,,1.0,169.9,554.0,666.0,44.91,316L
2438,,,,65.52972813786475,1.111886798230804e-06,dadn,316l,lpbf,slm125hl,190,900.0,120.0,30,,90,,,,25,air,0.1,10.0,load,ctwithdrawingastme647,,1.0,169.9,554.0,666.0,44.91,316L
2438,,,,64.56311700549573,1.1442569683027677e-06,dadn,316l,lpbf,slm125hl,190,900.0,120.0,30,,90,,,,25,air,0.1,10.0,load,ctwithdrawingastme647,,1.0,169.9,554.0,666.0,44.91,316L
2438,,,,67.1905279664237,8.226197960427928e-07,dadn,316l,lpbf,slm125hl,190,900.0,120.0,30,,90,,,,25,air,0.1,10.0,load,ctwithdrawingastme647,,1.0,169.9,554.0,666.0,44.91,316L
2438,,,,67.34836964555144,9.030335397736673e-07,dadn,316l,lpbf,slm125hl,190,900.0,120.0,30,,90,,,,25,air,0.1,10.0,load,ctwithdrawingastme647,,1.0,169.9,554.0,666.0,44.91,316L
2438,,,,68.57087238338575,9.913079868475953e-07,dadn,316l,lpbf,slm125hl,190,900.0,120.0,30,,90,,,,25,air,0.1,10.0,load,ctwithdrawingastme647,,1.0,169.9,554.0,666.0,44.91,316L
2438,,,,67.7181103880918,1.1279557690084525e-06,dadn,316l,lpbf,slm125hl,190,900.0,120.0,30,,90,,,,25,air,0.1,10.0,load,ctwithdrawingastme647,,1.0,169.9,554.0,666.0,44.91,316L
2438,,,,71.13847127749835,9.984454754646153e-07,dadn,316l,lpbf,slm125hl,190,900.0,120.0,30,,90,,,,25,air,0.1,10.0,load,ctwithdrawingastme647,,1.0,169.9,554.0,666.0,44.91,316L
2438,,,,70.63946943155251,9.160841664965943e-07,dadn,316l,lpbf,slm125hl,190,900.0,120.0,30,,90,,,,25,air,0.1,10.0,load,ctwithdrawingastme647,,1.0,169.9,554.0,666.0,44.91,316L
2438,,,,70.41881583568791,8.526639399279008e-07,dadn,316l,lpbf,slm125hl,190,900.0,120.0,30,,90,,,,25,air,0.1,10.0,load,ctwithdrawingastme647,,1.0,169.9,554.0,666.0,44.91,316L
2438,,,,69.75167828636587,7.983711842912812e-07,dadn,316l,lpbf,slm125hl,190,900.0,120.0,30,,90,,,,25,air,0.1,10.0,load,ctwithdrawingastme647,,1.0,169.9,554.0,666.0,44.91,316L
2438,,,,62.82806609071365,6.593898811275119e-07,dadn,316l,lpbf,slm125hl,190,900.0,120.0,30,,90,,,,25,air,0.1,10.0,load,ctwithdrawingastme647,,1.0,169.9,554.0,666.0,44.91,316L
2438,,,,72.88439245396621,9.632646285663279e-07,dadn,316l,lpbf,slm125hl,190,900.0,120.0,30,,90,,,,25,air,0.1,10.0,load,ctwithdrawingastme647,,1.0,169.9,554.0,666.0,44.91,316L
2438,,,,74.09139475584685,1.1775695255963036e-06,dadn,316l,lpbf,slm125hl,190,900.0,120.0,30,,90,,,,25,air,0.1,10.0,load,ctwithdrawingastme647,,1.0,169.9,554.0,666.0,44.91,316L
2438,,,,74.67316302963673,1.7598208051347967e-06,dadn,316l,lpbf,slm125hl,190,900.0,120.0,30,,90,,,,25,air,0.1,10.0,load,ctwithdrawingastme647,,1.0,169.9,554.0,666.0,44.91,316L
2438,,,,75.90978827450526,2.573967703867956e-06,dadn,316l,lpbf,slm125hl,190,900.0,120.0,30,,90,,,,25,air,0.1,10.0,load,ctwithdrawingastme647,,1.0,169.9,554.0,666.0,44.91,316L
2438,,,,77.22727133939179,2.5191605655564426e-06,dadn,316l,lpbf,slm125hl,190,900.0,120.0,30,,90,,,,25,air,0.1,10.0,load,ctwithdrawingastme647,,1.0,169.9,554.0,666.0,44.91,316L
2438,,,,77.89456301953967,2.2299140957094223e-06,dadn,316l,lpbf,slm125hl,190,900.0,120.0,30,,90,,,,25,air,0.1,10.0,load,ctwithdrawingastme647,,1.0,169.9,554.0,666.0,44.91,316L
2438,,,,79.98600199929754,2.498166613919138e-06,dadn,316l,lpbf,slm125hl,190,900.0,120.0,30,,90,,,,25,air,0.1,10.0,load,ctwithdrawingastme647,,1.0,169.9,554.0,666.0,44.91,316L
2438,,,,78.9912790172252,1.8482468842088838e-06,dadn,316l,lpbf,slm125hl,190,900.0,120.0,30,,90,,,,25,air,0.1,10.0,load,ctwithdrawingastme647,,1.0,169.9,554.0,666.0,44.91,316L
2438,,,,80.36224414233635,1.7959613682503828e-06,dadn,316l,lpbf,slm125hl,190,900.0,120.0,30,,90,,,,25,air,0.1,10.0,load,ctwithdrawingastme647,,1.0,169.9,554.0,666.0,44.91,316L
2438,,,,81.86315438423051,2.4101421605759977e-06,dadn,316l,lpbf,slm125hl,190,900.0,120.0,30,,90,,,,25,air,0.1,10.0,load,ctwithdrawingastme647,,1.0,169.9,554.0,666.0,44.91,316L
2438,,,,84.81834998928518,3.28110270774648e-06,dadn,316l,lpbf,slm125hl,190,900.0,120.0,30,,90,,,,25,air,0.1,10.0,load,ctwithdrawingastme647,,1.0,169.9,554.0,666.0,44.91,316L
2438,,,,83.37136451686825,4.127848621408744e-06,dadn,316l,lpbf,slm125hl,190,900.0,120.0,30,,90,,,,25,air,0.1,10.0,load,ctwithdrawingastme647,,1.0,169.9,554.0,666.0,44.91,316L
2438,,,,86.2904492039267,2.946345040067778e-06,dadn,316l,lpbf,slm125hl,190,900.0,120.0,30,,90,,,,25,air,0.1,10.0,load,ctwithdrawingastme647,,1.0,169.9,554.0,666.0,44.91,316L
2438,,,,87.91380397341098,4.011074884732695e-06,dadn,316l,lpbf,slm125hl,190,900.0,120.0,30,,90,,,,25,air,0.1,10.0,load,ctwithdrawingastme647,,1.0,169.9,554.0,666.0,44.91,316L
2438,,,,89.2419132161954,3.28110270774648e-06,dadn,316l,lpbf,slm125hl,190,900.0,120.0,30,,90,,,,25,air,0.1,10.0,load,ctwithdrawingastme647,,1.0,169.9,554.0,666.0,44.91,316L
2438,,,,91.2892263603978,3.925667621986146e-06,dadn,316l,lpbf,slm125hl,190,900.0,120.0,30,,90,,,,25,air,0.1,10.0,load,ctwithdrawingastme647,,1.0,169.9,554.0,666.0,44.91,316L
2438,,,,93.1646480567168,6.168870479833091e-06,dadn,316l,lpbf,slm125hl,190,900.0,120.0,30,,90,,,,25,air,0.1,10.0,load,ctwithdrawingastme647,,1.0,169.9,554.0,666.0,44.91,316L
2439,,,,51.82264424836596,4.714804440249103e-08,dadn,316l,lpbf,slm125hl,190,900.0,120.0,30,,90,,,,25,air,0.1,10.0,load,ctwithdrawingastme647,,1.0,170.6,371.0,632.0,47.35,316L
2439,,,,52.024021618629405,5.4358021967149346e-08,dadn,316l,lpbf,slm125hl,190,900.0,120.0,30,,90,,,,25,air,0.1,10.0,load,ctwithdrawingastme647,,1.0,170.6,371.0,632.0,47.35,316L
2439,,,,52.21212850395608,6.288782050324257e-08,dadn,316l,lpbf,slm125hl,190,900.0,120.0,30,,90,,,,25,air,0.1,10.0,load,ctwithdrawingastme647,,1.0,170.6,371.0,632.0,47.35,316L
2439,,,,51.1900774321539,6.610565170950196e-08,dadn,316l,lpbf,slm125hl,190,900.0,120.0,30,,90,,,,25,air,0.1,10.0,load,ctwithdrawingastme647,,1.0,170.6,371.0,632.0,47.35,316L
2439,,,,50.32340866496126,7.014368452185188e-08,dadn,316l,lpbf,slm125hl,190,900.0,120.0,30,,90,,,,25,air,0.1,10.0,load,ctwithdrawingastme647,,1.0,170.6,371.0,632.0,47.35,316L
2439,,,,47.831017488256265,5.733748376529936e-08,dadn,316l,lpbf,slm125hl,190,900.0,120.0,30,,90,,,,25,air,0.1,10.0,load,ctwithdrawingastme647,,1.0,170.6,371.0,632.0,47.35,316L
2439,,,,48.23464091207573,7.991688342495728e-08,dadn,316l,lpbf,slm125hl,190,900.0,120.0,30,,90,,,,25,air,0.1,10.0,load,ctwithdrawingastme647,,1.0,170.6,371.0,632.0,47.35,316L
2439,,,,48.328267427019135,8.581012202141207e-08,dadn,316l,lpbf,slm125hl,190,900.0,120.0,30,,90,,,,25,air,0.1,10.0,load,ctwithdrawingastme647,,1.0,170.6,371.0,632.0,47.35,316L
2439,,,,47.923860544386514,8.683374188723025e-08,dadn,316l,lpbf,slm125hl,190,900.0,120.0,30,,90,,,,25,air,0.1,10.0,load,ctwithdrawingastme647,,1.0,170.6,371.0,632.0,47.35,316L
2439,,,,47.36949322612635,9.661364938090753e-08,dadn,316l,lpbf,slm125hl,190,900.0,120.0,30,,90,,,,25,air,0.1,10.0,load,ctwithdrawingastme647,,1.0,170.6,371.0,632.0,47.35,316L
2439,,,,47.09471899995314,1.0497562384302366e-07,dadn,316l,lpbf,slm125hl,190,900.0,120.0,30,,90,,,,25,air,0.1,10.0,load,ctwithdrawingastme647,,1.0,170.6,371.0,632.0,47.35,316L
2439,,,,47.03387483881846,1.2393341550340057e-07,dadn,316l,lpbf,slm125hl,190,900.0,120.0,30,,90,,,,25,air,0.1,10.0,load,ctwithdrawingastme647,,1.0,170.6,371.0,632.0,47.35,316L
2439,,,,47.2166435524902,1.1749338966414108e-07,dadn,316l,lpbf,slm125hl,190,900.0,120.0,30,,90,,,,25,air,0.1,10.0,load,ctwithdrawingastme647,,1.0,170.6,371.0,632.0,47.35,316L
2439,,,,47.52283770458074,1.1749338966414108e-07,dadn,316l,lpbf,slm125hl,190,900.0,120.0,30,,90,,,,25,air,0.1,10.0,load,ctwithdrawingastme647,,1.0,170.6,371.0,632.0,47.35,316L
2439,,,,49.179126613465684,9.213794039208154e-08,dadn,316l,lpbf,slm125hl,190,900.0,120.0,30,,90,,,,25,air,0.1,10.0,load,ctwithdrawingastme647,,1.0,170.6,371.0,632.0,47.35,316L
2439,,,,49.59412609511066,9.952071301614577e-08,dadn,316l,lpbf,slm125hl,190,900.0,120.0,30,,90,,,,25,air,0.1,10.0,load,ctwithdrawingastme647,,1.0,170.6,371.0,632.0,47.35,316L
2439,,,,50.3505016364594,1.0570471024126312e-07,dadn,316l,lpbf,slm125hl,190,900.0,120.0,30,,90,,,,25,air,0.1,10.0,load,ctwithdrawingastme647,,1.0,170.6,371.0,632.0,47.35,316L
2439,,,,51.28944063791285,9.434925896751657e-08,dadn,316l,lpbf,slm125hl,190,900.0,120.0,30,,90,,,,25,air,0.1,10.0,load,ctwithdrawingastme647,,1.0,170.6,371.0,632.0,47.35,316L
