Repository: jessk816/pinn

**data**
- **fatigue database**
    - FatigueData-AM2022.xlsx
        - raw fatigue database for additive manufacturing materials (2022)
    - data_fatigue2022.ipynb
        - data cleaning and exploration of fatigue database
    - 316l_fatiguedata_clean.csv
        - cleaned fatigue data for 316L stainless steel
    - fatigue_database_clean.csv
        - cleaned full fatigue database
    - other_fatiguedata_clean.csv
        - cleaned fatigue data for other materials
    - ti64_fatiguedata_clean.csv
        - cleaned fatigue data for Ti-6Al-4V
- **zhou**
    - data_zhou.xlsx
        - datasets from Zhou, S. et al. (2025).

File: data/fatigue database/316l_fatiguedata_clean.csv (part 33 of 33)
dataset_id,Nf,stress_amp,strain_amp,deltaK,dadN,fatigue_data_type,material,am_process,am_machine,power_w,scan_speed,hatch_spacing,layer_thickness,preheat_temp,build_direction,am_environment,scan_pattern,scan_rotation,fatigue_temp,fatigue_environment,r_ratio,frequency_hz,load_control,specimen_description,specimen_size_mm,Kt,E_gpa,yield_strength,uts,elongation,material_group
2439,,,,52.36139102884911,9.604250715257166e-08,dadn,316l,lpbf,slm125hl,190,900.0,120.0,30,,90,,,,25,air,0.1,10.0,load,ctwithdrawingastme647,,1.0,170.6,371.0,632.0,47.35,316L
2439,,,,52.63286109284871,1.0685957912250734e-07,dadn,316l,lpbf,slm125hl,190,900.0,120.0,30,,90,,,,25,air,0.1,10.0,load,ctwithdrawingastme647,,1.0,170.6,371.0,632.0,47.35,316L
2439,,,,50.532557458804305,1.2995362714937455e-07,dadn,316l,lpbf,slm125hl,190,900.0,120.0,30,,90,,,,25,air,0.1,10.0,load,ctwithdrawingastme647,,1.0,170.6,371.0,632.0,47.35,316L
2439,,,,49.81903600349811,1.3626627766758598e-07,dadn,316l,lpbf,slm125hl,190,900.0,120.0,30,,90,,,,25,air,0.1,10.0,load,ctwithdrawingastme647,,1.0,170.6,371.0,632.0,47.35,316L
2439,,,,49.9803101395035,1.463148387792055e-07,dadn,316l,lpbf,slm125hl,190,900.0,120.0,30,,90,,,,25,air,0.1,10.0,load,ctwithdrawingastme647,,1.0,170.6,371.0,632.0,47.35,316L
2439,,,,48.73608690882186,1.463148387792055e-07,dadn,316l,lpbf,slm125hl,190,900.0,120.0,30,,90,,,,25,air,0.1,10.0,load,ctwithdrawingastme647,,1.0,170.6,371.0,632.0,47.35,316L
2439,,,,49.338329235401794,1.54334620531172e-07,dadn,316l,lpbf,slm125hl,190,900.0,120.0,30,,90,,,,25,air,0.1,10.0,load,ctwithdrawingastme647,,1.0,170.6,371.0,632.0,47.35,316L
2439,,,,47.67667858963505,1.647359332446912e-07,dadn,316l,lpbf,slm125hl,190,900.0,120.0,30,,90,,,,25,air,0.1,10.0,load,ctwithdrawingastme647,,1.0,170.6,371.0,632.0,47.35,316L
2439,,,,46.76104742010255,1.6769238274977914e-07,dadn,316l,lpbf,slm125hl,190,900.0,120.0,30,,90,,,,25,air,0.1,10.0,load,ctwithdrawingastme647,,1.0,170.6,371.0,632.0,47.35,316L
2439,,,,52.59885051420737,1.7583823777580854e-07,dadn,316l,lpbf,slm125hl,190,900.0,120.0,30,,90,,,,25,air,0.1,10.0,load,ctwithdrawingastme647,,1.0,170.6,371.0,632.0,47.35,316L
2439,,,,54.785036261319206,1.2690782824427122e-07,dadn,316l,lpbf,slm125hl,190,900.0,120.0,30,,90,,,,25,air,0.1,10.0,load,ctwithdrawingastme647,,1.0,170.6,371.0,632.0,47.35,316L
2439,,,,55.821691210942014,1.19307121577008e-07,dadn,316l,lpbf,slm125hl,190,900.0,120.0,30,,90,,,,25,air,0.1,10.0,load,ctwithdrawingastme647,,1.0,170.6,371.0,632.0,47.35,316L
2439,,,,55.4261880145793,1.2918539197074274e-07,dadn,316l,lpbf,slm125hl,190,900.0,120.0,30,,90,,,,25,air,0.1,10.0,load,ctwithdrawingastme647,,1.0,170.6,371.0,632.0,47.35,316L
2439,,,,55.06907182660597,1.4982640762345596e-07,dadn,316l,lpbf,slm125hl,190,900.0,120.0,30,,90,,,,25,air,0.1,10.0,load,ctwithdrawingastme647,,1.0,170.6,371.0,632.0,47.35,316L
2439,,,,55.71354766091264,1.800583707613169e-07,dadn,316l,lpbf,slm125hl,190,900.0,120.0,30,,90,,,,25,air,0.1,10.0,load,ctwithdrawingastme647,,1.0,170.6,371.0,632.0,47.35,316L
2439,,,,54.85671438583874,2.2127429431252062e-07,dadn,316l,lpbf,slm125hl,190,900.0,120.0,30,,90,,,,25,air,0.1,10.0,load,ctwithdrawingastme647,,1.0,170.6,371.0,632.0,47.35,316L
2439,,,,56.00322087333414,2.265848966029279e-07,dadn,316l,lpbf,slm125hl,190,900.0,120.0,30,,90,,,,25,air,0.1,10.0,load,ctwithdrawingastme647,,1.0,170.6,371.0,632.0,47.35,316L
2439,,,,54.538509350926944,2.160881597033655e-07,dadn,316l,lpbf,slm125hl,190,900.0,120.0,30,,90,,,,25,air,0.1,10.0,load,ctwithdrawingastme647,,1.0,170.6,371.0,632.0,47.35,316L
2439,,,,54.01226411075338,2.265848966029279e-07,dadn,316l,lpbf,slm125hl,190,900.0,120.0,30,,90,,,,25,air,0.1,10.0,load,ctwithdrawingastme647,,1.0,170.6,371.0,632.0,47.35,316L
2439,,,,53.11210597955847,2.2524541503295993e-07,dadn,316l,lpbf,slm125hl,190,900.0,120.0,30,,90,,,,25,air,0.1,10.0,load,ctwithdrawingastme647,,1.0,170.6,371.0,632.0,47.35,316L
2439,,,,52.5656350868085,2.1102357555386883e-07,dadn,316l,lpbf,slm125hl,190,900.0,120.0,30,,90,,,,25,air,0.1,10.0,load,ctwithdrawingastme647,,1.0,170.6,371.0,632.0,47.35,316L
2439,,,,54.32739876682618,2.659230075475365e-07,dadn,316l,lpbf,slm125hl,190,900.0,120.0,30,,90,,,,25,air,0.1,10.0,load,ctwithdrawingastme647,,1.0,170.6,371.0,632.0,47.35,316L
2439,,,,53.80319054492387,3.795384820465669e-07,dadn,316l,lpbf,slm125hl,190,900.0,120.0,30,,90,,,,25,air,0.1,10.0,load,ctwithdrawingastme647,,1.0,170.6,371.0,632.0,47.35,316L
2439,,,,53.456531483630464,4.534253193031292e-07,dadn,316l,lpbf,slm125hl,190,900.0,120.0,30,,90,,,,25,air,0.1,10.0,load,ctwithdrawingastme647,,1.0,170.6,371.0,632.0,47.35,316L
2439,,,,53.768423716649906,4.534253193031292e-07,dadn,316l,lpbf,slm125hl,190,900.0,120.0,30,,90,,,,25,air,0.1,10.0,load,ctwithdrawingastme647,,1.0,170.6,371.0,632.0,47.35,316L
2439,,,,56.805313865590556,3.1209073068559253e-07,dadn,316l,lpbf,slm125hl,190,900.0,120.0,30,,90,,,,25,air,0.1,10.0,load,ctwithdrawingastme647,,1.0,170.6,371.0,632.0,47.35,316L
2439,,,,56.22084352669982,3.233931825021966e-07,dadn,316l,lpbf,slm125hl,190,900.0,120.0,30,,90,,,,25,air,0.1,10.0,load,ctwithdrawingastme647,,1.0,170.6,371.0,632.0,47.35,316L
2439,,,,56.98920397365176,3.641085085352369e-07,dadn,316l,lpbf,slm125hl,190,900.0,120.0,30,,90,,,,25,air,0.1,10.0,load,ctwithdrawingastme647,,1.0,170.6,371.0,632.0,47.35,316L
2439,,,,58.33090374223198,4.324200080415157e-07,dadn,316l,lpbf,slm125hl,190,900.0,120.0,30,,90,,,,25,air,0.1,10.0,load,ctwithdrawingastme647,,1.0,170.6,371.0,632.0,47.35,316L
2439,,,,57.992546123305296,4.670686943902822e-07,dadn,316l,lpbf,slm125hl,190,900.0,120.0,30,,90,,,,25,air,0.1,10.0,load,ctwithdrawingastme647,,1.0,170.6,371.0,632.0,47.35,316L
2439,,,,57.24765064171496,4.839837158707132e-07,dadn,316l,lpbf,slm125hl,190,900.0,120.0,30,,90,,,,25,air,0.1,10.0,load,ctwithdrawingastme647,,1.0,170.6,371.0,632.0,47.35,316L
2439,,,,58.06756668737809,5.680096390268828e-07,dadn,316l,lpbf,slm125hl,190,900.0,120.0,30,,90,,,,25,air,0.1,10.0,load,ctwithdrawingastme647,,1.0,170.6,371.0,632.0,47.35,316L
2439,,,,59.12810201353161,6.357416646646475e-07,dadn,316l,lpbf,slm125hl,190,900.0,120.0,30,,90,,,,25,air,0.1,10.0,load,ctwithdrawingastme647,,1.0,170.6,371.0,632.0,47.35,316L
2439,,,,57.730736596624936,6.866819845577386e-07,dadn,316l,lpbf,slm125hl,190,900.0,120.0,30,,90,,,,25,air,0.1,10.0,load,ctwithdrawingastme647,,1.0,170.6,371.0,632.0,47.35,316L
2439,,,,60.21808322235632,8.896436560866673e-07,dadn,316l,lpbf,slm125hl,190,900.0,120.0,30,,90,,,,25,air,0.1,10.0,load,ctwithdrawingastme647,,1.0,170.6,371.0,632.0,47.35,316L
2439,,,,59.467032808688245,9.898424091262825e-07,dadn,316l,lpbf,slm125hl,190,900.0,120.0,30,,90,,,,25,air,0.1,10.0,load,ctwithdrawingastme647,,1.0,170.6,371.0,632.0,47.35,316L
2439,,,,61.14310105453316,1.0565523955116542e-06,dadn,316l,lpbf,slm125hl,190,900.0,120.0,30,,90,,,,25,air,0.1,10.0,load,ctwithdrawingastme647,,1.0,170.6,371.0,632.0,47.35,316L
2439,,,,61.8986595281194,1.1013263436450286e-06,dadn,316l,lpbf,slm125hl,190,900.0,120.0,30,,90,,,,25,air,0.1,10.0,load,ctwithdrawingastme647,,1.0,170.6,371.0,632.0,47.35,316L
2439,,,,63.19234281759067,1.1895727483879998e-06,dadn,316l,lpbf,slm125hl,190,900.0,120.0,30,,90,,,,25,air,0.1,10.0,load,ctwithdrawingastme647,,1.0,170.6,371.0,632.0,47.35,316L
2439,,,,60.55312772591943,1.3314227564791268e-06,dadn,316l,lpbf,slm125hl,190,900.0,120.0,30,,90,,,,25,air,0.1,10.0,load,ctwithdrawingastme647,,1.0,170.6,371.0,632.0,47.35,316L
2439,,,,61.659058880365144,1.6678842735606079e-06,dadn,316l,lpbf,slm125hl,190,900.0,120.0,30,,90,,,,25,air,0.1,10.0,load,ctwithdrawingastme647,,1.0,170.6,371.0,632.0,47.35,316L
2439,,,,64.13884589862091,1.0076067125356042e-06,dadn,316l,lpbf,slm125hl,190,900.0,120.0,30,,90,,,,25,air,0.1,10.0,load,ctwithdrawingastme647,,1.0,170.6,371.0,632.0,47.35,316L
2439,,,,62.58259623634118,6.732729445064843e-07,dadn,316l,lpbf,slm125hl,190,900.0,120.0,30,,90,,,,25,air,0.1,10.0,load,ctwithdrawingastme647,,1.0,170.6,371.0,632.0,47.35,316L
2439,,,,63.684414690722484,6.813043462208731e-07,dadn,316l,lpbf,slm125hl,190,900.0,120.0,30,,90,,,,25,air,0.1,10.0,load,ctwithdrawingastme647,,1.0,170.6,371.0,632.0,47.35,316L
2439,,,,66.58911059555334,7.995877197400186e-07,dadn,316l,lpbf,slm125hl,190,900.0,120.0,30,,90,,,,25,air,0.1,10.0,load,ctwithdrawingastme647,,1.0,170.6,371.0,632.0,47.35,316L
2439,,,,64.80563157181386,1.114463949064382e-06,dadn,316l,lpbf,slm125hl,190,900.0,120.0,30,,90,,,,25,air,0.1,10.0,load,ctwithdrawingastme647,,1.0,170.6,371.0,632.0,47.35,316L
2439,,,,67.08957541256302,1.1726514618416156e-06,dadn,316l,lpbf,slm125hl,190,900.0,120.0,30,,90,,,,25,air,0.1,10.0,load,ctwithdrawingastme647,,1.0,170.6,371.0,632.0,47.35,316L
2439,,,,67.74323380491867,1.4127520927573306e-06,dadn,316l,lpbf,slm125hl,190,900.0,120.0,30,,90,,,,25,air,0.1,10.0,load,ctwithdrawingastme647,,1.0,170.6,371.0,632.0,47.35,316L
2439,,,,65.43703734071806,1.4466582657399821e-06,dadn,316l,lpbf,slm125hl,190,900.0,120.0,30,,90,,,,25,air,0.1,10.0,load,ctwithdrawingastme647,,1.0,170.6,371.0,632.0,47.35,316L
2439,,,,66.13511460714598,2.02834048940165e-06,dadn,316l,lpbf,slm125hl,190,900.0,120.0,30,,90,,,,25,air,0.1,10.0,load,ctwithdrawingastme647,,1.0,170.6,371.0,632.0,47.35,316L
2439,,,,68.71347037810808,1.7223165153233602e-06,dadn,316l,lpbf,slm125hl,190,900.0,120.0,30,,90,,,,25,air,0.1,10.0,load,ctwithdrawingastme647,,1.0,170.6,371.0,632.0,47.35,316L
2439,,,,69.58130046672328,1.7240261286685087e-06,dadn,316l,lpbf,slm125hl,190,900.0,120.0,30,,90,,,,25,air,0.1,10.0,load,ctwithdrawingastme647,,1.0,170.6,371.0,632.0,47.35,316L
2439,,,,71.7236350106578,2.8166498422160044e-06,dadn,316l,lpbf,slm125hl,190,900.0,120.0,30,,90,,,,25,air,0.1,10.0,load,ctwithdrawingastme647,,1.0,170.6,371.0,632.0,47.35,316L
2439,,,,70.75661669120059,3.353357635329406e-06,dadn,316l,lpbf,slm125hl,190,900.0,120.0,30,,90,,,,25,air,0.1,10.0,load,ctwithdrawingastme647,,1.0,170.6,371.0,632.0,47.35,316L
2439,,,,74.07958859714768,3.600641260482241e-06,dadn,316l,lpbf,slm125hl,190,900.0,120.0,30,,90,,,,25,air,0.1,10.0,load,ctwithdrawingastme647,,1.0,170.6,371.0,632.0,47.35,316L
2439,,,,72.65688923233837,4.646273641161235e-06,dadn,316l,lpbf,slm125hl,190,900.0,120.0,30,,90,,,,25,air,0.1,10.0,load,ctwithdrawingastme647,,1.0,170.6,371.0,632.0,47.35,316L
2439,,,,75.53014593253647,4.701698547793267e-06,dadn,316l,lpbf,slm125hl,190,900.0,120.0,30,,90,,,,25,air,0.1,10.0,load,ctwithdrawingastme647,,1.0,170.6,371.0,632.0,47.35,316L
2439,,,,76.81025098123627,3.7662381686506547e-06,dadn,316l,lpbf,slm125hl,190,900.0,120.0,30,,90,,,,25,air,0.1,10.0,load,ctwithdrawingastme647,,1.0,170.6,371.0,632.0,47.35,316L
